Repository: janardhanhl/glass_properties

# Refractive Index (RI) and Abbe number calculation by ML

RI and Abbe number for different composition of glass is given.
Need to cross train the data for RI and Abbe number.
Resultant single model should predict both RI and Abbe numbers.

File: RI_interglad.csv (part 1 of 32)
Li2O,TiO2,ZrO2,SrO,Na2O,ZnO,Nb2O5,Nb2O3,Al2O3,Sb2O3,Y2O3,B2O3,BaO,La2O3,SiO2,K2O,CaO,PbO,RI
0.0,0.0,0.0,0.0,0.0,0.0,0.0,0.0,0.0,0.0,0.0,0.0,0.0,0.0,50.62,0.0,0.0,49.38,1.617
0.0,0.0,0.0,0.0,0.0,0.0,0.0,0.0,0.0,0.0,0.0,0.0,0.0,0.0,47.69,0.0,0.0,52.31,1.633
0.0,0.0,0.0,0.0,0.0,0.0,0.0,0.0,0.0,0.0,0.0,0.0,0.0,0.0,44.81,0.0,0.0,55.19,1.651
0.0,0.0,0.0,0.0,0.0,0.0,0.0,0.0,0.0,0.0,0.0,0.0,0.0,0.0,41.63,0.0,0.0,58.36,1.672
0.0,0.0,0.0,0.0,0.0,0.0,0.0,0.0,0.0,0.0,0.0,0.0,0.0,0.0,38.92,0.0,0.0,61.08,1.695
0.0,0.0,0.0,0.0,0.0,0.0,0.0,0.0,0.0,0.0,0.0,0.0,0.0,0.0,37.25,0.0,0.0,62.75,1.711
0.0,0.0,0.0,0.0,0.0,0.0,0.0,0.0,0.0,0.0,0.0,0.0,0.0,0.0,35.34000000000001,0.0,0.0,64.66,1.727
0.0,0.0,0.0,0.0,0.0,0.0,0.0,0.0,0.0,0.0,0.0,0.0,0.0,0.0,33.63,0.0,0.0,66.37,1.744
0.0,0.0,0.0,0.0,0.0,0.0,0.0,0.0,0.0,0.0,0.0,0.0,0.0,0.0,31.8,0.0,0.0,68.2,1.763
0.0,0.0,0.0,0.0,0.0,0.0,0.0,0.0,0.0,0.0,0.0,0.0,0.0,0.0,29.98,0.0,0.0,70.02,1.786
0.0,0.0,0.0,0.0,0.0,0.0,0.0,0.0,0.0,0.0,0.0,0.0,0.0,0.0,28.09,0.0,0.0,71.91,1.809
0.0,0.0,0.0,0.0,0.0,0.0,0.0,0.0,0.0,0.0,0.0,0.0,0.0,0.0,27.35,0.0,0.0,72.65,1.819
0.0,0.0,0.0,0.0,0.0,0.0,0.0,0.0,0.0,0.0,0.0,0.0,0.0,0.0,26.7,0.0,0.0,73.29999999999998,1.827
0.0,0.0,0.0,0.0,0.0,0.0,0.0,0.0,0.0,0.0,0.0,0.0,0.0,0.0,25.83,0.0,0.0,74.17,1.839
0.0,0.0,0.0,0.0,0.0,0.0,0.0,0.0,0.0,0.0,0.0,0.0,0.0,0.0,25.44,0.0,0.0,74.56,1.846
0.0,0.0,0.0,0.0,0.0,0.0,0.0,0.0,0.0,0.0,0.0,0.0,0.0,0.0,24.31,0.0,0.0,75.69,1.859
0.0,0.0,0.0,0.0,0.0,0.0,0.0,0.0,0.0,0.0,0.0,0.0,0.0,0.0,22.72,0.0,0.0,77.28,1.887
0.0,0.0,0.0,0.0,0.0,0.0,0.0,0.0,0.0,0.0,0.0,0.0,0.0,0.0,21.55,0.0,0.0,78.45,1.906
0.0,0.0,0.0,0.0,0.0,0.0,0.0,0.0,0.0,0.0,0.0,0.0,0.0,0.0,21.41,0.0,0.0,78.59,1.913
0.0,0.0,0.0,0.0,0.0,0.0,0.0,0.0,0.0,0.0,0.0,0.0,0.0,0.0,20.88,0.0,0.0,79.12,1.919
0.0,0.0,0.0,0.0,0.0,0.0,0.0,0.0,0.0,0.0,0.0,0.0,0.0,0.0,19.59,0.0,0.0,80.40999999999998,1.941
0.0,0.0,0.0,0.0,0.0,0.0,0.0,0.0,0.0,0.0,0.0,0.0,0.0,0.0,18.96,0.0,0.0,81.04,1.955
0.0,0.0,0.0,0.0,0.0,0.0,0.0,0.0,0.0,0.0,0.0,0.0,0.0,0.0,18.35,0.0,0.0,81.65,1.964
0.0,0.0,0.0,0.0,0.0,0.0,0.0,0.0,0.0,0.0,0.0,0.0,0.0,0.0,17.23,0.0,0.0,82.76999999999998,1.989
0.0,0.0,0.0,0.0,0.0,0.0,0.0,0.0,0.0,0.0,0.0,0.0,0.0,0.0,15.54,0.0,0.0,84.45999999999998,2.026
0.0,0.0,0.0,0.0,0.0,0.0,0.0,0.0,0.0,0.0,0.0,0.0,0.0,0.0,15.27,0.0,0.0,84.73,2.025
0.0,0.0,0.0,0.0,0.0,0.0,0.0,0.0,0.0,0.0,0.0,0.0,0.0,0.0,14.47,0.0,0.0,85.51999999999998,2.046
0.0,0.0,0.0,0.0,0.0,0.0,0.0,0.0,0.0,0.0,0.0,0.0,0.0,0.0,13.45,0.0,0.0,86.54999999999998,2.075
0.0,0.0,0.0,0.0,0.0,0.0,0.0,0.0,0.0,0.0,0.0,0.0,0.0,0.0,12.18,0.0,0.0,87.81999999999998,2.103
0.0,0.0,0.0,0.0,0.0,0.0,0.0,0.0,0.0,0.0,0.0,0.0,0.0,0.0,11.89,0.0,0.0,88.09999999999998,2.096
0.0,0.0,0.0,0.0,0.0,0.0,0.0,0.0,0.0,0.0,0.0,0.0,0.0,0.0,10.39,0.0,0.0,89.61,2.144
0.0,0.0,0.0,0.0,0.0,0.0,0.0,0.0,0.0,0.0,0.0,0.0,0.0,0.0,8.56,0.0,0.0,91.44,2.182
0.0,0.0,0.0,0.0,0.0,52.57,0.0,0.0,0.0,0.0,0.0,0.0,0.0,0.0,47.43,0.0,0.0,0.0,1.635
0.0,0.0,0.0,0.0,0.0,57.72,0.0,0.0,0.0,0.0,0.0,0.0,0.0,0.0,42.28,0.0,0.0,0.0,1.654
0.0,0.0,0.0,0.0,0.0,67.01,0.0,0.0,0.0,0.0,0.0,0.0,0.0,0.0,32.98,0.0,0.0,0.0,1.697
0.0,0.0,0.0,0.0,0.0,72.45,0.0,0.0,0.0,0.0,0.0,0.0,0.0,0.0,27.55,0.0,0.0,0.0,1.722
0.0,0.0,0.0,0.0,0.0,0.0,0.0,0.0,0.0,0.0,0.0,0.0,31.05,0.0,68.95,0.0,0.0,0.0,1.535
0.0,0.0,0.0,0.0,0.0,0.0,0.0,0.0,0.0,0.0,0.0,0.0,41.85,0.0,58.15,0.0,0.0,0.0,1.561
0.0,0.0,0.0,0.0,0.0,0.0,0.0,0.0,0.0,0.0,0.0,0.0,45.96,0.0,54.04,0.0,0.0,0.0,1.573
0.0,0.0,0.0,0.0,0.0,0.0,0.0,0.0,0.0,0.0,0.0,0.0,52.23,0.0,47.76,0.0,0.0,0.0,1.591
0.0,0.0,0.0,0.0,0.0,0.0,0.0,0.0,0.0,0.0,0.0,0.0,55.69,0.0,44.31,0.0,0.0,0.0,1.611
0.0,0.0,0.0,0.0,0.0,0.0,0.0,0.0,0.0,0.0,0.0,0.0,61.0,0.0,39.0,0.0,0.0,0.0,1.626
0.0,0.0,0.0,0.0,0.0,0.0,0.0,0.0,0.0,0.0,0.0,0.0,62.98,0.0,37.02,0.0,0.0,0.0,1.632
0.0,0.0,0.0,0.0,0.0,0.0,0.0,0.0,0.0,0.0,0.0,0.0,56.06,0.0,43.94,0.0,0.0,0.0,1.608
0.0,0.0,0.0,0.0,0.0,0.0,0.0,0.0,0.0,0.0,0.0,0.0,56.06,0.0,43.94,0.0,0.0,0.0,1.61
0.0,0.0,0.0,0.0,0.0,0.0,0.0,0.0,0.0,0.0,0.0,0.0,48.43,0.0,51.57,0.0,0.0,0.0,1.582
0.0,0.0,0.0,0.0,0.0,0.0,0.0,0.0,0.0,0.0,0.0,0.0,56.02,0.0,43.98,0.0,0.0,0.0,1.618
0.0,0.0,0.0,0.0,0.0,0.0,0.0,0.0,0.0,0.0,0.0,0.0,63.17,0.0,36.83,0.0,0.0,0.0,1.641
0.0,0.0,0.0,0.0,0.0,0.0,0.0,0.0,0.0,0.0,0.0,0.0,45.03,0.0,54.97,0.0,0.0,0.0,1.567
0.0,0.0,0.0,0.0,0.0,0.0,0.0,0.0,0.0,0.0,0.0,0.0,49.93,0.0,50.07,0.0,0.0,0.0,1.585
0.0,0.0,0.0,0.0,0.0,0.0,0.0,0.0,0.0,0.0,0.0,0.0,56.02,0.0,43.98,0.0,0.0,0.0,1.609
0.0,0.0,0.0,0.0,0.0,0.0,0.0,0.0,0.0,0.0,0.0,0.0,64.98,0.0,35.02,0.0,0.0,0.0,1.645
0.0,0.0,0.0,0.0,0.0,0.0,0.0,0.0,0.0,0.0,0.0,0.0,71.84,0.0,28.15,0.0,0.0,0.0,1.646
0.0,0.0,0.0,48.15,0.0,0.0,0.0,0.0,0.0,0.0,0.0,0.0,0.0,0.0,51.85,0.0,0.0,0.0,1.586
0.0,0.0,0.0,53.48,0.0,0.0,0.0,0.0,0.0,0.0,0.0,0.0,0.0,0.0,46.52,0.0,0.0,0.0,1.601
0.0,0.0,0.0,58.52,0.0,0.0,0.0,0.0,0.0,0.0,0.0,0.0,0.0,0.0,41.48,0.0,0.0,0.0,1.617
0.0,0.0,0.0,46.21,0.0,0.0,0.0,0.0,0.0,0.0,0.0,0.0,0.0,0.0,53.79,0.0,0.0,0.0,1.584
0.0,0.0,0.0,49.99,0.0,0.0,0.0,0.0,0.0,0.0,0.0,0.0,0.0,0.0,50.0,0.0,0.0,0.0,1.592
0.0,0.0,0.0,59.98,0.0,0.0,0.0,0.0,0.0,0.0,0.0,0.0,0.0,0.0,40.02,0.0,0.0,0.0,1.624
0.0,0.0,0.0,63.2,0.0,0.0,0.0,0.0,0.0,0.0,0.0,0.0,0.0,0.0,36.8,0.0,0.0,0.0,1.632
0.0,0.0,0.0,67.02,0.0,0.0,0.0,0.0,0.0,0.0,0.0,0.0,0.0,0.0,32.98,0.0,0.0,0.0,1.644
0.0,0.0,0.0,0.0,0.0,0.0,0.0,0.0,0.0,0.0,0.0,0.0,0.0,0.0,51.72,0.0,48.27,0.0,1.628
0.0,0.0,0.0,0.0,0.0,0.0,0.0,0.0,0.0,0.0,0.0,0.0,0.0,0.0,46.21,0.0,53.79,0.0,1.636
0.0,0.0,0.0,0.0,0.0,0.0,0.0,0.0,0.0,0.0,0.0,0.0,0.0,0.0,49.72,0.0,50.27,0.0,1.629
0.0,0.0,0.0,0.0,0.0,0.0,0.0,0.0,0.0,0.0,0.0,0.0,0.0,0.0,53.72,0.0,46.28,0.0,1.617
0.0,0.0,0.0,0.0,0.0,0.0,0.0,0.0,0.0,0.0,0.0,0.0,0.0,0.0,56.7,0.0,43.3,0.0,1.61
0.0,0.0,0.0,0.0,0.0,0.0,0.0,0.0,0.0,0.0,0.0,0.0,0.0,0.0,61.64,0.0,38.35,0.0,1.58
0.0,0.0,0.0,0.0,0.0,0.0,0.0,0.0,0.0,0.0,0.0,0.0,0.0,0.0,44.19,0.0,55.8,0.0,1.646
0.0,0.0,0.0,0.0,0.0,0.0,0.0,0.0,0.0,0.0,0.0,0.0,0.0,0.0,48.82,0.0,51.18,0.0,1.635
0.0,0.0,0.0,0.0,0.0,0.0,0.0,0.0,0.0,0.0,0.0,0.0,0.0,0.0,51.72,0.0,48.27,0.0,1.63
0.0,0.0,0.0,0.0,0.0,0.0,0.0,0.0,0.0,0.0,0.0,0.0,0.0,0.0,57.1,0.0,42.9,0.0,1.612
0.0,0.0,0.0,0.0,0.0,0.0,0.0,0.0,0.0,0.0,0.0,0.0,0.0,0.0,62.63,0.0,37.37,0.0,1.591
0.0,0.0,0.0,0.0,0.0,0.0,0.0,0.0,0.0,0.0,0.0,0.0,0.0,0.0,85.15999999999998,14.83,0.0,0.0,1.48
0.0,0.0,0.0,0.0,0.0,0.0,0.0,0.0,0.0,0.0,0.0,0.0,0.0,0.0,78.33,21.67,0.0,0.0,1.487
0.0,0.0,0.0,0.0,0.0,0.0,0.0,0.0,0.0,0.0,0.0,0.0,0.0,0.0,71.84,28.16,0.0,0.0,1.494
0.0,0.0,0.0,0.0,0.0,0.0,0.0,0.0,0.0,0.0,0.0,0.0,0.0,0.0,65.68,34.32,0.0,0.0,1.5
0.0,0.0,0.0,0.0,0.0,0.0,0.0,0.0,0.0,0.0,0.0,0.0,0.0,0.0,54.23,45.77,0.0,0.0,1.509
0.0,0.0,0.0,0.0,0.0,0.0,0.0,0.0,0.0,0.0,0.0,0.0,0.0,0.0,48.9,51.1,0.0,0.0,1.514
0.0,0.0,0.0,0.0,0.0,0.0,0.0,0.0,0.0,0.0,0.0,0.0,0.0,0.0,43.81,56.19,0.0,0.0,1.518
0.0,0.0,0.0,0.0,5.15,0.0,0.0,0.0,0.0,0.0,0.0,0.0,0.0,0.0,94.85,0.0,0.0,0.0,1.466
0.0,0.0,0.0,0.0,10.28,0.0,0.0,0.0,0.0,0.0,0.0,0.0,0.0,0.0,89.72,0.0,0.0,0.0,1.475
0.0,0.0,0.0,0.0,15.4,0.0,0.0,0.0,0.0,0.0,0.0,0.0,0.0,0.0,84.59999999999998,0.0,0.0,0.0,1.482
0.0,0.0,0.0,0.0,20.5,0.0,0.0,0.0,0.0,0.0,0.0,0.0,0.0,0.0,79.5,0.0,0.0,0.0,1.491
0.0,0.0,0.0,0.0,25.58,0.0,0.0,0.0,0.0,0.0,0.0,0.0,0.0,0.0,74.40999999999998,0.0,0.0,0.0,1.498
0.0,0.0,0.0,0.0,30.65,0.0,0.0,0.0,0.0,0.0,0.0,0.0,0.0,0.0,69.34,0.0,0.0,0.0,1.503
0.0,0.0,0.0,0.0,35.71,0.0,0.0,0.0,0.0,0.0,0.0,0.0,0.0,0.0,64.29,0.0,0.0,0.0,1.507
0.0,0.0,0.0,0.0,40.74,0.0,0.0,0.0,0.0,0.0,0.0,0.0,0.0,0.0,59.25,0.0,0.0,0.0,1.511
0.0,0.0,0.0,0.0,45.77,0.0,0.0,0.0,0.0,0.0,0.0,0.0,0.0,0.0,54.23,0.0,0.0,0.0,1.514
0.0,0.0,0.0,0.0,50.77,0.0,0.0,0.0,0.0,0.0,0.0,0.0,0.0,0.0,49.22,0.0,0.0,0.0,1.517
5.4,0.0,0.0,0.0,0.0,0.0,0.0,0.0,0.0,0.0,0.0,0.0,0.0,0.0,94.6,0.0,0.0,0.0,1.474
7.49,0.0,0.0,0.0,0.0,0.0,0.0,0.0,0.0,0.0,0.0,0.0,0.0,0.0,92.51,0.0,0.0,0.0,1.484
9.06,0.0,0.0,0.0,0.0,0.0,0.0,0.0,0.0,0.0,0.0,0.0,0.0,0.0,90.93,0.0,0.0,0.0,1.491
11.06,0.0,0.0,0.0,0.0,0.0,0.0,0.0,0.0,0.0,0.0,0.0,0.0,0.0,88.94,0.0,0.0,0.0,1.5
14.22,0.0,0.0,0.0,0.0,0.0,0.0,0.0,0.0,0.0,0.0,0.0,0.0,0.0,85.78,0.0,0.0,0.0,1.511
16.07,0.0,0.0,0.0,0.0,0.0,0.0,0.0,0.0,0.0,0.0,0.0,0.0,0.0,83.93,0.0,0.0,0.0,1.518
17.57,0.0,0.0,0.0,0.0,0.0,0.0,0.0,0.0,0.0,0.0,0.0,0.0,0.0,82.43,0.0,0.0,0.0,1.524
19.89,0.0,0.0,0.0,0.0,0.0,0.0,0.0,0.0,0.0,0.0,0.0,0.0,0.0,80.11,0.0,0.0,0.0,1.532
22.68,0.0,0.0,0.0,0.0,0.0,0.0,0.0,0.0,0.0,0.0,0.0,0.0,0.0,77.31999999999998,0.0,0.0,0.0,1.542
24.55,0.0,0.0,0.0,0.0,0.0,0.0,0.0,0.0,0.0,0.0,0.0,0.0,0.0,75.44,0.0,0.0,0.0,1.547
26.23,0.0,0.0,0.0,0.0,0.0,0.0,0.0,0.0,0.0,0.0,0.0,0.0,0.0,73.76,0.0,0.0,0.0,1.549
27.12,0.0,0.0,0.0,0.0,0.0,0.0,0.0,0.0,0.0,0.0,0.0,0.0,0.0,72.87999999999998,0.0,0.0,0.0,1.553
29.25,0.0,0.0,0.0,0.0,0.0,0.0,0.0,0.0,0.0,0.0,0.0,0.0,0.0,70.75,0.0,0.0,0.0,1.555
33.21,0.0,0.0,0.0,0.0,0.0,0.0,0.0,0.0,0.0,0.0,0.0,0.0,0.0,66.79,0.0,0.0,0.0,1.559
0.0,0.0,0.0,0.0,0.0,0.0,0.0,0.0,0.0,0.0,0.0,0.0,0.0,0.0,100.0,0.0,0.0,0.0,1.458
0.0,0.0,0.0,0.0,0.0,0.0,0.0,0.0,21.72,0.0,47.26,0.0,0.0,0.0,31.02,0.0,0.0,0.0,1.686
0.0,0.0,0.0,0.0,0.0,0.0,0.0,0.0,25.01,0.0,39.95,0.0,0.0,0.0,35.04,0.0,0.0,0.0,1.658
0.0,0.0,0.0,0.0,0.0,0.0,0.0,0.0,21.25,0.0,0.0,0.0,0.0,48.98,29.77,0.0,0.0,0.0,1.68
0.0,0.0,0.0,0.0,0.0,0.0,0.0,0.0,24.31,0.0,0.0,0.0,0.0,51.8,23.88,0.0,0.0,0.0,1.704
0.0,0.0,0.0,0.0,0.0,0.0,0.0,0.0,19.66,0.0,21.39,0.0,0.0,30.86,28.08,0.0,0.0,0.0,1.704
0.0,0.0,0.0,0.0,0.0,0.0,0.0,0.0,26.41,0.0,19.5,0.0,0.0,28.14,25.95,0.0,0.0,0.0,1.698
0.0,0.0,0.0,0.0,0.0,0.0,0.0,0.0,26.97,0.0,20.54,0.0,0.0,29.63,22.85,0.0,0.0,0.0,1.717
0.0,10.0,0.0,0.0,0.0,0.0,0.0,0.0,24.95,0.0,40.03,0.0,0.0,0.0,25.01,0.0,0.0,0.0,1.747
0.0,9.52,0.0,0.0,0.0,0.0,0.0,0.0,21.21,0.0,46.15,0.0,0.0,0.0,23.13,0.0,0.0,0.0,1.77
0.0,8.5,0.0,0.0,0.0,0.0,0.0,0.0,21.19,0.0,0.0,0.0,0.0,49.06,21.24,0.0,0.0,0.0,1.777
0.0,7.9,0.0,0.0,0.0,0.0,0.0,0.0,17.61,0.0,0.0,0.0,0.0,55.28,19.2,0.0,0.0,0.0,1.792
0.0,9.090000000000002,0.0,0.0,0.0,0.0,0.0,0.0,17.56,0.0,0.0,0.0,0.0,55.12,18.23,0.0,0.0,0.0,1.798
0.0,10.86,0.0,0.0,0.0,0.0,0.0,0.0,17.48,0.0,0.0,0.0,0.0,54.87,16.79,0.0,0.0,0.0,1.821
0.0,6.21,0.0,0.0,0.0,0.0,0.0,0.0,23.79,0.0,21.96,0.0,0.0,31.68,16.36,0.0,0.0,0.0,1.8
0.0,8.04,0.0,0.0,0.0,0.0,0.0,0.0,23.68,0.0,21.85,0.0,0.0,31.53,14.89,0.0,0.0,0.0,1.813
0.0,9.25,0.0,0.0,0.0,0.0,0.0,0.0,23.61,0.0,21.79,0.0,0.0,31.44,13.91,0.0,0.0,0.0,1.819
0.0,0.0,0.0,0.0,13.58,0.0,0.0,0.0,0.0,0.0,0.0,86.42,0.0,0.0,0.0,0.0,0.0,0.0,1.497
0.0,0.0,0.0,0.0,13.54,0.0,0.0,0.0,0.0,0.0,0.0,86.01,0.0,0.0,0.0,0.0,0.0,0.0,1.497
0.0,0.0,0.0,0.0,13.49,0.0,0.0,0.0,0.0,0.0,0.0,85.67,0.0,0.0,0.0,0.0,0.0,0.0,1.497
0.0,0.0,0.0,0.0,0.0,0.0,0.0,0.0,0.0,0.0,0.0,100.0,0.0,0.0,0.0,0.0,0.0,0.0,1.47
0.0,0.0,0.0,0.0,4.47,0.0,0.0,0.0,0.0,0.0,0.0,95.52,0.0,0.0,0.0,0.0,0.0,0.0,1.479
0.0,0.0,0.0,0.0,9.0,0.0,0.0,0.0,0.0,0.0,0.0,91.0,0.0,0.0,0.0,0.0,0.0,0.0,1.49
0.0,0.0,0.0,0.0,18.2,0.0,0.0,0.0,0.0,0.0,0.0,81.79,0.0,0.0,0.0,0.0,0.0,0.0,1.502
0.0,0.0,0.0,0.0,22.88,0.0,0.0,0.0,0.0,0.0,0.0,77.11,0.0,0.0,0.0,0.0,0.0,0.0,1.509
0.0,0.0,0.0,0.0,0.0,0.0,0.0,0.0,0.0,0.0,0.0,99.01,0.0,0.0,0.0,0.0,0.0,0.0,1.466
0.0,0.0,0.0,0.0,4.46,0.0,0.0,0.0,0.0,0.0,0.0,94.55,0.0,0.0,0.0,0.0,0.0,0.0,1.478
0.0,0.0,0.0,0.0,8.91,0.0,0.0,0.0,0.0,0.0,0.0,90.1,0.0,0.0,0.0,0.0,0.0,0.0,1.489
0.0,0.0,0.0,0.0,13.47,0.0,0.0,0.0,0.0,0.0,0.0,85.54,0.0,0.0,0.0,0.0,0.0,0.0,1.498
0.0,0.0,0.0,0.0,22.67,0.0,0.0,0.0,0.0,0.0,0.0,76.34,0.0,0.0,0.0,0.0,0.0,0.0,1.51
0.0,0.0,0.0,0.0,13.55,0.0,0.0,0.0,0.0,0.0,0.0,86.09999999999998,0.0,0.0,0.0,0.0,0.0,0.0,1.497
0.0,0.0,0.0,0.0,18.02,0.0,0.0,0.0,0.0,0.0,0.0,80.98999999999998,0.0,0.0,0.0,0.0,0.0,0.0,1.503
0.0,0.0,0.0,0.0,16.0,0.0,0.0,0.0,0.0,0.0,0.0,0.0,0.0,0.0,74.0,0.0,10.0,0.0,1.517
0.0,0.0,0.0,0.0,16.0,0.0,0.0,0.0,0.0,0.0,0.0,0.0,0.0,0.0,74.0,0.0,10.0,0.0,1.517
0.0,0.0,0.0,0.0,0.0,10.12,0.0,0.0,8.449999999999998,0.0,0.0,0.0,0.0,54.02,27.4,0.0,0.0,0.0,1.753
0.0,0.0,0.0,0.0,0.0,6.81,0.0,0.0,8.529999999999998,0.0,0.0,0.0,0.0,54.51,30.16,0.0,0.0,0.0,1.734
0.0,0.0,0.0,0.0,0.0,0.0,0.0,0.0,8.679999999999998,0.0,0.0,0.0,0.0,55.49,35.82,0.0,0.0,0.0,1.699
0.0,0.0,0.0,0.0,0.0,3.43,0.0,0.0,8.599999999999998,0.0,0.0,0.0,0.0,55.0,32.96,0.0,0.0,0.0,1.712
0.0,0.0,0.0,0.0,0.0,9.66,0.0,0.0,12.1,0.0,0.0,0.0,36.4,0.0,28.53,0.0,13.31,0.0,1.657
0.0,0.0,0.0,0.0,0.0,9.920000000000002,0.0,0.0,12.43,0.0,0.0,0.0,32.71,0.0,32.97,0.0,11.96,0.0,1.639
0.0,0.0,0.0,0.0,0.0,10.2,0.0,0.0,12.78,0.0,0.0,0.0,28.82,0.0,37.65,0.0,10.54,0.0,1.62
0.0,0.0,0.0,0.0,0.0,10.49,0.0,0.0,13.14,0.0,0.0,0.0,24.71,0.0,42.61,0.0,9.04,0.0,1.603
0.0,0.0,0.0,0.0,0.0,10.8,0.0,0.0,13.53,0.0,0.0,0.0,20.35,0.0,47.86,0.0,7.44,0.0,1.584
0.0,0.0,0.0,0.0,0.0,11.13,0.0,0.0,13.95,0.0,0.0,0.0,15.73,0.0,53.43,0.0,5.75,0.0,1.565
0.0,0.0,0.0,0.0,0.0,9.57,0.0,0.0,11.99,0.0,0.0,0.0,36.05,0.0,42.39,0.0,0.0,0.0,1.576
0.0,0.0,0.0,0.0,0.0,4.59,0.0,0.0,11.5,0.0,0.0,0.0,43.24,0.0,40.67,0.0,0.0,0.0,1.588
0.0,0.0,0.0,0.0,0.0,12.79,0.0,0.0,10.68,0.0,0.0,0.0,48.19,0.0,28.33,0.0,0.0,0.0,1.655
0.0,0.0,0.0,0.0,0.0,8.62,0.0,0.0,10.8,0.0,0.0,0.0,48.74,0.0,31.83,0.0,0.0,0.0,1.634
0.0,0.0,0.0,0.0,0.0,4.36,0.0,0.0,10.93,0.0,0.0,0.0,49.29,0.0,35.42,0.0,0.0,0.0,1.62
0.0,0.0,0.0,0.0,0.0,0.0,0.0,0.0,11.05,0.0,0.0,0.0,49.86,0.0,39.08,0.0,0.0,0.0,1.608
0.0,0.0,0.0,38.6,0.0,15.16,0.0,0.0,12.66,0.0,0.0,0.0,0.0,0.0,33.58,0.0,0.0,0.0,1.634
0.0,0.0,0.0,39.12,0.0,10.24,0.0,0.0,12.83,0.0,0.0,0.0,0.0,0.0,37.81,0.0,0.0,0.0,1.614
0.0,0.0,0.0,39.65,0.0,5.19,0.0,0.0,13.0,0.0,0.0,0.0,0.0,0.0,42.15,0.0,0.0,0.0,1.601
0.0,0.0,0.0,40.2,0.0,0.0,0.0,0.0,13.18,0.0,0.0,0.0,0.0,0.0,46.62,0.0,0.0,0.0,1.592
0.0,0.0,0.0,0.0,0.0,18.42,0.0,0.0,15.38,0.0,0.0,0.0,0.0,0.0,40.8,0.0,25.39,0.0,1.627
0.0,0.0,0.0,0.0,0.0,12.48,0.0,0.0,15.64,0.0,0.0,0.0,0.0,0.0,46.08,0.0,25.8,0.0,1.611
0.0,0.0,0.0,0.0,0.0,6.34,0.0,0.0,15.9,0.0,0.0,0.0,0.0,0.0,51.53,0.0,26.23,0.0,1.594
0.0,0.0,0.0,0.0,0.0,0.0,0.0,0.0,16.16,0.0,0.0,0.0,0.0,0.0,57.16,0.0,26.67,0.0,1.584
0.0,0.0,0.0,0.0,0.0,0.0,0.0,0.0,9.19,0.0,0.0,0.0,69.13,0.0,21.67,0.0,0.0,0.0,1.673
0.0,0.0,0.0,60.21,0.0,0.0,0.0,0.0,11.85,0.0,0.0,0.0,0.0,0.0,27.93,0.0,0.0,0.0,1.635
0.0,0.0,0.0,0.0,0.0,0.0,0.0,0.0,16.37,0.0,0.0,0.0,0.0,0.0,38.6,0.0,45.03,0.0,1.618
0.0,0.0,0.0,0.0,0.0,0.0,0.0,0.0,14.12,0.0,0.0,0.0,63.69,0.0,22.19,0.0,0.0,0.0,1.658
0.0,0.0,0.0,54.24,0.0,0.0,0.0,0.0,17.79,0.0,0.0,0.0,0.0,0.0,27.96,0.0,0.0,0.0,1.626
0.0,0.0,0.0,0.0,0.0,0.0,0.0,0.0,23.69,0.0,0.0,0.0,0.0,0.0,37.23,0.0,39.08,0.0,1.621
0.0,0.0,0.0,0.0,0.0,0.0,0.0,0.0,9.6,0.0,0.0,0.0,64.95,0.0,25.45,0.0,0.0,0.0,1.661
0.0,0.0,0.0,55.6,0.0,0.0,0.0,0.0,12.16,0.0,0.0,0.0,0.0,0.0,32.24,0.0,0.0,0.0,1.622
0.0,0.0,0.0,0.0,0.0,0.0,0.0,0.0,16.32,0.0,0.0,0.0,0.0,0.0,43.28,0.0,40.39,0.0,1.608
0.0,0.0,0.0,0.0,0.0,0.0,0.0,0.0,14.75,0.0,0.0,0.0,59.16,0.0,26.08,0.0,0.0,0.0,1.643
0.0,0.0,0.0,49.47,0.0,0.0,0.0,0.0,18.25,0.0,0.0,0.0,0.0,0.0,32.27,0.0,0.0,0.0,1.618
0.0,0.0,0.0,0.0,0.0,0.0,0.0,0.0,23.61,0.0,0.0,0.0,0.0,0.0,41.75,0.0,34.63,0.0,1.604
0.0,0.0,0.0,0.0,0.0,0.0,0.0,0.0,30.41,0.0,0.0,0.0,0.0,0.0,40.32,0.0,29.27,0.0,1.597
0.0,0.0,0.0,0.0,0.0,0.0,0.0,0.0,10.04,0.0,0.0,0.0,60.38,0.0,29.58,0.0,0.0,0.0,1.644
0.0,0.0,0.0,50.74,0.0,0.0,0.0,0.0,12.48,0.0,0.0,0.0,0.0,0.0,36.78,0.0,0.0,0.0,1.614
0.0,0.0,0.0,0.0,0.0,0.0,0.0,0.0,16.27,0.0,0.0,0.0,0.0,0.0,47.94,0.0,35.79,0.0,1.599
0.0,0.0,0.0,0.0,0.0,0.0,0.0,0.0,15.45,0.0,0.0,0.0,54.2,0.0,30.35,0.0,0.0,0.0,1.624
0.0,0.0,0.0,44.44,0.0,0.0,0.0,0.0,18.74,0.0,0.0,0.0,0.0,0.0,36.82,0.0,0.0,0.0,1.606
0.0,0.0,0.0,0.0,0.0,0.0,0.0,0.0,23.54,0.0,0.0,0.0,0.0,0.0,46.25,0.0,30.21,0.0,1.594
0.0,0.0,0.0,0.0,0.0,0.0,0.0,0.0,5.12,0.0,0.0,0.0,61.65,0.0,33.22,0.0,0.0,0.0,1.647
0.0,0.0,0.0,52.07,0.0,0.0,0.0,0.0,6.4,0.0,0.0,0.0,0.0,0.0,41.52,0.0,0.0,0.0,1.61
0.0,0.0,0.0,0.0,0.0,0.0,0.0,0.0,8.41,0.0,0.0,0.0,0.0,0.0,54.55,0.0,37.03,0.0,1.603
0.0,0.0,0.0,0.0,0.0,0.0,0.0,0.0,10.52,0.0,0.0,0.0,55.38,0.0,34.1,0.0,0.0,0.0,1.626
0.0,0.0,0.0,45.61,0.0,0.0,0.0,0.0,12.82,0.0,0.0,0.0,0.0,0.0,41.56,0.0,0.0,0.0,1.603
0.0,0.0,0.0,0.0,0.0,0.0,0.0,0.0,16.22,0.0,0.0,0.0,0.0,0.0,52.56,0.0,31.22,0.0,1.592
0.0,0.0,0.0,0.0,0.0,0.0,0.0,0.0,16.21,0.0,0.0,0.0,48.76,0.0,35.03,0.0,0.0,0.0,1.608
0.0,0.0,0.0,39.14,0.0,0.0,0.0,0.0,19.25,0.0,0.0,0.0,0.0,0.0,41.61,0.0,0.0,0.0,1.592
0.0,0.0,0.0,0.0,0.0,0.0,0.0,0.0,23.47,0.0,0.0,0.0,0.0,0.0,50.71,0.0,25.82,0.0,1.582
0.0,0.0,0.0,0.0,0.0,0.0,0.0,0.0,11.05,0.0,0.0,0.0,49.86,0.0,39.08,0.0,0.0,0.0,1.604
0.0,0.0,0.0,40.2,0.0,0.0,0.0,0.0,13.18,0.0,0.0,0.0,0.0,0.0,46.62,0.0,0.0,0.0,1.592
0.0,0.0,0.0,0.0,0.0,0.0,0.0,0.0,16.16,0.0,0.0,0.0,0.0,0.0,57.16,0.0,26.67,0.0,1.584
0.0,0.0,0.0,0.0,0.0,0.0,0.0,0.0,11.64,0.0,0.0,0.0,43.76,0.0,44.59,0.0,0.0,0.0,1.594
0.0,0.0,0.0,34.47,0.0,0.0,0.0,0.0,13.56,0.0,0.0,0.0,0.0,0.0,51.97,0.0,0.0,0.0,1.582
0.0,0.0,0.0,0.0,0.0,0.0,0.0,0.0,16.11,0.0,0.0,0.0,0.0,0.0,61.73,0.0,22.16,0.0,1.575
0.0,0.0,0.0,0.0,10.04,0.0,0.0,0.0,0.0,0.0,0.0,16.92,0.0,0.0,73.03,0.0,0.0,0.0,1.502
0.0,0.0,0.0,0.0,8.99,0.0,0.0,0.0,0.0,0.0,0.0,16.83,0.0,0.0,72.65,1.52,0.0,0.0,1.502
0.0,0.0,0.0,0.0,6.92,0.0,0.0,0.0,0.0,0.0,0.0,16.66,0.0,0.0,71.91,4.51,0.0,0.0,1.503
0.0,0.0,0.0,0.0,5.9,0.0,0.0,0.0,0.0,0.0,0.0,16.58,0.0,0.0,71.54000000000002,5.98,0.0,0.0,1.502
0.0,0.0,0.0,0.0,4.89,0.0,0.0,0.0,0.0,0.0,0.0,16.49,0.0,0.0,71.17,7.44,0.0,0.0,1.503
0.0,0.0,0.0,0.0,3.89,0.0,0.0,0.0,0.0,0.0,0.0,16.41,0.0,0.0,70.81,8.88,0.0,0.0,1.503
0.0,0.0,0.0,0.0,2.91,0.0,0.0,0.0,0.0,0.0,0.0,16.33,0.0,0.0,70.46,10.31,0.0,0.0,1.504
0.0,0.0,0.0,0.0,0.96,0.0,0.0,0.0,0.0,0.0,0.0,16.16,0.0,0.0,69.75,13.12,0.0,0.0,1.504
0.0,0.0,0.0,0.0,0.0,0.0,0.0,0.0,0.0,0.0,0.0,16.08,0.0,0.0,69.41,14.51,0.0,0.0,1.5033
0.0,0.0,0.0,0.0,0.0,0.0,0.0,0.0,0.0,0.0,0.0,0.0,0.0,0.0,99.7,0.0,0.0,0.0,1.454
0.0,0.0,0.0,0.0,0.0,0.0,0.0,0.0,0.0,0.0,0.0,0.0,0.0,0.0,99.64,0.0,0.0,0.0,1.459
0.0,0.0,0.0,0.0,0.0,0.0,0.0,0.0,0.0,0.0,0.0,0.0,0.0,0.0,99.67,0.0,0.0,0.0,1.455
0.0,0.0,0.0,0.0,0.0,0.0,0.0,0.0,0.0,0.0,0.0,0.0,0.0,0.0,99.86000000000001,0.0,0.0,0.0,1.458
0.0,0.0,0.0,0.0,0.0,0.0,0.0,0.0,0.0,0.0,0.0,49.69,0.0,0.0,0.0,0.0,0.0,50.31,1.664
0.0,0.0,0.0,0.0,0.0,0.0,0.0,0.0,0.0,0.0,0.0,39.86,0.0,0.0,0.0,0.0,0.0,60.14,1.731
0.0,0.0,0.0,0.0,0.0,0.0,0.0,0.0,0.0,0.0,0.0,31.87,0.0,0.0,0.0,0.0,0.0,68.12,1.808
0.0,0.0,0.0,0.0,0.0,0.0,0.0,0.0,0.0,0.0,0.0,25.26,0.0,0.0,0.0,0.0,0.0,74.73999999999998,1.879
0.0,0.0,0.0,0.0,0.0,0.0,0.0,0.0,0.0,0.0,0.0,19.68,0.0,0.0,0.0,0.0,0.0,80.31999999999998,1.933
0.0,0.0,0.0,0.0,0.0,0.0,0.0,0.0,0.0,0.0,0.0,0.0,0.0,0.0,17.46,0.0,0.0,82.54,1.944
0.0,0.0,0.0,0.0,0.0,0.0,0.0,0.0,0.0,0.0,0.0,0.0,0.0,0.0,15.22,0.0,0.0,84.78,2.051
0.0,0.0,0.0,0.0,50.77,0.0,0.0,0.0,0.0,0.0,0.0,0.0,0.0,0.0,49.22,0.0,0.0,0.0,1.519
0.0,0.0,0.0,0.0,45.77,0.0,0.0,0.0,0.0,0.0,0.0,0.0,0.0,0.0,54.23,0.0,0.0,0.0,1.516
0.0,0.0,0.0,0.0,40.74,0.0,0.0,0.0,0.0,0.0,0.0,0.0,0.0,0.0,59.25,0.0,0.0,0.0,1.514
0.0,0.0,0.0,0.0,35.71,0.0,0.0,0.0,0.0,0.0,0.0,0.0,0.0,0.0,64.29,0.0,0.0,0.0,1.511
0.0,0.0,0.0,0.0,30.65,0.0,0.0,0.0,0.0,0.0,0.0,0.0,0.0,0.0,69.34,0.0,0.0,0.0,1.505
0.0,0.0,0.0,0.0,25.58,0.0,0.0,0.0,0.0,0.0,0.0,0.0,0.0,0.0,74.40999999999998,0.0,0.0,0.0,1.499
0.0,0.0,0.0,0.0,0.0,0.0,0.0,0.0,0.0,0.0,0.0,15.31,0.0,0.0,84.69,0.0,0.0,0.0,1.458
0.0,0.0,0.0,0.0,0.0,0.0,0.0,0.0,0.0,0.0,0.0,16.19,0.0,0.0,83.81,0.0,0.0,0.0,1.456
0.0,0.0,0.0,0.0,0.0,0.0,0.0,0.0,0.0,0.0,0.0,22.46,0.0,0.0,77.54,0.0,0.0,0.0,1.458
0.0,0.0,0.0,0.0,0.0,0.0,0.0,0.0,0.0,0.0,0.0,35.28,0.0,0.0,64.71,0.0,0.0,0.0,1.456
0.0,0.0,0.0,0.0,0.0,0.0,0.0,0.0,0.0,0.0,0.0,36.68,0.0,0.0,63.32,0.0,0.0,0.0,1.459
0.0,0.0,0.0,0.0,0.0,0.0,0.0,0.0,0.0,0.0,0.0,95.01,0.0,0.0,4.99,0.0,0.0,0.0,1.453
0.0,0.0,0.0,0.0,0.0,0.0,0.0,0.0,0.0,0.0,0.0,15.31,0.0,0.0,84.69,0.0,0.0,0.0,1.458
0.0,0.0,0.0,0.0,0.0,0.0,0.0,0.0,0.0,0.0,0.0,42.83,0.0,0.0,57.15,0.0,0.0,0.0,1.462
0.0,0.0,0.0,0.0,0.0,0.0,0.0,0.0,0.0,0.0,0.0,48.22,0.0,0.0,51.76,0.0,0.0,0.0,1.461
0.0,0.0,0.0,0.0,0.0,0.0,0.0,0.0,0.0,0.0,0.0,55.26,0.0,0.0,44.72,0.0,0.0,0.0,1.461
0.0,0.0,0.0,0.0,0.0,0.0,0.0,0.0,0.0,0.0,0.0,59.98,0.0,0.0,40.01,0.0,0.0,0.0,1.46
0.0,0.0,0.0,0.0,0.0,0.0,0.0,0.0,0.0,0.0,0.0,67.92,0.0,0.0,32.07,0.0,0.0,0.0,1.458
0.0,0.0,0.0,0.0,0.0,0.0,0.0,0.0,0.0,0.0,0.0,73.54999999999998,0.0,0.0,26.44,0.0,0.0,0.0,1.457
0.0,0.0,0.0,0.0,0.0,0.0,0.0,0.0,0.0,0.0,0.0,80.14,0.0,0.0,19.84,0.0,0.0,0.0,1.46
0.0,0.0,0.0,0.0,0.0,0.0,0.0,0.0,0.0,0.0,0.0,85.98999999999998,0.0,0.0,13.98,0.0,0.0,0.0,1.46
0.0,0.0,0.0,0.0,0.0,0.0,0.0,0.0,0.0,0.0,0.0,90.58,0.0,0.0,9.4,0.0,0.0,0.0,1.46
0.0,0.0,0.0,0.0,0.0,0.0,0.0,0.0,0.0,0.0,0.0,91.62,0.0,0.0,8.359999999999998,0.0,0.0,0.0,1.459
0.0,0.0,0.0,0.0,0.0,0.0,0.0,0.0,0.0,0.0,0.0,94.8,0.0,0.0,5.18,0.0,0.0,0.0,1.462
0.0,0.0,0.0,0.0,0.0,0.0,0.0,0.0,0.0,0.0,0.0,95.98,0.0,0.0,3.99,0.0,0.0,0.0,1.463
0.0,0.0,0.0,0.0,0.0,0.0,0.0,0.0,0.0,0.0,0.0,98.08,0.0,0.0,1.88,0.0,0.0,0.0,1.463
0.0,0.0,0.0,0.0,0.0,0.0,0.0,0.0,15.86,0.0,0.0,0.0,0.0,0.0,84.14,0.0,0.0,0.0,1.478
0.0,0.0,0.0,0.0,0.0,0.0,0.0,0.0,29.78,0.0,0.0,0.0,0.0,0.0,70.21,0.0,0.0,0.0,1.504
0.0,0.0,0.0,0.0,0.0,0.0,0.0,0.0,45.52,0.0,0.0,0.0,0.0,0.0,54.47,0.0,0.0,0.0,1.535
0.0,0.0,0.0,0.0,0.0,0.0,0.0,0.0,62.92,0.0,0.0,0.0,0.0,0.0,37.08,0.0,0.0,0.0,1.574
0.0,0.0,0.0,0.0,0.0,0.0,0.0,0.0,71.79000000000002,0.0,0.0,0.0,0.0,0.0,28.21,0.0,0.0,0.0,1.597
0.0,0.0,0.0,0.0,0.0,0.0,0.0,0.0,80.0,0.0,0.0,0.0,0.0,0.0,20.0,0.0,0.0,0.0,1.629
0.0,0.0,0.0,0.0,0.0,0.0,0.0,0.0,84.98999999999998,0.0,0.0,0.0,0.0,0.0,15.0,0.0,0.0,0.0,1.634
0.0,0.0,0.0,0.0,0.0,0.0,0.0,0.0,0.0,0.0,0.0,0.0,0.0,0.0,100.0,0.0,0.0,0.0,1.458
0.0,0.0,0.0,0.0,0.0,0.0,0.0,0.0,0.0,0.0,0.0,0.0,0.0,0.0,100.0,0.0,0.0,0.0,1.458
0.0,0.61,0.0,0.0,0.0,0.0,0.0,0.0,0.0,0.0,0.0,0.0,0.0,0.0,99.39,0.0,0.0,0.0,1.462
0.0,2.46,0.0,0.0,0.0,0.0,0.0,0.0,0.0,0.0,0.0,0.0,0.0,0.0,97.54,0.0,0.0,0.0,1.467
0.0,6.9,0.0,0.0,0.0,0.0,0.0,0.0,0.0,0.0,0.0,0.0,0.0,0.0,93.1,0.0,0.0,0.0,1.482
0.0,0.0,0.31,0.0,0.0,0.0,0.0,0.0,0.0,0.0,0.0,0.0,0.0,0.0,99.69,0.0,0.0,0.0,1.46
0.0,0.0,0.88,0.0,0.0,0.0,0.0,0.0,0.0,0.0,0.0,0.0,0.0,0.0,99.12,0.0,0.0,0.0,1.462
0.0,0.0,1.26,0.0,0.0,0.0,0.0,0.0,0.0,0.0,0.0,0.0,0.0,0.0,98.74,0.0,0.0,0.0,1.463
0.0,0.0,1.89,0.0,0.0,0.0,0.0,0.0,0.0,0.0,0.0,0.0,0.0,0.0,98.11000000000001,0.0,0.0,0.0,1.465
0.0,0.0,0.0,0.0,0.0,0.0,0.0,0.0,0.0,0.0,0.0,0.0,0.0,0.0,99.72000000000001,0.0,0.0,0.0,1.46
0.0,0.0,0.0,0.0,0.0,0.0,80.0,0.0,0.0,0.0,0.0,0.0,0.0,0.0,20.0,0.0,0.0,0.0,2.11
0.0,0.0,0.0,0.0,0.0,0.0,95.0,0.0,0.0,0.0,0.0,0.0,0.0,0.0,5.0,0.0,0.0,0.0,2.19
0.25,0.0,0.0,0.0,25.14,0.0,0.0,0.0,0.0,0.0,0.0,0.0,0.0,0.0,74.61,0.0,0.0,0.0,1.499
0.62,0.0,0.0,0.0,24.47,0.0,0.0,0.0,0.0,0.0,0.0,0.0,0.0,0.0,74.90999999999998,0.0,0.0,0.0,1.5
1.89,0.0,0.0,0.0,22.19,0.0,0.0,0.0,0.0,0.0,0.0,0.0,0.0,0.0,75.92,0.0,0.0,0.0,1.503
4.53,0.0,0.0,0.0,17.44,0.0,0.0,0.0,0.0,0.0,0.0,0.0,0.0,0.0,78.03,0.0,0.0,0.0,1.506
6.6,0.0,0.0,0.0,13.7,0.0,0.0,0.0,0.0,0.0,0.0,0.0,0.0,0.0,79.69,0.0,0.0,0.0,1.508
8.769999999999998,0.0,0.0,0.0,9.8,0.0,0.0,0.0,0.0,0.0,0.0,0.0,0.0,0.0,81.43,0.0,0.0,0.0,1.51
11.81,0.0,0.0,0.0,4.32,0.0,0.0,0.0,0.0,0.0,0.0,0.0,0.0,0.0,83.86,0.0,0.0,0.0,1.512
13.4,0.0,0.0,0.0,1.46,0.0,0.0,0.0,0.0,0.0,0.0,0.0,0.0,0.0,85.12999999999998,0.0,0.0,0.0,1.511
13.89,0.0,0.0,0.0,0.59,0.0,0.0,0.0,0.0,0.0,0.0,0.0,0.0,0.0,85.51999999999998,0.0,0.0,0.0,1.512
14.14,0.0,0.0,0.0,0.15,0.0,0.0,0.0,0.0,0.0,0.0,0.0,0.0,0.0,85.72,0.0,0.0,0.0,1.513
0.05,0.0,0.0,0.0,0.0,0.0,0.0,0.0,0.0,0.0,0.0,0.0,0.0,0.0,65.76,34.19,0.0,0.0,1.499
0.22,0.0,0.0,0.0,0.0,0.0,0.0,0.0,0.0,0.0,0.0,0.0,0.0,0.0,65.99,33.79,0.0,0.0,1.5
0.55,0.0,0.0,0.0,0.0,0.0,0.0,0.0,0.0,0.0,0.0,0.0,0.0,0.0,66.46,32.99,0.0,0.0,1.501
1.69,0.0,0.0,0.0,0.0,0.0,0.0,0.0,0.0,0.0,0.0,0.0,0.0,0.0,68.07,30.23,0.0,0.0,1.503
4.15,0.0,0.0,0.0,0.0,0.0,0.0,0.0,0.0,0.0,0.0,0.0,0.0,0.0,71.55,24.3,0.0,0.0,1.505
6.16,0.0,0.0,0.0,0.0,0.0,0.0,0.0,0.0,0.0,0.0,0.0,0.0,0.0,74.4,19.44,0.0,0.0,1.506
8.349999999999998,0.0,0.0,0.0,0.0,0.0,0.0,0.0,0.0,0.0,0.0,0.0,0.0,0.0,77.48,14.17,0.0,0.0,1.507
11.55,0.0,0.0,0.0,0.0,0.0,0.0,0.0,0.0,0.0,0.0,0.0,0.0,0.0,82.01999999999998,6.43,0.0,0.0,1.51
13.3,0.0,0.0,0.0,0.0,0.0,0.0,0.0,0.0,0.0,0.0,0.0,0.0,0.0,84.48999999999998,2.21,0.0,0.0,1.512
13.85,0.0,0.0,0.0,0.0,0.0,0.0,0.0,0.0,0.0,0.0,0.0,0.0,0.0,85.26,0.89,0.0,0.0,1.513
11.06,0.0,0.0,0.0,0.0,0.0,0.0,0.0,0.0,0.0,0.0,0.0,0.0,0.0,88.94,0.0,0.0,0.0,1.501
0.0,0.0,0.0,0.0,0.45,0.0,0.0,0.0,0.0,0.0,0.0,0.0,0.0,0.0,65.83,33.71,0.0,0.0,1.499
0.0,0.0,0.0,0.0,1.13,0.0,0.0,0.0,0.0,0.0,0.0,0.0,0.0,0.0,66.07,32.8,0.0,0.0,1.499
0.0,0.0,0.0,0.0,2.28,0.0,0.0,0.0,0.0,0.0,0.0,0.0,0.0,0.0,66.46,31.25,0.0,0.0,1.5
0.0,0.0,0.0,0.0,4.62,0.0,0.0,0.0,0.0,0.0,0.0,0.0,0.0,0.0,67.26,28.12,0.0,0.0,1.5
0.0,0.0,0.0,0.0,9.48,0.0,0.0,0.0,0.0,0.0,0.0,0.0,0.0,0.0,68.91,21.61,0.0,0.0,1.5
0.0,0.0,0.0,0.0,11.99,0.0,0.0,0.0,0.0,0.0,0.0,0.0,0.0,0.0,69.77,18.23,0.0,0.0,1.501
0.0,0.0,0.0,0.0,14.57,0.0,0.0,0.0,0.0,0.0,0.0,0.0,0.0,0.0,70.65000000000002,14.77,0.0,0.0,1.501
0.0,0.0,0.0,0.0,19.94,0.0,0.0,0.0,0.0,0.0,0.0,0.0,0.0,0.0,72.48999999999998,7.57,0.0,0.0,1.499
0.0,0.0,0.0,0.0,22.72,0.0,0.0,0.0,0.0,0.0,0.0,0.0,0.0,0.0,73.44,3.84,0.0,0.0,1.499
0.0,0.0,0.0,0.0,24.14,0.0,0.0,0.0,0.0,0.0,0.0,0.0,0.0,0.0,73.92,1.93,0.0,0.0,1.498
0.0,0.0,0.0,0.0,25.01,0.0,0.0,0.0,0.0,0.0,0.0,0.0,0.0,0.0,74.22,0.77,0.0,0.0,1.498
0.0,0.0,0.0,0.0,25.44,0.0,0.0,0.0,0.0,0.0,0.0,0.0,0.0,0.0,74.36,0.19,0.0,0.0,1.498
0.0,0.0,0.0,0.0,0.0,0.0,0.0,0.0,0.0,0.0,0.0,0.0,0.0,0.0,65.68,34.32,0.0,0.0,1.488
0.0,0.0,0.0,0.0,0.45,0.0,0.0,0.0,0.0,0.0,0.0,0.0,0.0,0.0,65.83,33.71,0.0,0.0,1.498
0.0,0.0,0.0,0.0,2.28,0.0,0.0,0.0,0.0,0.0,0.0,0.0,0.0,0.0,66.46,31.25,0.0,0.0,1.499
0.0,0.0,0.0,0.0,5.82,0.0,0.0,0.0,0.0,0.0,0.0,0.0,0.0,0.0,67.66,26.52,0.0,0.0,1.499
0.0,0.0,0.0,0.0,8.49,0.0,0.0,0.0,0.0,0.0,0.0,0.0,0.0,0.0,68.58,22.93,0.0,0.0,1.488
0.0,0.0,0.0,0.0,11.99,0.0,0.0,0.0,0.0,0.0,0.0,0.0,0.0,0.0,69.77,18.23,0.0,0.0,1.498
0.0,0.0,0.0,0.0,18.57,0.0,0.0,0.0,0.0,0.0,0.0,0.0,0.0,0.0,72.02,9.41,0.0,0.0,1.497
0.0,0.0,0.0,0.0,19.94,0.0,0.0,0.0,0.0,0.0,0.0,0.0,0.0,0.0,72.48999999999998,7.57,0.0,0.0,1.497
0.0,0.0,0.0,0.0,25.58,0.0,0.0,0.0,0.0,0.0,0.0,0.0,0.0,0.0,74.40999999999998,0.0,0.0,0.0,1.495
0.0,0.0,0.0,0.0,7.55,0.0,0.0,0.0,0.0,0.0,0.0,0.0,0.0,0.0,69.51,22.94,0.0,0.0,1.499
0.0,0.0,0.0,0.0,11.55,0.0,0.0,0.0,0.0,0.0,0.0,0.0,0.0,0.0,70.90000000000002,17.55,0.0,0.0,1.499
0.0,0.0,0.0,0.0,15.71,0.0,0.0,0.0,0.0,0.0,0.0,0.0,0.0,0.0,72.34999999999998,11.94,0.0,0.0,1.499
0.0,0.0,0.0,0.0,20.05,0.0,0.0,0.0,0.0,0.0,0.0,0.0,0.0,0.0,73.86,6.09,0.0,0.0,1.498
0.0,0.0,0.0,0.0,3.72,0.0,0.0,0.0,0.0,0.0,0.0,0.0,0.0,0.0,69.42,26.85,0.0,0.0,1.499
0.0,0.0,0.0,0.0,7.59,0.0,0.0,0.0,0.0,0.0,0.0,0.0,0.0,0.0,70.79000000000002,21.62,0.0,0.0,1.498
0.0,0.0,0.0,0.0,15.8,0.0,0.0,0.0,0.0,0.0,0.0,0.0,0.0,0.0,73.7,10.5,0.0,0.0,1.497
0.0,0.0,0.0,0.0,20.16,0.0,0.0,0.0,0.0,0.0,0.0,0.0,0.0,0.0,75.23999999999998,4.59,0.0,0.0,1.496
0.0,0.0,0.0,0.0,3.74,0.0,0.0,0.0,0.0,0.0,0.0,0.0,0.0,0.0,70.69,25.57,0.0,0.0,1.497
0.0,0.0,0.0,0.0,15.88,0.0,0.0,0.0,0.0,0.0,0.0,0.0,0.0,0.0,75.06,9.05,0.0,0.0,1.496
0.0,0.0,0.0,0.0,20.27,0.0,0.0,0.0,0.0,0.0,0.0,0.0,0.0,0.0,76.65,3.08,0.0,0.0,1.494
0.0,0.0,0.0,0.0,3.76,0.0,0.0,0.0,0.0,0.0,0.0,0.0,0.0,0.0,71.96,24.28,0.0,0.0,1.496
0.0,0.0,0.0,0.0,7.67,0.0,0.0,0.0,0.0,0.0,0.0,0.0,0.0,0.0,73.4,18.93,0.0,0.0,1.496
0.0,0.0,0.0,0.0,11.73,0.0,0.0,0.0,0.0,0.0,0.0,0.0,0.0,0.0,74.89,13.37,0.0,0.0,1.496
0.0,0.0,0.0,0.0,15.97,0.0,0.0,0.0,0.0,0.0,0.0,0.0,0.0,0.0,76.44,7.58,0.0,0.0,1.495
0.0,0.0,0.0,0.0,18.15,0.0,0.0,0.0,0.0,0.0,0.0,0.0,0.0,0.0,77.25,4.6,0.0,0.0,1.494
0.0,0.0,0.0,0.0,20.38,0.0,0.0,0.0,0.0,0.0,0.0,0.0,0.0,0.0,78.06,1.55,0.0,0.0,1.493
0.0,0.0,0.0,0.0,3.78,0.0,0.0,0.0,0.0,0.0,0.0,0.0,0.0,0.0,73.25,22.97,0.0,0.0,1.495
0.0,0.0,0.0,0.0,7.71,0.0,0.0,0.0,0.0,0.0,0.0,0.0,0.0,0.0,74.72,17.57,0.0,0.0,1.494
0.0,0.0,0.0,0.0,11.8,0.0,0.0,0.0,0.0,0.0,0.0,0.0,0.0,0.0,76.25,11.95,0.0,0.0,1.494
0.0,0.0,0.0,0.0,16.06,0.0,0.0,0.0,0.0,0.0,0.0,0.0,0.0,0.0,77.84,6.1,0.0,0.0,1.492
0.0,0.0,0.0,0.0,3.8,0.0,0.0,0.0,0.0,0.0,0.0,0.0,0.0,0.0,74.56,21.64,0.0,0.0,1.493
0.0,0.0,0.0,0.0,7.75,0.0,0.0,0.0,0.0,0.0,0.0,0.0,0.0,0.0,76.06,16.19,0.0,0.0,1.492
0.0,0.0,0.0,0.0,11.86,0.0,0.0,0.0,0.0,0.0,0.0,0.0,0.0,0.0,77.62,10.51,0.0,0.0,1.491
0.0,0.0,0.0,0.0,16.15,0.0,0.0,0.0,0.0,0.0,0.0,0.0,0.0,0.0,79.25,4.6,0.0,0.0,1.49
0.0,0.0,0.0,0.0,3.82,0.0,0.0,0.0,0.0,0.0,0.0,0.0,0.0,0.0,75.87,20.31,0.0,0.0,1.491
0.0,0.0,0.0,0.0,7.79,0.0,0.0,0.0,0.0,0.0,0.0,0.0,0.0,0.0,77.40999999999998,14.8,0.0,0.0,1.491
0.0,0.0,0.0,0.0,11.93,0.0,0.0,0.0,0.0,0.0,0.0,0.0,0.0,0.0,79.01,9.06,0.0,0.0,1.49
0.0,0.0,0.0,0.0,16.24,0.0,0.0,0.0,0.0,0.0,0.0,0.0,0.0,0.0,80.68,3.08,0.0,0.0,1.488
0.0,0.0,0.0,0.0,3.84,0.0,0.0,0.0,0.0,0.0,0.0,0.0,0.0,0.0,77.2,18.96,0.0,0.0,1.49
0.0,0.0,0.0,0.0,7.83,0.0,0.0,0.0,0.0,0.0,0.0,0.0,0.0,0.0,78.78,13.39,0.0,0.0,1.489
0.0,0.0,0.0,0.0,11.99,0.0,0.0,0.0,0.0,0.0,0.0,0.0,0.0,0.0,80.40999999999998,7.59,0.0,0.0,1.488
0.0,0.0,0.0,0.0,16.33,0.0,0.0,0.0,0.0,0.0,0.0,0.0,0.0,0.0,82.12,1.55,0.0,0.0,1.486
0.0,0.0,0.0,0.0,3.86,0.0,0.0,0.0,0.0,0.0,0.0,0.0,0.0,0.0,78.54999999999998,17.59,0.0,0.0,1.488
0.0,0.0,0.0,0.0,7.87,0.0,0.0,0.0,0.0,0.0,0.0,0.0,0.0,0.0,80.15999999999998,11.97,0.0,0.0,1.488
0.0,0.0,0.0,0.0,12.06,0.0,0.0,0.0,0.0,0.0,0.0,0.0,0.0,0.0,81.83,6.11,0.0,0.0,1.486
0.0,0.0,0.0,0.0,3.88,0.0,0.0,0.0,0.0,0.0,0.0,0.0,0.0,0.0,79.90999999999998,16.21,0.0,0.0,1.487
0.0,0.0,0.0,0.0,12.12,0.0,0.0,0.0,0.0,0.0,0.0,0.0,0.0,0.0,83.26999999999998,4.61,0.0,0.0,1.484
0.0,0.0,0.0,0.0,3.9,0.0,0.0,0.0,0.0,0.0,0.0,0.0,0.0,0.0,81.28,14.82,0.0,0.0,1.485
0.0,0.0,0.0,0.0,12.19,0.0,0.0,0.0,0.0,0.0,0.0,0.0,0.0,0.0,84.72,3.09,0.0,0.0,1.481
19.3,0.0,0.0,0.0,0.0,0.0,0.0,0.0,0.0,0.0,0.0,0.0,14.15,0.0,66.55,0.0,0.0,0.0,1.572
22.69,0.0,0.0,0.0,0.0,0.0,0.0,0.0,0.0,0.0,0.0,0.0,14.56,0.0,62.75,0.0,0.0,0.0,1.58
24.83,0.0,0.0,0.0,0.0,0.0,0.0,0.0,0.0,0.0,0.0,0.0,14.15,0.0,61.02,0.0,0.0,0.0,1.594
17.77,0.0,0.0,0.0,0.0,0.0,0.0,0.0,0.0,0.0,0.0,0.0,26.06,0.0,56.17,0.0,0.0,0.0,1.591
24.09,0.0,0.0,0.0,0.0,0.0,0.0,0.0,0.0,0.0,0.0,0.0,27.47,0.0,48.44,0.0,0.0,0.0,1.613
11.23,0.0,0.0,0.0,0.0,0.0,0.0,0.0,0.0,0.0,0.0,0.0,34.57,0.0,54.2,0.0,0.0,0.0,1.591
13.79,0.0,0.0,0.0,0.0,0.0,0.0,0.0,0.0,0.0,0.0,0.0,35.38000000000001,0.0,50.83,0.0,0.0,0.0,1.6
16.47,0.0,0.0,0.0,0.0,0.0,0.0,0.0,0.0,0.0,0.0,0.0,36.22,0.0,47.31,0.0,0.0,0.0,1.613
19.28,0.0,0.0,0.0,0.0,0.0,0.0,0.0,0.0,0.0,0.0,0.0,37.1,0.0,43.62,0.0,0.0,0.0,1.623
22.23,0.0,0.0,0.0,0.0,0.0,0.0,0.0,0.0,0.0,0.0,0.0,38.03,0.0,39.74,0.0,0.0,0.0,1.634
10.49,0.0,0.0,0.0,0.0,0.0,0.0,0.0,0.0,0.0,0.0,0.0,43.08,0.0,46.43,0.0,0.0,0.0,1.609
15.34,0.0,0.0,0.0,0.0,0.0,0.0,0.0,0.0,0.0,0.0,0.0,44.99,0.0,39.67,0.0,0.0,0.0,1.632
20.64,0.0,0.0,0.0,0.0,0.0,0.0,0.0,0.0,0.0,0.0,0.0,47.07,0.0,32.28,0.0,0.0,0.0,1.654
5.68,0.0,0.0,0.0,0.0,0.0,0.0,0.0,0.0,0.0,0.0,0.0,48.6,0.0,45.71,0.0,0.0,0.0,1.611
7.72,0.0,0.0,0.0,0.0,0.0,0.0,0.0,0.0,0.0,0.0,0.0,49.55,0.0,42.72,0.0,0.0,0.0,1.62
9.85,0.0,0.0,0.0,0.0,0.0,0.0,0.0,0.0,0.0,0.0,0.0,50.54,0.0,39.61,0.0,0.0,0.0,1.632
12.06,0.0,0.0,0.0,0.0,0.0,0.0,0.0,0.0,0.0,0.0,0.0,51.56,0.0,36.37,0.0,0.0,0.0,1.641
14.36,0.0,0.0,0.0,0.0,0.0,0.0,0.0,0.0,0.0,0.0,0.0,52.63,0.0,33.0,0.0,0.0,0.0,1.653
16.76,0.0,0.0,0.0,0.0,0.0,0.0,0.0,0.0,0.0,0.0,0.0,53.75,0.0,29.49,0.0,0.0,0.0,1.663
19.26,0.0,0.0,0.0,0.0,0.0,0.0,0.0,0.0,0.0,0.0,0.0,54.91,0.0,25.82,0.0,0.0,0.0,1.674
5.36,0.0,0.0,0.0,0.0,0.0,0.0,0.0,0.0,0.0,0.0,0.0,55.07,0.0,39.56,0.0,0.0,0.0,1.628
9.28,0.0,0.0,0.0,0.0,0.0,0.0,0.0,0.0,0.0,0.0,0.0,57.13,0.0,33.59,0.0,0.0,0.0,1.65
13.5,0.0,0.0,0.0,0.0,0.0,0.0,0.0,0.0,0.0,0.0,0.0,59.36,0.0,27.14,0.0,0.0,0.0,1.672
1.64,0.0,0.0,0.0,0.0,0.0,0.0,0.0,0.0,0.0,0.0,0.0,58.83,0.0,39.53,0.0,0.0,0.0,1.628
3.33,0.0,0.0,0.0,0.0,0.0,0.0,0.0,0.0,0.0,0.0,0.0,59.82,0.0,36.84,0.0,0.0,0.0,1.639
5.08,0.0,0.0,0.0,0.0,0.0,0.0,0.0,0.0,0.0,0.0,0.0,60.85,0.0,34.07,0.0,0.0,0.0,1.65
6.89,0.0,0.0,0.0,0.0,0.0,0.0,0.0,0.0,0.0,0.0,0.0,61.91,0.0,31.19,0.0,0.0,0.0,1.66
8.769999999999998,0.0,0.0,0.0,0.0,0.0,0.0,0.0,0.0,0.0,0.0,0.0,63.01,0.0,28.22,0.0,0.0,0.0,1.671
10.71,0.0,0.0,0.0,0.0,0.0,0.0,0.0,0.0,0.0,0.0,0.0,64.15,0.0,25.14,0.0,0.0,0.0,1.681
12.73,0.0,0.0,0.0,0.0,0.0,0.0,0.0,0.0,0.0,0.0,0.0,65.32,0.0,21.94,0.0,0.0,0.0,1.694
1.56,0.0,0.0,0.0,0.0,0.0,0.0,0.0,0.0,0.0,0.0,0.0,63.97,0.0,34.47,0.0,0.0,0.0,1.647
4.83,0.0,0.0,0.0,0.0,0.0,0.0,0.0,0.0,0.0,0.0,0.0,66.05,0.0,29.12,0.0,0.0,0.0,1.669
8.31,0.0,0.0,0.0,0.0,0.0,0.0,0.0,0.0,0.0,0.0,0.0,68.27,0.0,23.41,0.0,0.0,0.0,1.671
1.49,0.0,0.0,0.0,0.0,0.0,0.0,0.0,0.0,0.0,0.0,0.0,68.63,0.0,29.88,0.0,0.0,0.0,1.668
3.02,0.0,0.0,0.0,0.0,0.0,0.0,0.0,0.0,0.0,0.0,0.0,69.68,0.0,27.31,0.0,0.0,0.0,1.679
4.6,0.0,0.0,0.0,0.0,0.0,0.0,0.0,0.0,0.0,0.0,0.0,70.75,0.0,24.65,0.0,0.0,0.0,1.69
6.22,0.0,0.0,0.0,0.0,0.0,0.0,0.0,0.0,0.0,0.0,0.0,71.87000000000002,0.0,21.91,0.0,0.0,0.0,1.7
7.9,0.0,0.0,0.0,0.0,0.0,0.0,0.0,0.0,0.0,0.0,0.0,73.01999999999998,0.0,19.08,0.0,0.0,0.0,1.712
1.42,0.0,0.0,0.0,0.0,0.0,0.0,0.0,0.0,0.0,0.0,0.0,72.87,0.0,25.7,0.0,0.0,0.0,1.687
4.39,0.0,0.0,0.0,0.0,0.0,0.0,0.0,0.0,0.0,0.0,0.0,75.03,0.0,20.58,0.0,0.0,0.0,1.709
1.36,0.0,0.0,0.0,0.0,0.0,0.0,0.0,0.0,0.0,0.0,0.0,76.76,0.0,21.88,0.0,0.0,0.0,1.707
2.76,0.0,0.0,0.0,0.0,0.0,0.0,0.0,0.0,0.0,0.0,0.0,77.83,0.0,19.41,0.0,0.0,0.0,1.719
4.19,0.0,0.0,0.0,0.0,0.0,0.0,0.0,0.0,0.0,0.0,0.0,78.93,0.0,16.87,0.0,0.0,0.0,1.729
7.49,0.0,0.0,0.0,0.0,27.21,0.0,0.0,0.0,0.0,0.0,0.0,0.0,0.0,65.29,0.0,0.0,0.0,1.558
7.36,0.0,0.0,0.0,0.0,33.42,0.0,0.0,0.0,0.0,0.0,0.0,0.0,0.0,59.22,0.0,0.0,0.0,1.573
7.23,0.0,0.0,0.0,0.0,39.41,0.0,0.0,0.0,0.0,0.0,0.0,0.0,0.0,53.35,0.0,0.0,0.0,1.589
7.11,0.0,0.0,0.0,0.0,45.21,0.0,0.0,0.0,0.0,0.0,0.0,0.0,0.0,47.68,0.0,0.0,0.0,1.602
10.84,0.0,0.0,0.0,0.0,7.38,0.0,0.0,0.0,0.0,0.0,0.0,0.0,0.0,81.76999999999998,0.0,0.0,0.0,1.518
10.64,0.0,0.0,0.0,0.0,14.49,0.0,0.0,0.0,0.0,0.0,0.0,0.0,0.0,74.87,0.0,0.0,0.0,1.532
10.44,0.0,0.0,0.0,0.0,21.33,0.0,0.0,0.0,0.0,0.0,0.0,0.0,0.0,68.23,0.0,0.0,0.0,1.549
10.25,0.0,0.0,0.0,0.0,27.92,0.0,0.0,0.0,0.0,0.0,0.0,0.0,0.0,61.83,0.0,0.0,0.0,1.563
10.06,0.0,0.0,0.0,0.0,34.27,0.0,0.0,0.0,0.0,0.0,0.0,0.0,0.0,55.66,0.0,0.0,0.0,1.578
9.89,0.0,0.0,0.0,0.0,40.4,0.0,0.0,0.0,0.0,0.0,0.0,0.0,0.0,49.71,0.0,0.0,0.0,1.592
13.93,0.0,0.0,0.0,0.0,7.59,0.0,0.0,0.0,0.0,0.0,0.0,0.0,0.0,78.47,0.0,0.0,0.0,1.528
13.66,0.0,0.0,0.0,0.0,14.89,0.0,0.0,0.0,0.0,0.0,0.0,0.0,0.0,71.45,0.0,0.0,0.0,1.542
13.4,0.0,0.0,0.0,0.0,21.9,0.0,0.0,0.0,0.0,0.0,0.0,0.0,0.0,64.69,0.0,0.0,0.0,1.556
13.15,0.0,0.0,0.0,0.0,28.66,0.0,0.0,0.0,0.0,0.0,0.0,0.0,0.0,58.19,0.0,0.0,0.0,1.57
12.91,0.0,0.0,0.0,0.0,35.16,0.0,0.0,0.0,0.0,0.0,0.0,0.0,0.0,51.92,0.0,0.0,0.0,1.583
12.68,0.0,0.0,0.0,0.0,41.43,0.0,0.0,0.0,0.0,0.0,0.0,0.0,0.0,45.89,0.0,0.0,0.0,1.598
17.21,0.0,0.0,0.0,0.0,7.809999999999999,0.0,0.0,0.0,0.0,0.0,0.0,0.0,0.0,74.98,0.0,0.0,0.0,1.536
16.86,0.0,0.0,0.0,0.0,15.31,0.0,0.0,0.0,0.0,0.0,0.0,0.0,0.0,67.82,0.0,0.0,0.0,1.551
16.53,0.0,0.0,0.0,0.0,22.51,0.0,0.0,0.0,0.0,0.0,0.0,0.0,0.0,60.95,0.0,0.0,0.0,1.563
16.21,0.0,0.0,0.0,0.0,29.44,0.0,0.0,0.0,0.0,0.0,0.0,0.0,0.0,54.34,0.0,0.0,0.0,1.577
20.67,0.0,0.0,0.0,0.0,8.04,0.0,0.0,0.0,0.0,0.0,0.0,0.0,0.0,71.28,0.0,0.0,0.0,1.544
20.25,0.0,0.0,0.0,0.0,15.76,0.0,0.0,0.0,0.0,0.0,0.0,0.0,0.0,63.99,0.0,0.0,0.0,1.557
19.84,0.0,0.0,0.0,0.0,23.16,0.0,0.0,0.0,0.0,0.0,0.0,0.0,0.0,57.0,0.0,0.0,0.0,1.57
19.99,0.0,0.0,0.0,0.0,10.0,0.0,0.0,0.0,0.0,0.0,0.0,0.0,0.0,70.0,0.0,0.0,0.0,1.553
25.03,0.0,0.0,0.0,0.0,4.89,0.0,0.0,0.0,0.0,0.0,0.0,0.0,0.0,70.08,0.0,0.0,0.0,1.548
15.07,0.0,0.0,0.0,0.0,9.6,0.0,0.0,0.0,0.0,0.0,0.0,0.0,0.0,75.33,0.0,0.0,0.0,1.548
20.01,0.0,0.0,0.0,0.0,4.88,0.0,0.0,0.0,0.0,0.0,0.0,0.0,0.0,75.11,0.0,0.0,0.0,1.535
0.0,0.0,0.0,0.0,3.9,0.0,0.0,0.0,0.0,0.0,0.0,0.0,0.0,0.0,90.4,0.0,5.7,0.0,1.483
0.0,0.0,0.0,0.0,6.0,0.0,0.0,0.0,0.0,0.0,0.0,0.0,0.0,0.0,90.0,0.0,4.0,0.0,1.481
0.0,0.0,0.0,0.0,10.89,0.0,0.0,0.0,0.0,0.0,0.0,0.0,0.0,0.0,86.09999999999998,0.0,3.01,0.0,1.486
0.0,0.0,0.0,0.0,8.0,0.0,0.0,0.0,0.0,0.0,0.0,0.0,0.0,0.0,86.0,0.0,6.0,0.0,1.491
0.0,0.0,0.0,0.0,9.21,0.0,0.0,0.0,0.0,0.0,0.0,0.0,0.0,0.0,83.20999999999998,0.0,7.58,0.0,1.499
0.0,0.0,0.0,0.0,6.55,0.0,0.0,0.0,0.0,0.0,0.0,0.0,0.0,0.0,81.79999999999998,0.0,11.65,0.0,1.507
0.0,0.0,0.0,0.0,16.98,0.0,0.0,0.0,0.0,0.0,0.0,0.0,0.0,0.0,78.01,0.0,5.01,0.0,1.504
0.0,0.0,0.0,0.0,12.0,0.0,0.0,0.0,0.0,0.0,0.0,0.0,0.0,0.0,78.0,0.0,10.0,0.0,1.511
0.0,0.0,0.0,0.0,14.93,0.0,0.0,0.0,0.0,0.0,0.0,0.0,0.0,0.0,77.06,0.0,8.01,0.0,1.51
0.0,0.0,0.0,0.0,14.93,0.0,0.0,0.0,0.0,0.0,0.0,0.0,0.0,0.0,77.06,0.0,8.01,0.0,1.51
0.0,0.0,0.0,0.0,12.85,0.0,0.0,0.0,0.0,0.0,0.0,0.0,0.0,0.0,76.12,0.0,11.03,0.0,1.517
0.0,0.0,0.0,0.0,8.9,0.0,0.0,0.0,0.0,0.0,0.0,0.0,0.0,0.0,76.11,0.0,14.99,0.0,1.523
0.0,0.0,0.0,0.0,18.89,0.0,0.0,0.0,0.0,0.0,0.0,0.0,0.0,0.0,76.09999999999998,0.0,5.01,0.0,1.506
0.0,0.0,0.0,0.0,6.18,0.0,0.0,0.0,0.0,0.0,0.0,0.0,0.0,0.0,75.86,0.0,17.96,0.0,1.528
0.0,0.0,0.0,0.0,18.64,0.0,0.0,0.0,0.0,0.0,0.0,0.0,0.0,0.0,75.59999999999998,0.0,5.76,0.0,1.509
0.0,0.0,0.0,0.0,4.48,0.0,0.0,0.0,0.0,0.0,0.0,0.0,0.0,0.0,75.29,0.0,20.23,0.0,1.533
0.0,0.0,0.0,0.0,17.25,0.0,0.0,0.0,0.0,0.0,0.0,0.0,0.0,0.0,75.20999999999998,0.0,7.54,0.0,1.512
0.0,0.0,0.0,0.0,17.5,0.0,0.0,0.0,0.0,0.0,0.0,0.0,0.0,0.0,75.0,0.0,7.5,0.0,1.513
0.0,0.0,0.0,0.0,15.04,0.0,0.0,0.0,0.0,0.0,0.0,0.0,0.0,0.0,74.98,0.0,9.98,0.0,1.517
0.0,0.0,0.0,0.0,13.4,0.0,0.0,0.0,0.0,0.0,0.0,0.0,0.0,0.0,74.95999999999998,0.0,11.64,0.0,1.519
0.0,0.0,0.0,0.0,10.08,0.0,0.0,0.0,0.0,0.0,0.0,0.0,0.0,0.0,74.95,0.0,14.97,0.0,1.525
0.0,0.0,0.0,0.0,15.2,0.0,0.0,0.0,0.0,0.0,0.0,0.0,0.0,0.0,74.7,0.0,10.1,0.0,1.517
0.0,0.0,0.0,0.0,15.28,0.0,0.0,0.0,0.0,0.0,0.0,0.0,0.0,0.0,74.69,0.0,10.03,0.0,1.518
0.0,0.0,0.0,0.0,5.46,0.0,0.0,0.0,0.0,0.0,0.0,0.0,0.0,0.0,74.29,0.0,20.25,0.0,1.535
0.0,0.0,0.0,0.0,24.02,0.0,0.0,0.0,0.0,0.0,0.0,0.0,0.0,0.0,70.66,0.0,5.32,0.0,1.513
0.0,0.0,0.0,0.0,13.78,0.0,0.0,0.0,0.0,0.0,0.0,0.0,0.0,0.0,70.56,0.0,15.66,0.0,1.534
0.0,0.0,0.0,0.0,15.68,0.0,0.0,0.0,0.0,0.0,0.0,0.0,0.0,0.0,70.28,0.0,14.04,0.0,1.532
0.0,0.0,0.0,0.0,14.77,0.0,0.0,0.0,0.0,0.0,0.0,0.0,0.0,0.0,70.23,0.0,15.0,0.0,1.534
0.0,0.0,0.0,0.0,23.26,0.0,0.0,0.0,0.0,0.0,0.0,0.0,0.0,0.0,70.22,0.0,6.52,0.0,1.516
0.0,0.0,0.0,0.0,24.86,0.0,0.0,0.0,0.0,0.0,0.0,0.0,0.0,0.0,70.2,0.0,4.94,0.0,1.513
0.0,0.0,0.0,0.0,15.91,0.0,0.0,0.0,0.0,0.0,0.0,0.0,0.0,0.0,70.01,0.0,14.08,0.0,1.531
0.0,0.0,0.0,0.0,5.73,0.0,0.0,0.0,0.0,0.0,0.0,0.0,0.0,0.0,74.25,0.0,20.02,0.0,1.533
0.0,0.0,0.0,0.0,12.82,0.0,0.0,0.0,0.0,0.0,0.0,0.0,0.0,0.0,74.2,0.0,12.98,0.0,1.524
0.0,0.0,0.0,0.0,18.48,0.0,0.0,0.0,0.0,0.0,0.0,0.0,0.0,0.0,74.18,0.0,7.34,0.0,1.514
0.0,0.0,0.0,0.0,20.73,0.0,0.0,0.0,0.0,0.0,0.0,0.0,0.0,0.0,74.15,0.0,5.12,0.0,1.509
0.0,0.0,0.0,0.0,13.88,0.0,0.0,0.0,0.0,0.0,0.0,0.0,0.0,0.0,74.09999999999998,0.0,12.02,0.0,1.522
0.0,0.0,0.0,0.0,15.04,0.0,0.0,0.0,0.0,0.0,0.0,0.0,0.0,0.0,73.93,0.0,11.03,0.0,1.521
0.0,0.0,0.0,0.0,7.32,0.0,0.0,0.0,0.0,0.0,0.0,0.0,0.0,0.0,73.64,0.0,19.04,0.0,1.535
0.0,0.0,0.0,0.0,12.95,0.0,0.0,0.0,0.0,0.0,0.0,0.0,0.0,0.0,73.61,0.0,13.44,0.0,1.526
0.0,0.0,0.0,0.0,13.3,0.0,0.0,0.0,0.0,0.0,0.0,0.0,0.0,0.0,73.56999999999998,0.0,13.13,0.0,1.526
0.0,0.0,0.0,0.0,16.42,0.0,0.0,0.0,0.0,0.0,0.0,0.0,0.0,0.0,73.56,0.0,10.02,0.0,1.52
0.0,0.0,0.0,0.0,23.48,0.0,0.0,0.0,0.0,0.0,0.0,0.0,0.0,0.0,73.45,0.0,3.07,0.0,1.505
0.0,0.0,0.0,0.0,21.72,0.0,0.0,0.0,0.0,0.0,0.0,0.0,0.0,0.0,73.28,0.0,5.0,0.0,1.51
0.0,0.0,0.0,0.0,13.81,0.0,0.0,0.0,0.0,0.0,0.0,0.0,0.0,0.0,73.17,0.0,13.02,0.0,1.526
0.0,0.0,0.0,0.0,22.84,0.0,0.0,0.0,0.0,0.0,0.0,0.0,0.0,0.0,73.15,0.0,4.01,0.0,1.508
0.0,0.0,0.0,0.0,17.91,0.0,0.0,0.0,0.0,0.0,0.0,0.0,0.0,0.0,73.08,0.0,9.01,0.0,1.518
0.0,0.0,0.0,0.0,11.82,0.0,0.0,0.0,0.0,0.0,0.0,0.0,0.0,0.0,72.15,0.0,16.03,0.0,1.533
0.0,0.0,0.0,0.0,8.92,0.0,0.0,0.0,0.0,0.0,0.0,0.0,0.0,0.0,72.06,0.0,19.02,0.0,1.539
0.0,0.0,0.0,0.0,21.66,0.0,0.0,0.0,0.0,0.0,0.0,0.0,0.0,0.0,71.8,0.0,6.54,0.0,1.514
0.0,0.0,0.0,0.0,18.52,0.0,0.0,0.0,0.0,0.0,0.0,0.0,0.0,0.0,71.38,0.0,10.1,0.0,1.522
0.0,0.0,0.0,0.0,21.35,0.0,0.0,0.0,0.0,0.0,0.0,0.0,0.0,0.0,71.11,0.0,7.54,0.0,1.516
0.0,0.0,0.0,0.0,10.91,0.0,0.0,0.0,0.0,0.0,0.0,0.0,0.0,0.0,71.06999999999998,0.0,18.02,0.0,1.538
0.0,0.0,0.0,0.0,5.46,0.0,0.0,0.0,0.0,0.0,0.0,0.0,0.0,0.0,70.88,0.0,23.66,0.0,1.549
0.0,0.0,0.0,0.0,9.11,0.0,0.0,0.0,0.0,0.0,0.0,0.0,0.0,0.0,70.7,0.0,20.19,0.0,1.544
0.0,0.0,0.0,0.0,23.45,0.0,0.0,0.0,0.0,0.0,0.0,0.0,0.0,0.0,66.48,0.0,10.07,0.0,1.527
0.0,0.0,0.0,0.0,32.2,0.0,0.0,0.0,0.0,0.0,0.0,0.0,0.0,0.0,66.46,0.0,1.34,0.0,1.507
0.0,0.0,0.0,0.0,18.69,0.0,0.0,0.0,0.0,0.0,0.0,0.0,0.0,0.0,66.4,0.0,14.91,0.0,1.537
0.0,0.0,0.0,0.0,17.8,0.0,0.0,0.0,0.0,0.0,0.0,0.0,0.0,0.0,66.16,0.0,16.04,0.0,1.54
0.0,0.0,0.0,0.0,18.95,0.0,0.0,0.0,0.0,0.0,0.0,0.0,0.0,0.0,65.99,0.0,15.06,0.0,1.538
0.0,0.0,0.0,0.0,19.15,0.0,0.0,0.0,0.0,0.0,0.0,0.0,0.0,0.0,65.85,0.0,15.0,0.0,1.538
