Repository: janardhanhl/glass_properties

# Refractive Index (RI) and Abbe number calculation by ML

RI and Abbe number for different composition of glass is given.
Need to cross train the data for RI and Abbe number.
Resultant single model should predict both RI and Abbe numbers.

File: ABBE_interglad.csv (part 1 of 13)
,Li2O,TiO2,ZrO2,SrO,Na2O,ZnO,Nb2O5,Nb2O3,Al2O3,Sb2O3,Y2O3,B2O3,BaO,La2O3,SiO2,K2O,CaO,PbO,ABBENUM
0,0.0,0.0,0.0,0.0,10.04,0.0,0.0,0.0,0.0,0.0,0.0,16.92,0.0,0.0,73.03,0.0,0.0,0.0,65.6
1,0.0,0.0,0.0,0.0,8.99,0.0,0.0,0.0,0.0,0.0,0.0,16.83,0.0,0.0,72.65,1.52,0.0,0.0,66.2
2,0.0,0.0,0.0,0.0,6.92,0.0,0.0,0.0,0.0,0.0,0.0,16.66,0.0,0.0,71.91,4.51,0.0,0.0,66.52
3,0.0,0.0,0.0,0.0,5.9,0.0,0.0,0.0,0.0,0.0,0.0,16.58,0.0,0.0,71.54000000000002,5.98,0.0,0.0,66.65
4,0.0,0.0,0.0,0.0,4.89,0.0,0.0,0.0,0.0,0.0,0.0,16.49,0.0,0.0,71.17,7.44,0.0,0.0,66.7
5,0.0,0.0,0.0,0.0,3.89,0.0,0.0,0.0,0.0,0.0,0.0,16.41,0.0,0.0,70.81,8.88,0.0,0.0,66.59
6,0.0,0.0,0.0,0.0,2.91,0.0,0.0,0.0,0.0,0.0,0.0,16.33,0.0,0.0,70.46,10.31,0.0,0.0,66.85
7,0.0,0.0,0.0,0.0,0.96,0.0,0.0,0.0,0.0,0.0,0.0,16.16,0.0,0.0,69.75,13.12,0.0,0.0,67.22
8,0.0,0.0,0.0,0.0,0.0,0.0,0.0,0.0,0.0,0.0,0.0,16.08,0.0,0.0,69.41,14.51,0.0,0.0,67.23
9,0.0,0.0,0.0,0.0,0.0,0.0,0.0,0.0,0.0,0.0,0.0,49.69,0.0,0.0,0.0,0.0,0.0,50.31,40.0
10,0.0,0.0,0.0,0.0,0.0,0.0,0.0,0.0,0.0,0.0,0.0,39.86,0.0,0.0,0.0,0.0,0.0,60.14,36.01
11,0.0,0.0,0.0,0.0,0.0,0.0,0.0,0.0,0.0,0.0,0.0,31.87,0.0,0.0,0.0,0.0,0.0,68.12,31.84
12,0.0,0.0,0.0,0.0,0.0,0.0,0.0,0.0,0.0,0.0,0.0,25.26,0.0,0.0,0.0,0.0,0.0,74.73999999999998,27.2
13,0.0,0.0,0.0,0.0,0.0,0.0,0.0,0.0,0.0,0.0,0.0,19.68,0.0,0.0,0.0,0.0,0.0,80.31999999999998,21.7
14,0.0,0.0,0.0,0.0,0.0,0.0,0.0,0.0,0.0,0.0,0.0,0.0,0.0,0.0,17.46,0.0,0.0,82.54,20.7
15,0.0,0.0,0.0,0.0,0.0,0.0,0.0,0.0,0.0,0.0,0.0,0.0,0.0,0.0,15.22,0.0,0.0,84.78,16.04
19,0.0,0.0,0.0,0.0,4.32,0.0,0.0,0.0,0.0,0.0,0.0,0.0,0.0,0.0,35.48,0.0,0.0,60.19,30.2
20,0.0,0.0,0.0,0.0,4.79,0.0,0.0,0.0,0.0,0.0,0.0,0.0,0.0,0.0,26.39,0.0,0.0,68.82,24.79
21,0.0,0.0,0.0,0.0,6.74,0.0,0.0,0.0,0.0,0.0,0.0,0.0,0.0,0.0,38.05,0.0,0.0,55.21,31.4
22,0.0,0.0,0.0,0.0,7.19,0.0,0.0,0.0,0.0,0.0,0.0,0.0,0.0,0.0,38.19,0.0,0.0,54.61,31.4
23,0.0,0.0,0.0,0.0,7.19,0.0,0.0,0.0,0.0,0.0,0.0,0.0,0.0,0.0,31.29,0.0,0.0,61.52,27.84
24,0.0,0.0,0.0,0.0,8.279999999999998,0.0,0.0,0.0,0.0,0.0,0.0,0.0,0.0,0.0,32.06,0.0,0.0,59.65,28.13
25,0.0,0.0,0.0,0.0,10.58,0.0,0.0,0.0,0.0,0.0,0.0,0.0,0.0,0.0,41.89,0.0,0.0,47.52,33.3
26,0.0,0.0,0.0,0.0,9.65,0.0,0.0,0.0,0.0,0.0,0.0,0.0,0.0,0.0,33.9,0.0,0.0,56.45,29.6
27,0.0,0.0,0.0,0.0,12.36,0.0,0.0,0.0,0.0,0.0,0.0,0.0,0.0,0.0,43.73,0.0,0.0,43.9,34.5
28,0.0,0.0,0.0,0.0,13.27,0.0,0.0,0.0,0.0,0.0,0.0,0.0,0.0,0.0,44.57,0.0,0.0,42.16,35.6
29,0.0,0.0,0.0,0.0,11.61,0.0,0.0,0.0,0.0,0.0,0.0,0.0,0.0,0.0,34.23,0.0,0.0,54.15,29.5
30,0.0,0.0,0.0,0.0,14.64,0.0,0.0,0.0,0.0,0.0,0.0,0.0,0.0,0.0,45.18,0.0,0.0,40.18,36.7
31,0.0,0.0,0.0,0.0,13.55,0.0,0.0,0.0,0.0,0.0,0.0,0.0,0.0,0.0,38.76,0.0,0.0,47.68,32.1
32,0.0,0.0,0.0,0.0,0.0,0.0,0.0,0.0,0.0,0.0,0.0,0.0,0.0,0.0,78.45999999999998,21.54,0.0,0.0,62.1
33,0.0,0.0,0.0,37.14,0.0,0.0,0.0,0.0,0.0,0.0,0.0,0.0,0.0,0.0,49.28,13.58,0.0,0.0,57.1
34,0.0,0.0,0.0,31.08,0.0,0.0,0.0,0.0,0.0,0.0,0.0,0.0,0.0,0.0,54.08,14.83,0.0,0.0,58.4
35,0.0,0.0,0.0,22.45,0.0,0.0,0.0,0.0,0.0,0.0,0.0,0.0,0.0,0.0,60.86,16.69,0.0,0.0,59.9
36,0.0,0.0,0.0,14.44,0.0,0.0,0.0,0.0,0.0,0.0,0.0,0.0,0.0,0.0,67.09,18.46,0.0,0.0,60.7
37,0.0,0.0,0.0,6.97,0.0,0.0,0.0,0.0,0.0,0.0,0.0,0.0,0.0,0.0,73.03,20.0,0.0,0.0,61.3
38,0.0,0.0,0.0,40.0,0.0,0.0,0.0,0.0,0.0,0.0,0.0,0.0,0.0,0.0,43.76,16.24,0.0,0.0,55.4
39,0.0,0.0,0.0,35.82,0.0,0.0,0.0,0.0,0.0,0.0,0.0,0.0,0.0,0.0,46.9,17.27,0.0,0.0,56.1
40,0.0,0.0,0.0,26.36,0.0,0.0,0.0,0.0,0.0,0.0,0.0,0.0,0.0,0.0,53.78,19.86,0.0,0.0,57.7
41,0.0,0.0,0.0,17.23,0.0,0.0,0.0,0.0,0.0,0.0,0.0,0.0,0.0,0.0,60.46,22.3,0.0,0.0,58.9
42,0.0,0.0,0.0,8.449999999999998,0.0,0.0,0.0,0.0,0.0,0.0,0.0,0.0,0.0,0.0,66.86,24.69,0.0,0.0,59.9
43,0.0,0.0,0.0,35.49,0.0,0.0,0.0,0.0,0.0,0.0,0.0,0.0,0.0,0.0,43.17,21.34,0.0,0.0,55.3
44,0.0,0.0,0.0,30.47,0.0,0.0,0.0,0.0,0.0,0.0,0.0,0.0,0.0,0.0,46.53,23.0,0.0,0.0,56.1
45,0.0,0.0,0.0,25.37,0.0,0.0,0.0,0.0,0.0,0.0,0.0,0.0,0.0,0.0,49.93,24.7,0.0,0.0,57.0
46,0.0,0.0,0.0,15.25,0.0,0.0,0.0,0.0,0.0,0.0,0.0,0.0,0.0,0.0,56.75,28.0,0.0,0.0,58.6
47,0.0,0.0,0.0,15.78,0.0,0.0,0.0,0.0,0.0,0.0,0.0,0.0,0.0,0.0,76.54999999999998,7.67,0.0,0.0,62.8
48,0.0,0.0,0.0,13.02,0.0,0.0,0.0,0.0,0.0,0.0,0.0,0.0,0.0,0.0,77.14,9.840000000000002,0.0,0.0,62.5
49,0.0,0.0,0.0,21.37,0.0,0.0,0.0,0.0,0.0,0.0,0.0,0.0,0.0,0.0,68.24,10.4,0.0,0.0,61.0
50,0.0,0.0,0.0,9.62,0.0,0.0,0.0,0.0,0.0,0.0,0.0,0.0,0.0,0.0,77.90999999999998,12.47,0.0,0.0,62.3
51,0.0,0.0,0.0,27.06,0.0,0.0,0.0,0.0,0.0,0.0,0.0,0.0,0.0,0.0,59.92,13.02,0.0,0.0,59.2
52,0.0,0.0,0.0,11.44,0.0,0.0,0.0,0.0,0.0,0.0,0.0,0.0,0.0,0.0,73.37,15.18,0.0,0.0,61.4
53,0.0,0.0,0.0,5.68,0.0,0.0,0.0,0.0,0.0,0.0,0.0,0.0,0.0,0.0,77.65999999999998,16.65,0.0,0.0,62.1
54,0.0,0.0,0.0,7.1,0.0,0.0,0.0,0.0,0.0,0.0,0.0,0.0,0.0,0.0,72.26,20.63,0.0,0.0,61.1
55,0.0,0.0,0.0,23.52,0.0,0.0,0.0,0.0,0.0,0.0,0.0,0.0,0.0,0.0,46.63,29.84,0.0,0.0,55.8
56,0.0,0.0,0.0,12.09,0.0,0.0,0.0,0.0,0.0,0.0,0.0,0.0,0.0,0.0,53.63,34.28,0.0,0.0,57.3
57,0.0,0.0,0.0,0.0,20.0,0.0,0.0,0.0,0.0,0.0,0.0,0.0,0.0,0.0,80.0,0.0,0.0,0.0,59.29
58,0.0,0.0,0.0,0.0,19.4,0.0,0.0,0.0,0.0,3.0,0.0,0.0,0.0,0.0,77.59999999999998,0.0,0.0,0.0,59.29
59,0.0,0.0,0.0,0.0,18.8,0.0,0.0,0.0,0.0,6.0,0.0,0.0,0.0,0.0,75.2,0.0,0.0,0.0,54.82
60,0.0,0.0,0.0,0.0,18.2,0.0,0.0,0.0,0.0,9.0,0.0,0.0,0.0,0.0,72.79999999999998,0.0,0.0,0.0,52.76
61,0.0,0.0,0.0,0.0,17.6,0.0,0.0,0.0,0.0,12.0,0.0,0.0,0.0,0.0,70.40000000000002,0.0,0.0,0.0,50.99
62,0.0,0.0,0.0,0.0,17.0,0.0,0.0,0.0,0.0,15.0,0.0,0.0,0.0,0.0,68.0,0.0,0.0,0.0,49.04
63,0.0,0.0,0.0,0.0,16.4,0.0,0.0,0.0,0.0,18.0,0.0,0.0,0.0,0.0,65.6,0.0,0.0,0.0,47.48
64,0.0,0.0,0.0,0.0,15.8,0.0,0.0,0.0,0.0,21.0,0.0,0.0,0.0,0.0,63.2,0.0,0.0,0.0,45.82
65,0.0,0.0,0.0,0.0,15.2,0.0,0.0,0.0,0.0,24.0,0.0,0.0,0.0,0.0,60.8,0.0,0.0,0.0,44.67
66,0.0,0.0,0.0,0.0,14.6,0.0,0.0,0.0,0.0,27.0,0.0,0.0,0.0,0.0,58.4,0.0,0.0,0.0,43.11
67,0.0,0.0,0.0,0.0,14.0,0.0,0.0,0.0,0.0,30.0,0.0,0.0,0.0,0.0,56.0,0.0,0.0,0.0,41.67
68,0.0,0.0,0.0,0.0,10.0,0.0,0.0,0.0,0.0,50.0,0.0,0.0,0.0,0.0,40.0,0.0,0.0,0.0,34.47
69,0.0,6.51,0.0,0.0,15.15,0.0,0.0,0.0,0.0,0.0,0.0,0.0,0.0,0.0,78.34,0.0,0.0,0.0,51.5
70,0.0,6.5,0.0,0.0,20.17,0.0,0.0,0.0,0.0,0.0,0.0,0.0,0.0,0.0,73.33,0.0,0.0,0.0,50.4
71,0.0,6.49,0.0,0.0,25.17,0.0,0.0,0.0,0.0,0.0,0.0,0.0,0.0,0.0,68.34,0.0,0.0,0.0,49.7
72,0.0,12.83,0.0,0.0,9.95,0.0,0.0,0.0,0.0,0.0,0.0,0.0,0.0,0.0,77.20999999999998,0.0,0.0,0.0,43.5
73,0.0,12.81,0.0,0.0,14.91,0.0,0.0,0.0,0.0,0.0,0.0,0.0,0.0,0.0,72.28,0.0,0.0,0.0,43.8
74,0.0,12.79,0.0,0.0,19.85,0.0,0.0,0.0,0.0,0.0,0.0,0.0,0.0,0.0,67.36,0.0,0.0,0.0,43.7
75,0.0,12.77,0.0,0.0,24.77,0.0,0.0,0.0,0.0,0.0,0.0,0.0,0.0,0.0,62.45,0.0,0.0,0.0,43.5
76,0.0,12.75,0.0,0.0,29.68,0.0,0.0,0.0,0.0,0.0,0.0,0.0,0.0,0.0,57.56,0.0,0.0,0.0,43.2
77,0.0,12.73,0.0,0.0,34.58,0.0,0.0,0.0,0.0,0.0,0.0,0.0,0.0,0.0,52.68,0.0,0.0,0.0,42.6
78,0.0,18.94,0.0,0.0,9.8,0.0,0.0,0.0,0.0,0.0,0.0,0.0,0.0,0.0,71.25,0.0,0.0,0.0,36.4
79,0.0,18.92,0.0,0.0,14.68,0.0,0.0,0.0,0.0,0.0,0.0,0.0,0.0,0.0,66.41,0.0,0.0,0.0,37.8
80,0.0,18.89,0.0,0.0,19.54,0.0,0.0,0.0,0.0,0.0,0.0,0.0,0.0,0.0,61.57,0.0,0.0,0.0,38.2
81,0.0,18.86,0.0,0.0,24.39,0.0,0.0,0.0,0.0,0.0,0.0,0.0,0.0,0.0,56.75,0.0,0.0,0.0,38.5
82,0.0,18.83,0.0,0.0,29.22,0.0,0.0,0.0,0.0,0.0,0.0,0.0,0.0,0.0,51.94,0.0,0.0,0.0,38.6
83,0.0,18.8,0.0,0.0,34.04,0.0,0.0,0.0,0.0,0.0,0.0,0.0,0.0,0.0,47.15,0.0,0.0,0.0,38.2
84,0.0,18.78,0.0,0.0,38.85,0.0,0.0,0.0,0.0,0.0,0.0,0.0,0.0,0.0,42.37,0.0,0.0,0.0,37.1
85,0.0,21.25,0.0,0.0,22.31,0.0,0.0,0.0,0.0,0.0,0.0,0.0,0.0,0.0,56.43,0.0,0.0,0.0,36.4
86,0.0,24.87,0.0,0.0,9.65,0.0,0.0,0.0,0.0,0.0,0.0,0.0,0.0,0.0,65.48,0.0,0.0,0.0,31.4
87,0.0,24.83,0.0,0.0,14.45,0.0,0.0,0.0,0.0,0.0,0.0,0.0,0.0,0.0,60.71,0.0,0.0,0.0,32.7
88,0.0,24.8,0.0,0.0,19.24,0.0,0.0,0.0,0.0,0.0,0.0,0.0,0.0,0.0,55.96,0.0,0.0,0.0,33.5
89,0.0,24.76,0.0,0.0,24.01,0.0,0.0,0.0,0.0,0.0,0.0,0.0,0.0,0.0,51.22,0.0,0.0,0.0,34.1
90,0.0,24.72,0.0,0.0,28.78,0.0,0.0,0.0,0.0,0.0,0.0,0.0,0.0,0.0,46.5,0.0,0.0,0.0,34.5
91,0.0,24.69,0.0,0.0,33.52,0.0,0.0,0.0,0.0,0.0,0.0,0.0,0.0,0.0,41.79,0.0,0.0,0.0,34.2
92,0.0,24.65,0.0,0.0,38.26,0.0,0.0,0.0,0.0,0.0,0.0,0.0,0.0,0.0,37.09,0.0,0.0,0.0,33.3
93,0.0,30.57,0.0,0.0,14.23,0.0,0.0,0.0,0.0,0.0,0.0,0.0,0.0,0.0,55.19,0.0,0.0,0.0,29.0
94,0.0,30.53,0.0,0.0,18.95,0.0,0.0,0.0,0.0,0.0,0.0,0.0,0.0,0.0,50.52,0.0,0.0,0.0,29.7
95,0.0,30.48,0.0,0.0,23.65,0.0,0.0,0.0,0.0,0.0,0.0,0.0,0.0,0.0,45.86,0.0,0.0,0.0,30.6
96,0.0,30.44,0.0,0.0,28.34,0.0,0.0,0.0,0.0,0.0,0.0,0.0,0.0,0.0,41.22,0.0,0.0,0.0,30.9
97,0.0,30.4,0.0,0.0,33.02,0.0,0.0,0.0,0.0,0.0,0.0,0.0,0.0,0.0,36.58,0.0,0.0,0.0,30.8
98,0.0,36.14,0.0,0.0,14.02,0.0,0.0,0.0,0.0,0.0,0.0,0.0,0.0,0.0,49.84,0.0,0.0,0.0,26.0
99,0.0,36.09,0.0,0.0,18.67,0.0,0.0,0.0,0.0,0.0,0.0,0.0,0.0,0.0,45.24,0.0,0.0,0.0,26.7
100,0.0,36.04,0.0,0.0,23.3,0.0,0.0,0.0,0.0,0.0,0.0,0.0,0.0,0.0,40.66,0.0,0.0,0.0,27.6
101,0.0,35.98,0.0,0.0,27.92,0.0,0.0,0.0,0.0,0.0,0.0,0.0,0.0,0.0,36.09,0.0,0.0,0.0,28.1
102,0.0,35.93,0.0,0.0,32.53,0.0,0.0,0.0,0.0,0.0,0.0,0.0,0.0,0.0,31.54,0.0,0.0,0.0,28.2
103,0.0,41.43,0.0,0.0,22.96,0.0,0.0,0.0,0.0,0.0,0.0,0.0,0.0,0.0,35.61,0.0,0.0,0.0,25.1
104,0.0,41.37,0.0,0.0,27.51,0.0,0.0,0.0,0.0,0.0,0.0,0.0,0.0,0.0,31.12,0.0,0.0,0.0,25.7
105,0.0,41.31,0.0,0.0,32.05,0.0,0.0,0.0,0.0,0.0,0.0,0.0,0.0,0.0,26.64,0.0,0.0,0.0,26.0
106,0.0,0.0,0.0,0.0,0.0,11.35,0.0,0.0,0.0,0.0,0.0,0.0,61.11,0.0,27.54,0.0,0.0,0.0,49.7
107,0.0,0.0,0.0,0.0,0.0,5.14,0.0,0.0,0.0,0.0,0.0,0.0,58.14,0.0,36.71,0.0,0.0,0.0,53.8
108,0.0,0.0,0.0,0.0,0.0,8.5,0.0,0.0,0.0,0.0,0.0,0.0,57.63,0.0,33.87,0.0,0.0,0.0,52.1
109,0.0,0.0,0.0,0.0,0.0,11.79,0.0,0.0,0.0,0.0,0.0,0.0,57.12,0.0,31.09,0.0,0.0,0.0,50.8
110,0.0,0.0,0.0,0.0,0.0,15.03,0.0,0.0,0.0,0.0,0.0,0.0,56.62,0.0,28.35,0.0,0.0,0.0,49.6
111,0.0,0.0,0.0,0.0,0.0,8.66,0.0,0.0,0.0,0.0,0.0,0.0,55.51,0.0,35.83,0.0,0.0,0.0,52.8
112,0.0,0.0,0.0,0.0,0.0,12.02,0.0,0.0,0.0,0.0,0.0,0.0,55.01,0.0,32.97,0.0,0.0,0.0,51.7
113,0.0,0.0,0.0,0.0,0.0,13.68,0.0,0.0,0.0,0.0,0.0,0.0,54.76,0.0,31.56,0.0,0.0,0.0,51.1
114,0.0,0.0,0.0,0.0,0.0,15.32,0.0,0.0,0.0,0.0,0.0,0.0,54.52,0.0,30.16,0.0,0.0,0.0,50.3
115,0.0,0.0,0.0,0.0,0.0,16.95,0.0,0.0,0.0,0.0,0.0,0.0,54.27,0.0,28.78,0.0,0.0,0.0,50.0
116,0.0,0.0,0.0,0.0,0.0,2.67,0.0,0.0,0.0,0.0,0.0,0.0,55.3,0.0,42.03,0.0,0.0,0.0,55.5
117,0.0,0.0,0.0,0.0,0.0,13.95,0.0,0.0,0.0,0.0,0.0,0.0,52.57,0.0,33.48,0.0,0.0,0.0,51.4
118,0.0,0.0,0.0,0.0,0.0,15.62,0.0,0.0,0.0,0.0,0.0,0.0,52.33,0.0,32.04,0.0,0.0,0.0,50.9
119,0.0,0.0,0.0,0.0,0.0,5.47,0.0,0.0,0.0,0.0,0.0,0.0,51.49,0.0,43.05,0.0,0.0,0.0,55.3
120,0.0,0.0,0.0,0.0,0.0,7.25,0.0,0.0,0.0,0.0,0.0,0.0,51.24,0.0,41.5,0.0,0.0,0.0,54.6
121,0.0,0.0,0.0,0.0,0.0,9.02,0.0,0.0,0.0,0.0,0.0,0.0,51.0,0.0,39.97,0.0,0.0,0.0,54.0
122,0.0,0.0,0.0,0.0,0.0,10.78,0.0,0.0,0.0,0.0,0.0,0.0,50.76,0.0,38.46,0.0,0.0,0.0,53.5
123,0.0,0.0,0.0,0.0,0.0,12.51,0.0,0.0,0.0,0.0,0.0,0.0,50.52,0.0,36.96,0.0,0.0,0.0,52.7
124,0.0,0.0,0.0,0.0,0.0,14.24,0.0,0.0,0.0,0.0,0.0,0.0,50.29,0.0,35.47,0.0,0.0,0.0,52.0
125,0.0,0.0,0.0,0.0,0.0,15.94,0.0,0.0,0.0,0.0,0.0,0.0,50.05,0.0,34.0,0.0,0.0,0.0,51.5
126,0.0,0.0,0.0,0.0,0.0,17.63,0.0,0.0,0.0,0.0,0.0,0.0,49.82,0.0,32.54,0.0,0.0,0.0,50.8
127,0.0,0.0,0.0,0.0,0.0,9.21,0.0,0.0,0.0,0.0,0.0,0.0,48.61,0.0,42.18,0.0,0.0,0.0,54.6
128,0.0,0.0,0.0,0.0,0.0,11.0,0.0,0.0,0.0,0.0,0.0,0.0,48.37,0.0,40.62,0.0,0.0,0.0,53.9
129,0.0,0.0,0.0,0.0,0.0,12.78,0.0,0.0,0.0,0.0,0.0,0.0,48.14,0.0,39.08,0.0,0.0,0.0,52.8
130,0.0,0.0,0.0,0.0,0.0,14.53,0.0,0.0,0.0,0.0,0.0,0.0,47.91,0.0,37.55,0.0,0.0,0.0,52.6
131,0.0,0.0,0.0,0.0,0.0,17.989999999999995,0.0,0.0,0.0,0.0,0.0,0.0,47.46,0.0,34.54,0.0,0.0,0.0,51.4
132,0.0,0.0,0.0,0.0,0.0,21.39,0.0,0.0,0.0,0.0,0.0,0.0,47.02,0.0,31.59,0.0,0.0,0.0,50.0
133,0.0,0.0,0.0,0.0,0.0,23.07,0.0,0.0,0.0,0.0,0.0,0.0,46.8,0.0,30.13,0.0,0.0,0.0,49.2
134,0.0,0.0,0.0,0.0,0.0,3.82,0.0,0.0,0.0,0.0,0.0,0.0,46.8,0.0,49.38,0.0,0.0,0.0,56.6
135,0.0,0.0,0.0,0.0,0.0,5.7,0.0,0.0,0.0,0.0,0.0,0.0,46.57,0.0,47.73,0.0,0.0,0.0,56.0
136,0.0,0.0,0.0,0.0,0.0,7.57,0.0,0.0,0.0,0.0,0.0,0.0,46.33,0.0,46.1,0.0,0.0,0.0,55.5
137,0.0,0.0,0.0,0.0,0.0,9.41,0.0,0.0,0.0,0.0,0.0,0.0,46.11,0.0,44.48,0.0,0.0,0.0,55.2
138,0.0,0.0,0.0,0.0,0.0,11.24,0.0,0.0,0.0,0.0,0.0,0.0,45.88,0.0,42.88,0.0,0.0,0.0,54.5
139,0.0,0.0,0.0,0.0,0.0,13.05,0.0,0.0,0.0,0.0,0.0,0.0,45.66,0.0,41.29,0.0,0.0,0.0,53.6
140,0.0,0.0,0.0,0.0,0.0,14.84,0.0,0.0,0.0,0.0,0.0,0.0,45.44,0.0,39.72,0.0,0.0,0.0,53.0
141,0.0,0.0,0.0,0.0,0.0,16.62,0.0,0.0,0.0,0.0,0.0,0.0,45.22,0.0,38.17,0.0,0.0,0.0,52.5
142,0.0,0.0,0.0,0.0,0.0,18.37,0.0,0.0,0.0,0.0,0.0,0.0,45.0,0.0,36.63,0.0,0.0,0.0,51.7
143,0.0,0.0,0.0,0.0,0.0,21.84,0.0,0.0,0.0,0.0,0.0,0.0,44.57,0.0,33.59,0.0,0.0,0.0,50.4
144,0.0,0.0,0.0,0.0,0.0,25.24,0.0,0.0,0.0,0.0,0.0,0.0,44.15,0.0,30.61,0.0,0.0,0.0,49.1
145,0.0,0.0,0.0,0.0,0.0,5.83,0.0,0.0,0.0,0.0,0.0,0.0,43.94,0.0,50.23,0.0,0.0,0.0,56.6
146,0.0,0.0,0.0,0.0,0.0,9.62,0.0,0.0,0.0,0.0,0.0,0.0,43.5,0.0,46.88,0.0,0.0,0.0,55.5
147,0.0,0.0,0.0,0.0,0.0,13.33,0.0,0.0,0.0,0.0,0.0,0.0,43.06,0.0,43.6,0.0,0.0,0.0,54.2
148,0.0,0.0,0.0,0.0,0.0,20.96,0.0,0.0,0.0,0.0,0.0,0.0,49.37,0.0,29.67,0.0,0.0,0.0,49.6
149,0.0,0.0,0.0,0.0,0.0,1.88,0.0,0.0,0.0,0.0,0.0,0.0,49.56,0.0,48.56,0.0,0.0,0.0,56.8
150,0.0,0.0,0.0,0.0,0.0,7.41,0.0,0.0,0.0,0.0,0.0,0.0,48.84,0.0,43.75,0.0,0.0,0.0,52.2
151,0.0,0.0,0.0,0.0,0.0,22.3,0.0,0.0,0.0,0.0,0.0,0.0,42.02,0.0,35.68,0.0,0.0,0.0,51.0
152,0.0,0.0,0.0,0.0,0.0,24.04,0.0,0.0,0.0,0.0,0.0,0.0,41.81,0.0,34.14,0.0,0.0,0.0,49.9
153,0.0,0.0,0.0,0.0,0.0,13.94,0.0,0.0,0.0,0.0,0.0,0.0,37.52,0.0,48.53,0.0,0.0,0.0,54.9
154,0.0,0.0,0.0,0.0,0.0,19.61,0.0,0.0,0.0,0.0,0.0,0.0,36.95,0.0,43.44,0.0,0.0,0.0,53.0
155,0.0,0.0,0.0,0.0,0.0,21.46,0.0,0.0,0.0,0.0,0.0,0.0,36.76,0.0,41.78,0.0,0.0,0.0,53.2
156,0.0,0.0,0.0,0.0,0.0,26.9,0.0,0.0,0.0,0.0,0.0,0.0,36.2,0.0,36.89,0.0,0.0,0.0,50.7
157,0.0,0.0,0.0,0.0,0.0,28.68,0.0,0.0,0.0,0.0,0.0,0.0,36.02000000000001,0.0,35.29,0.0,0.0,0.0,50.0
158,0.0,0.0,0.0,0.0,0.0,29.32,0.0,0.0,0.0,0.0,0.0,0.0,33.15,0.0,37.53,0.0,0.0,0.0,50.2
159,0.0,0.0,0.0,0.0,0.0,32.9,0.0,0.0,0.0,0.0,0.0,0.0,32.81,0.0,34.29,0.0,0.0,0.0,48.9
160,0.0,0.0,0.0,0.0,0.0,24.38,0.0,0.0,0.0,0.0,0.0,0.0,30.62,0.0,45.0,0.0,0.0,0.0,52.7
161,0.0,0.0,0.0,0.0,0.0,33.81,0.0,0.0,0.0,0.0,0.0,0.0,21.24,0.0,44.94,0.0,0.0,0.0,50.5
162,0.0,0.0,0.0,0.0,0.0,33.64,0.0,0.0,0.0,0.0,0.0,0.0,29.83,0.0,36.53,0.0,0.0,0.0,49.5
163,0.0,0.0,0.0,0.0,0.0,16.97,0.0,0.0,0.0,0.0,0.0,0.0,42.64,0.0,40.38,0.0,0.0,0.0,53.0
164,0.0,0.0,0.0,0.0,0.0,18.77,0.0,0.0,0.0,0.0,0.0,0.0,42.43,0.0,38.8,0.0,0.0,0.0,52.0
165,0.0,0.0,0.0,0.0,0.0,20.54,0.0,0.0,0.0,0.0,0.0,0.0,42.22,0.0,37.23,0.0,0.0,0.0,51.5
166,0.0,0.0,0.0,0.0,0.0,34.42,0.0,0.0,0.0,0.0,0.0,0.0,26.7,0.0,38.87,0.0,0.0,0.0,49.9
167,0.0,0.0,0.0,0.0,0.0,38.07,0.0,0.0,0.0,0.0,0.0,0.0,26.42,0.0,35.5,0.0,0.0,0.0,48.5
168,0.0,0.0,0.0,0.0,0.0,39.86,0.0,0.0,0.0,0.0,0.0,0.0,26.29,0.0,33.85,0.0,0.0,0.0,48.0
169,0.0,0.0,0.0,0.0,0.0,33.35,0.0,0.0,0.0,0.0,0.0,0.0,23.56,0.0,43.09,0.0,0.0,0.0,51.3
170,0.0,0.0,0.0,0.0,0.0,35.24,0.0,0.0,0.0,0.0,0.0,0.0,23.43,0.0,41.32,0.0,0.0,0.0,50.4
171,0.0,0.0,0.0,0.0,0.0,38.96,0.0,0.0,0.0,0.0,0.0,0.0,23.18,0.0,37.85,0.0,0.0,0.0,49.2
172,0.0,0.0,0.0,0.0,0.0,40.8,0.0,0.0,0.0,0.0,0.0,0.0,23.06,0.0,36.14,0.0,0.0,0.0,48.4
173,0.0,0.0,0.0,0.0,0.0,38.01,0.0,0.0,0.0,0.0,0.0,0.0,19.89,0.0,42.1,0.0,0.0,0.0,50.1
174,0.0,0.0,0.0,0.0,0.0,39.9,0.0,0.0,0.0,0.0,0.0,0.0,19.78,0.0,40.31,0.0,0.0,0.0,49.4
175,0.0,0.0,0.0,0.0,0.0,43.62,0.0,0.0,0.0,0.0,0.0,0.0,19.57,0.0,36.81,0.0,0.0,0.0,48.4
176,0.0,0.0,0.0,0.0,0.0,44.69,0.0,0.0,0.0,0.0,0.0,0.0,16.03,0.0,39.28,0.0,0.0,0.0,48.7
177,0.0,0.0,0.0,0.0,0.0,45.8,0.0,0.0,0.0,0.0,0.0,0.0,12.33,0.0,41.87,0.0,0.0,0.0,49.0
178,0.0,0.0,0.0,0.0,0.0,0.0,0.0,0.0,0.0,0.0,0.0,63.36,30.91,0.0,5.73,0.0,0.0,0.0,62.7
179,0.0,0.0,0.0,0.0,0.0,0.0,0.0,0.0,0.0,0.0,0.0,57.73,36.68,0.0,5.58,0.0,0.0,0.0,63.2
180,0.0,0.0,0.0,0.0,0.0,0.0,0.0,0.0,0.0,0.0,0.0,51.82,37.14,0.0,11.04,0.0,0.0,0.0,63.7
181,0.0,0.0,0.0,0.0,0.0,0.0,0.0,0.0,0.0,0.0,0.0,32.2,42.65,0.0,25.14,0.0,0.0,0.0,63.6
182,0.0,0.0,0.0,0.0,0.0,0.0,0.0,0.0,0.0,0.0,0.0,38.01,42.56,0.0,19.43,0.0,0.0,0.0,63.5
183,0.0,0.0,0.0,0.0,0.0,0.0,0.0,0.0,0.0,0.0,0.0,34.39,42.91,0.0,22.7,0.0,0.0,0.0,63.6
184,0.0,0.0,0.0,0.0,0.0,0.0,0.0,0.0,0.0,0.0,0.0,47.07,42.13,0.0,10.8,0.0,0.0,0.0,63.2
185,0.0,0.0,0.0,0.0,0.0,0.0,0.0,0.0,0.0,0.0,0.0,40.78,42.64,0.0,16.57,0.0,0.0,0.0,63.6
186,0.0,0.0,0.0,0.0,0.0,0.0,0.0,0.0,0.0,0.0,0.0,43.84,42.45,0.0,13.7,0.0,0.0,0.0,63.7
187,0.0,0.0,0.0,0.0,0.0,0.0,0.0,0.0,0.0,0.0,0.0,43.84,42.45,0.0,13.7,0.0,0.0,0.0,63.8
188,0.0,0.0,0.0,0.0,0.0,0.0,0.0,0.0,0.0,0.0,0.0,49.68,42.21,0.0,8.099999999999998,0.0,0.0,0.0,63.2
189,0.0,0.0,0.0,0.0,0.0,0.0,0.0,0.0,0.0,0.0,0.0,52.58,42.03,0.0,5.38,0.0,0.0,0.0,63.1
190,0.0,0.0,0.0,0.0,0.0,0.0,0.0,0.0,0.0,0.0,0.0,55.39,41.86,0.0,2.74,0.0,0.0,0.0,63.4
191,0.0,0.0,0.0,0.0,0.0,0.0,0.0,0.0,0.0,0.0,0.0,9.95,49.25,0.0,40.8,0.0,0.0,0.0,59.5
192,0.0,0.0,0.0,0.0,0.0,0.0,0.0,0.0,0.0,0.0,0.0,18.77,48.77,0.0,32.46,0.0,0.0,0.0,61.5
193,0.0,0.0,0.0,0.0,0.0,0.0,0.0,0.0,0.0,0.0,0.0,24.91,48.35,0.0,26.74,0.0,0.0,0.0,62.3
194,0.0,0.0,0.0,0.0,0.0,0.0,0.0,0.0,0.0,0.0,0.0,28.05,48.13,0.0,23.81,0.0,0.0,0.0,62.3
195,0.0,0.0,0.0,0.0,0.0,0.0,0.0,0.0,0.0,0.0,0.0,30.65,47.95,0.0,21.39,0.0,0.0,0.0,62.7
196,0.0,0.0,0.0,0.0,0.0,0.0,0.0,0.0,0.0,0.0,0.0,21.56,48.7,0.0,29.74,0.0,0.0,0.0,61.6
197,0.0,0.0,0.0,0.0,0.0,0.0,0.0,0.0,0.0,0.0,0.0,27.47,48.41,0.0,24.11,0.0,0.0,0.0,62.2
198,0.0,0.0,0.0,0.0,0.0,0.0,0.0,0.0,0.0,0.0,0.0,36.19,47.92,0.0,15.88,0.0,0.0,0.0,63.0
199,0.0,0.0,0.0,0.0,0.0,0.0,0.0,0.0,0.0,0.0,0.0,12.62,49.67,0.0,37.71,0.0,0.0,0.0,60.3
200,0.0,0.0,0.0,0.0,0.0,0.0,0.0,0.0,0.0,0.0,0.0,30.75,48.42,0.0,20.83,0.0,0.0,0.0,62.3
201,0.0,0.0,0.0,0.0,0.0,0.0,0.0,0.0,0.0,0.0,0.0,26.35,53.14,0.0,20.5,0.0,0.0,0.0,61.0
202,0.0,0.0,0.0,0.0,0.0,0.0,0.0,0.0,0.0,0.0,0.0,37.69,52.28,0.0,10.02,0.0,0.0,0.0,62.1
203,0.0,0.0,0.0,0.0,0.0,0.0,0.0,0.0,0.0,0.0,0.0,44.62,51.76,0.0,3.62,0.0,0.0,0.0,61.8
204,0.0,0.0,0.0,0.0,0.0,0.0,0.0,0.0,0.0,0.0,0.0,19.11,53.8,0.0,27.1,0.0,0.0,0.0,60.1
205,0.0,0.0,0.0,0.0,0.0,0.0,0.0,0.0,0.0,0.0,0.0,30.52,52.93,0.0,16.54,0.0,0.0,0.0,61.6
206,0.0,0.0,0.0,0.0,0.0,0.0,0.0,0.0,0.0,0.0,0.0,46.27,51.74,0.0,1.99,0.0,0.0,0.0,62.2
207,0.0,0.0,0.0,0.0,0.0,0.0,0.0,0.0,0.0,0.0,0.0,34.98,52.7,0.0,12.32,0.0,0.0,0.0,61.6
208,0.0,0.0,0.0,0.0,0.0,0.0,0.0,0.0,0.0,0.0,0.0,23.87,55.15,0.0,20.98,0.0,0.0,0.0,60.1
209,0.0,0.0,0.0,0.0,0.0,0.0,0.0,0.0,0.0,0.0,0.0,26.1,55.08,0.0,18.82,0.0,0.0,0.0,60.6
210,0.0,0.0,0.0,0.0,0.0,0.0,0.0,0.0,0.0,0.0,0.0,12.22,57.85,0.0,29.93,0.0,0.0,0.0,57.7
211,0.0,0.0,0.0,0.0,0.0,0.0,0.0,0.0,0.0,0.0,0.0,6.26,58.43,0.0,35.3,0.0,0.0,0.0,56.7
212,0.0,0.0,0.0,0.0,0.0,0.0,0.0,0.0,0.0,0.0,0.0,17.61,57.62,0.0,24.77,0.0,0.0,0.0,58.7
213,0.0,0.0,0.0,0.0,0.0,0.0,0.0,0.0,0.0,0.0,0.0,20.18,57.61,0.0,22.21,0.0,0.0,0.0,59.5
214,0.0,0.0,0.0,0.0,0.0,0.0,0.0,0.0,0.0,0.0,0.0,22.88,57.5,0.0,19.62,0.0,0.0,0.0,59.7
215,0.0,0.0,0.0,0.0,0.0,0.0,0.0,0.0,0.0,0.0,0.0,25.37,57.29,0.0,17.33,0.0,0.0,0.0,60.1
216,0.0,0.0,0.0,0.0,0.0,0.0,0.0,0.0,0.0,0.0,0.0,28.26,57.06,0.0,14.68,0.0,0.0,0.0,60.2
217,0.0,0.0,0.0,0.0,0.0,0.0,0.0,0.0,0.0,0.0,0.0,30.85,56.85,0.0,12.3,0.0,0.0,0.0,60.5
218,0.0,0.0,0.0,0.0,0.0,0.0,0.0,0.0,0.0,0.0,0.0,30.82,56.95,0.0,12.23,0.0,0.0,0.0,60.4
219,0.0,0.0,0.0,0.0,0.0,0.0,0.0,0.0,0.0,0.0,0.0,39.0,56.28,0.0,4.71,0.0,0.0,0.0,61.1
220,0.0,0.0,0.0,0.0,0.0,0.0,0.0,0.0,0.0,0.0,0.0,28.0,57.28,0.0,14.72,0.0,0.0,0.0,60.0
221,0.0,0.0,0.0,0.0,0.0,0.0,0.0,0.0,0.0,0.0,0.0,33.36,56.84,0.0,9.8,0.0,0.0,0.0,60.5
222,0.0,0.0,0.0,0.0,0.0,0.0,0.0,0.0,0.0,0.0,0.0,36.17,56.61,0.0,7.21,0.0,0.0,0.0,60.8
223,0.0,0.0,0.0,0.0,0.0,0.0,0.0,0.0,0.0,0.0,0.0,18.81,65.18,0.0,16.01,0.0,0.0,0.0,56.3
224,0.0,0.0,0.0,0.0,0.0,0.0,0.0,0.0,0.0,0.0,0.0,18.88,65.17,0.0,15.95,0.0,0.0,0.0,55.8
225,0.0,0.0,0.0,0.0,0.0,0.0,0.0,0.0,0.0,0.0,0.0,16.18,65.51,0.0,18.31,0.0,0.0,0.0,55.7
226,0.0,0.0,0.0,0.0,0.0,0.0,0.0,0.0,0.0,0.0,0.0,21.33,65.03,0.0,13.63,0.0,0.0,0.0,56.8
227,0.0,0.0,0.0,0.0,0.0,0.0,0.0,0.0,0.0,0.0,0.0,26.18,64.93,0.0,8.88,0.0,0.0,0.0,56.9
228,0.0,0.0,0.0,0.0,0.0,0.0,0.0,0.0,0.0,0.0,0.0,42.19,47.63,0.0,10.18,0.0,0.0,0.0,63.0
229,0.0,0.0,0.0,0.0,0.0,0.0,0.0,0.0,0.0,0.0,0.0,44.89,47.44,0.0,7.67,0.0,0.0,0.0,63.6
230,0.0,0.0,0.0,0.0,0.0,0.0,0.0,0.0,0.0,0.0,0.0,47.33,47.5,0.0,5.17,0.0,0.0,0.0,62.5
231,0.0,0.0,0.0,0.0,0.0,0.0,0.0,0.0,0.0,0.0,0.0,15.69,51.23,0.0,33.08,0.0,0.0,0.0,60.0
232,0.0,0.0,0.0,0.0,0.0,0.0,0.0,0.0,0.0,0.0,0.0,15.46,53.41,0.0,31.13,0.0,0.0,0.0,59.3
233,0.0,0.0,0.0,0.0,0.0,0.0,0.0,0.0,0.0,0.0,0.0,17.07,53.4,0.0,29.53,0.0,0.0,0.0,59.9
234,0.0,0.0,0.0,0.0,0.0,0.0,0.0,0.0,0.0,0.0,0.0,18.39,53.3,0.0,28.3,0.0,0.0,0.0,59.9
235,0.0,0.0,0.0,0.0,0.0,0.0,0.0,0.0,0.0,0.0,0.0,37.0,51.91,0.0,11.09,0.0,0.0,0.0,61.9
236,0.0,0.0,0.0,0.0,0.0,0.0,0.0,0.0,0.0,0.0,0.0,21.01,53.21,0.0,25.78,0.0,0.0,0.0,60.0
237,0.0,0.0,0.0,0.0,0.0,0.0,0.0,0.0,0.0,0.0,0.0,23.98,52.99,0.0,23.02,0.0,0.0,0.0,60.8
238,0.0,0.0,0.0,0.0,0.0,0.0,0.0,0.0,0.0,0.0,0.0,4.98,54.53,0.0,40.49,0.0,0.0,0.0,57.1
239,0.0,0.0,0.0,0.0,0.0,0.0,0.0,0.0,0.0,0.0,0.0,7.86,54.31,0.0,37.82,0.0,0.0,0.0,57.9
240,0.0,0.0,0.0,0.0,0.0,0.0,0.0,0.0,0.0,0.0,0.0,22.51,53.21,0.0,24.27,0.0,0.0,0.0,60.4
241,0.0,0.0,0.0,0.0,0.0,0.0,0.0,0.0,0.0,0.0,0.0,39.15,51.96,0.0,8.89,0.0,0.0,0.0,62.1
242,0.0,0.0,0.0,0.0,0.0,0.0,0.0,0.0,0.0,0.0,0.0,42.73,51.69,0.0,5.58,0.0,0.0,0.0,62.0
243,0.0,0.0,0.0,0.0,0.0,0.0,0.0,0.0,0.0,0.0,0.0,43.14,51.66,0.0,5.2,0.0,0.0,0.0,62.4
244,0.0,0.0,0.0,0.0,0.0,0.0,0.0,0.0,0.0,0.0,0.0,12.2,54.1,0.0,33.7,0.0,0.0,0.0,59.0
245,0.0,0.0,0.0,0.0,0.0,0.0,0.0,0.0,0.0,0.0,0.0,25.16,53.12,0.0,21.72,0.0,0.0,0.0,60.9
246,0.0,0.0,0.0,0.0,0.0,0.0,0.0,0.0,0.0,0.0,0.0,32.06,52.6,0.0,15.33,0.0,0.0,0.0,62.0
247,0.0,0.0,0.0,0.0,0.0,0.0,0.0,0.0,0.0,0.0,0.0,33.61,52.48,0.0,13.9,0.0,0.0,0.0,62.0
248,0.0,0.0,0.0,0.0,0.0,0.0,0.0,0.0,0.0,0.0,0.0,36.27,52.28,0.0,11.45,0.0,0.0,0.0,61.8
249,0.0,0.0,0.0,0.0,0.0,0.0,0.0,0.0,0.0,0.0,0.0,36.55,52.26,0.0,11.19,0.0,0.0,0.0,62.0
250,0.0,0.0,0.0,0.0,0.0,0.0,0.0,0.0,0.0,0.0,0.0,41.4,56.19,0.0,2.41,0.0,0.0,0.0,61.1
251,0.0,0.0,0.0,0.0,0.0,0.0,0.0,0.0,0.0,0.0,0.0,33.86,57.1,0.0,9.03,0.0,0.0,0.0,60.7
252,0.0,0.0,0.0,0.0,0.0,0.0,0.0,0.0,0.0,0.0,0.0,33.7,57.21,0.0,9.090000000000002,0.0,0.0,0.0,60.3
253,0.0,0.0,0.0,0.0,0.0,0.0,0.0,0.0,0.0,0.0,0.0,17.28,58.76,0.0,23.96,0.0,0.0,0.0,58.3
254,0.0,0.0,0.0,0.0,0.0,0.0,0.0,0.0,0.0,0.0,0.0,19.8,58.55,0.0,21.65,0.0,0.0,0.0,58.8
255,0.0,0.0,0.0,0.0,0.0,0.0,0.0,0.0,0.0,0.0,0.0,26.15,58.52,0.0,15.33,0.0,0.0,0.0,59.2
256,0.0,0.0,0.0,0.0,0.0,0.0,0.0,0.0,0.0,0.0,0.0,35.9,58.19,0.0,5.91,0.0,0.0,0.0,60.1
257,0.0,0.0,0.0,0.0,0.0,0.0,0.0,0.0,0.0,0.0,0.0,37.44,59.56,0.0,2.99,0.0,0.0,0.0,60.0
258,0.0,0.0,0.0,0.0,0.0,0.0,0.0,0.0,0.0,0.0,0.0,11.61,61.98,0.0,26.41,0.0,0.0,0.0,56.3
259,0.0,0.0,0.0,0.0,0.0,0.0,0.0,0.0,0.0,0.0,0.0,18.11,61.51,0.0,20.38,0.0,0.0,0.0,57.5
260,0.0,0.0,0.0,0.0,0.0,0.0,0.0,0.0,0.0,0.0,0.0,14.0,61.96,0.0,24.04,0.0,0.0,0.0,56.8
261,0.0,0.0,0.0,0.0,0.0,0.0,0.0,0.0,0.0,0.0,0.0,16.58,61.83,0.0,21.59,0.0,0.0,0.0,56.8
262,0.0,0.0,0.0,0.0,0.0,0.0,0.0,0.0,0.0,0.0,0.0,19.16,61.61,0.0,19.23,0.0,0.0,0.0,57.7
263,0.0,0.0,0.0,0.0,0.0,0.0,0.0,0.0,0.0,0.0,0.0,21.92,61.37,0.0,16.71,0.0,0.0,0.0,58.1
264,0.0,0.0,0.0,0.0,0.0,0.0,0.0,0.0,0.0,0.0,0.0,24.66,61.13,0.0,14.21,0.0,0.0,0.0,58.6
265,0.0,0.0,0.0,0.0,0.0,0.0,0.0,0.0,0.0,0.0,0.0,29.88,60.68,0.0,9.44,0.0,0.0,0.0,59.2
266,0.0,0.0,0.0,0.0,0.0,0.0,0.0,0.0,0.0,0.0,0.0,27.28,61.0,0.0,11.71,0.0,0.0,0.0,58.7
267,0.0,0.0,0.0,0.0,0.0,0.0,0.0,0.0,0.0,0.0,0.0,32.37,60.65,0.0,6.98,0.0,0.0,0.0,59.4
268,0.0,0.0,0.0,0.0,0.0,0.0,0.0,0.0,0.0,0.0,0.0,34.86,60.52,0.0,4.61,0.0,0.0,0.0,59.2
269,0.0,0.0,0.0,0.0,0.0,0.0,0.0,0.0,0.0,0.0,0.0,37.39,60.39,0.0,2.21,0.0,0.0,0.0,59.7
270,0.0,0.0,0.0,0.0,0.0,0.0,0.0,0.0,0.0,0.0,0.0,13.78,65.46,0.0,20.76,0.0,0.0,0.0,55.2
271,0.0,0.0,0.0,0.0,0.0,0.0,0.0,0.0,0.0,0.0,0.0,21.43,64.85,0.0,13.72,0.0,0.0,0.0,56.4
272,0.0,0.0,0.0,0.0,0.0,0.0,0.0,0.0,0.0,0.0,0.0,15.83,66.06,0.0,18.1,0.0,0.0,0.0,55.4
273,0.0,0.0,0.0,0.0,0.0,0.0,0.0,0.0,0.0,0.0,0.0,15.0,68.09,0.0,16.9,0.0,0.0,0.0,54.7
274,0.0,0.0,0.0,0.0,0.0,0.0,0.0,0.0,0.0,0.0,0.0,17.3,67.87,0.0,14.82,0.0,0.0,0.0,54.7
275,0.0,0.0,0.0,0.0,0.0,0.0,0.0,0.0,0.0,0.0,0.0,19.92,67.87,0.0,12.21,0.0,0.0,0.0,55.0
276,0.0,0.0,0.0,0.0,0.0,0.0,0.0,0.0,0.0,0.0,0.0,16.89,70.18,0.0,12.93,0.0,0.0,0.0,53.4
277,0.0,0.0,0.0,0.0,0.0,0.0,0.0,0.0,6.75,0.0,0.0,0.0,50.78,0.0,42.46,0.0,0.0,0.0,55.3
278,0.0,0.0,0.0,0.0,0.0,0.0,0.0,0.0,6.62,0.0,0.0,0.0,53.08,0.0,40.3,0.0,0.0,0.0,55.5
279,0.0,0.0,0.0,0.0,0.0,0.0,0.0,0.0,6.49,0.0,0.0,0.0,55.28,0.0,38.23,0.0,0.0,0.0,55.6
280,0.0,0.0,0.0,0.0,0.0,0.0,0.0,0.0,6.36,0.0,0.0,0.0,57.4,0.0,36.24,0.0,0.0,0.0,54.3
281,0.0,0.0,0.0,0.0,0.0,0.0,0.0,0.0,6.24,0.0,0.0,0.0,59.43,0.0,34.32,0.0,0.0,0.0,54.3
282,0.0,0.0,0.0,0.0,0.0,0.0,0.0,0.0,6.12,0.0,0.0,0.0,61.39,0.0,32.48,0.0,0.0,0.0,54.0
283,0.0,0.0,0.0,0.0,0.0,0.0,0.0,0.0,8.57,0.0,0.0,0.0,54.79,0.0,36.63,0.0,0.0,0.0,54.8
284,0.0,0.0,0.0,0.0,0.0,0.0,0.0,0.0,8.41,0.0,0.0,0.0,56.9,0.0,34.69,0.0,0.0,0.0,54.9
285,0.0,0.0,0.0,0.0,0.0,0.0,0.0,0.0,8.25,0.0,0.0,0.0,58.93,0.0,32.82,0.0,0.0,0.0,55.4
286,0.0,0.0,0.0,0.0,0.0,0.0,0.0,0.0,7.95,0.0,0.0,0.0,62.77,0.0,29.28,0.0,0.0,0.0,53.4
287,0.0,0.0,0.0,0.0,0.0,0.0,0.0,0.0,11.28,0.0,0.0,0.0,47.5,0.0,41.22,0.0,0.0,0.0,57.0
288,0.0,0.0,0.0,0.0,0.0,0.0,0.0,0.0,10.22,0.0,0.0,0.0,58.43,0.0,31.34,0.0,0.0,0.0,54.2
289,0.0,0.0,0.0,0.0,0.0,0.0,0.0,0.0,10.04,0.0,0.0,0.0,60.38,0.0,29.58,0.0,0.0,0.0,54.4
290,0.0,0.0,0.0,0.0,0.0,0.0,0.0,0.0,9.86,0.0,0.0,0.0,62.26,0.0,27.88,0.0,0.0,0.0,53.8
291,0.0,0.0,0.0,0.0,0.0,0.0,0.0,0.0,12.4,0.0,0.0,0.0,55.94,0.0,31.66,0.0,0.0,0.0,54.7
292,0.0,0.0,0.0,0.0,0.0,0.0,0.0,0.0,11.95,0.0,0.0,0.0,59.89,0.0,28.16,0.0,0.0,0.0,53.7
293,0.0,0.0,0.0,0.0,0.0,0.0,0.0,0.0,13.82,0.0,0.0,0.0,59.4,0.0,26.77,0.0,0.0,0.0,53.6
294,0.0,0.0,0.0,0.0,0.0,0.0,0.0,0.0,13.58,0.0,0.0,0.0,61.27,0.0,25.15,0.0,0.0,0.0,52.5
295,0.0,0.0,0.0,0.0,0.0,0.0,0.0,0.0,0.0,0.0,0.0,0.0,46.91,7.12,45.96,0.0,0.0,0.0,56.0
296,0.0,0.0,0.0,0.0,0.0,0.0,0.0,0.0,0.0,0.0,0.0,0.0,49.26,6.98,43.76,0.0,0.0,0.0,55.6
297,0.0,0.0,0.0,0.0,0.0,0.0,0.0,0.0,0.0,0.0,0.0,0.0,52.61,6.77,40.61,0.0,0.0,0.0,54.9
298,0.0,0.0,0.0,0.0,0.0,0.0,0.0,0.0,0.0,0.0,0.0,0.0,54.74,6.65,38.61,0.0,0.0,0.0,54.3
299,0.0,0.0,0.0,0.0,0.0,0.0,0.0,0.0,0.0,0.0,0.0,0.0,57.78,6.46,35.75,0.0,0.0,0.0,53.8
300,0.0,0.0,0.0,0.0,0.0,0.0,0.0,0.0,0.0,0.0,0.0,0.0,37.19,17.18,45.63,0.0,0.0,0.0,55.4
301,0.0,0.0,0.0,0.0,0.0,0.0,0.0,0.0,0.0,0.0,0.0,0.0,39.65,16.85,43.5,0.0,0.0,0.0,54.8
302,0.0,0.0,0.0,0.0,0.0,0.0,0.0,0.0,0.0,0.0,0.0,0.0,43.15,16.37,40.47,0.0,0.0,0.0,54.2
303,0.0,0.0,0.0,0.0,0.0,0.0,0.0,0.0,0.0,0.0,0.0,0.0,48.58,15.64,35.77000000000001,0.0,0.0,0.0,53.3
304,0.0,0.0,0.0,0.0,0.0,0.0,0.0,0.0,0.0,0.0,0.0,0.0,50.62,15.37,34.01,0.0,0.0,0.0,52.6
305,0.0,0.0,0.0,0.0,0.0,0.0,0.0,0.0,0.0,0.0,0.0,0.0,52.59,15.1,32.31,0.0,0.0,0.0,51.9
306,0.0,0.0,0.0,0.0,0.0,0.0,0.0,0.0,0.0,0.0,0.0,0.0,35.22,22.78,42.0,0.0,0.0,0.0,54.2
307,0.0,0.0,0.0,0.0,0.0,0.0,0.0,0.0,0.0,0.0,0.0,0.0,37.58,22.36,40.06,0.0,0.0,0.0,53.8
308,0.0,0.0,0.0,0.0,0.0,0.0,0.0,0.0,0.0,0.0,0.0,0.0,43.12,21.38,35.49,0.0,0.0,0.0,52.6
309,0.0,0.0,0.0,0.0,0.0,0.0,0.0,0.0,0.0,0.0,0.0,0.0,48.21,20.49,31.31,0.0,0.0,0.0,51.5
310,0.0,0.0,0.0,0.0,0.0,0.0,0.0,0.0,0.0,0.0,0.0,0.0,51.05,19.98,28.96,0.0,0.0,0.0,50.8
311,0.0,0.0,0.0,0.0,0.0,0.0,0.0,0.0,0.0,0.0,0.0,0.0,29.12,30.94,39.94,0.0,0.0,0.0,52.3
312,0.0,0.0,0.0,0.0,0.0,0.0,0.0,0.0,0.0,0.0,0.0,0.0,32.62,30.14,37.24,0.0,0.0,0.0,52.7
313,0.0,0.0,0.0,0.0,0.0,0.0,0.0,0.0,0.0,0.0,0.0,0.0,34.86,29.63,35.52000000000001,0.0,0.0,0.0,52.0
314,0.0,0.0,0.0,0.0,0.0,0.0,0.0,0.0,0.0,0.0,0.0,0.0,31.09,34.47,34.44,0.0,0.0,0.0,50.8
315,0.0,18.29,0.0,0.0,0.0,0.0,0.0,0.0,0.0,0.0,0.0,0.0,43.88,0.0,37.83,0.0,0.0,0.0,34.0
316,0.0,22.6,0.0,0.0,0.0,0.0,0.0,0.0,0.0,0.0,0.0,0.0,43.39,0.0,34.01,0.0,0.0,0.0,30.6
317,0.0,26.82,0.0,0.0,0.0,0.0,0.0,0.0,0.0,0.0,0.0,0.0,42.91,0.0,30.27,0.0,0.0,0.0,27.6
318,0.0,30.95,0.0,0.0,0.0,0.0,0.0,0.0,0.0,0.0,0.0,0.0,42.44,0.0,26.61,0.0,0.0,0.0,25.3
319,0.0,4.48,0.0,0.0,0.0,0.0,0.0,0.0,0.0,0.0,0.0,0.0,51.65,0.0,43.86,0.0,0.0,0.0,49.9
320,0.0,8.87,0.0,0.0,0.0,0.0,0.0,0.0,0.0,0.0,0.0,0.0,51.09,0.0,40.04,0.0,0.0,0.0,43.7
321,0.0,13.16,0.0,0.0,0.0,0.0,0.0,0.0,0.0,0.0,0.0,0.0,50.53,0.0,36.3,0.0,0.0,0.0,38.6
322,0.0,17.36,0.0,0.0,0.0,0.0,0.0,0.0,0.0,0.0,0.0,0.0,49.99,0.0,32.65,0.0,0.0,0.0,34.3
323,0.0,21.47,0.0,0.0,0.0,0.0,0.0,0.0,0.0,0.0,0.0,0.0,49.46,0.0,29.07,0.0,0.0,0.0,30.9
324,0.0,25.49,0.0,0.0,0.0,0.0,0.0,0.0,0.0,0.0,0.0,0.0,48.93,0.0,25.57,0.0,0.0,0.0,28.1
325,0.0,4.26,0.0,0.0,0.0,0.0,0.0,0.0,0.0,0.0,0.0,0.0,57.26,0.0,38.47,0.0,0.0,0.0,49.4
326,0.0,8.429999999999998,0.0,0.0,0.0,0.0,0.0,0.0,0.0,0.0,0.0,0.0,56.67,0.0,34.9,0.0,0.0,0.0,43.1
327,0.0,12.52,0.0,0.0,0.0,0.0,0.0,0.0,0.0,0.0,0.0,0.0,56.08,0.0,31.4,0.0,0.0,0.0,38.3
328,0.0,0.0,0.0,0.0,0.0,0.0,5.65,0.0,0.0,0.0,0.0,0.0,52.17,0.0,42.17,0.0,0.0,0.0,51.1
329,0.0,0.0,0.0,0.0,0.0,0.0,5.44,0.0,0.0,0.0,0.0,0.0,56.46,0.0,38.1,0.0,0.0,0.0,50.5
330,0.0,0.0,0.0,0.0,0.0,0.0,5.24,0.0,0.0,0.0,0.0,0.0,60.42,0.0,34.34,0.0,0.0,0.0,49.6
331,0.0,0.0,0.0,0.0,0.0,0.0,15.59,0.0,0.0,0.0,0.0,0.0,47.98,0.0,36.43,0.0,0.0,0.0,43.8
332,0.0,0.0,0.0,0.0,0.0,0.0,15.05,0.0,0.0,0.0,0.0,0.0,52.07,0.0,32.88,0.0,0.0,0.0,43.0
333,0.0,0.0,0.0,0.0,0.0,0.0,14.53,0.0,0.0,0.0,0.0,0.0,55.89,0.0,29.57,0.0,0.0,0.0,42.7
334,0.0,0.0,0.0,0.0,0.0,0.0,14.06,0.0,0.0,0.0,0.0,0.0,59.46,0.0,26.48,0.0,0.0,0.0,40.8
335,0.0,0.0,0.0,0.0,0.0,0.0,24.06,0.0,0.0,0.0,0.0,0.0,44.4,0.0,31.54,0.0,0.0,0.0,37.9
336,0.0,0.0,0.0,0.0,0.0,0.0,23.27,0.0,0.0,0.0,0.0,0.0,48.32,0.0,28.41,0.0,0.0,0.0,37.7
337,0.0,0.0,0.0,0.0,0.0,0.0,22.53,0.0,0.0,0.0,0.0,0.0,51.99,0.0,25.47,0.0,0.0,0.0,38.1
338,0.0,0.0,0.0,0.0,0.0,0.0,21.84,0.0,0.0,0.0,0.0,0.0,55.44,0.0,22.71,0.0,0.0,0.0,37.6
339,0.0,0.0,0.0,0.0,0.0,0.0,31.34,0.0,0.0,0.0,0.0,0.0,41.32,0.0,27.33,0.0,0.0,0.0,33.5
340,0.0,0.0,0.0,0.0,0.0,0.0,30.39,0.0,0.0,0.0,0.0,0.0,45.07,0.0,24.53,0.0,0.0,0.0,33.6
341,0.0,0.0,0.0,0.0,0.0,0.0,29.49,0.0,0.0,0.0,0.0,0.0,48.6,0.0,21.9,0.0,0.0,0.0,33.6
342,0.0,0.0,0.0,0.0,0.0,0.0,28.64,0.0,0.0,0.0,0.0,0.0,51.93,0.0,19.42,0.0,0.0,0.0,33.7
343,0.0,0.0,0.0,0.0,0.0,0.0,27.84,0.0,0.0,0.0,0.0,0.0,55.07,0.0,17.08,0.0,0.0,0.0,33.8
344,0.0,0.0,0.0,0.0,0.0,0.0,37.69,0.0,0.0,0.0,0.0,0.0,38.65,0.0,23.66,0.0,0.0,0.0,29.8
345,0.0,0.0,0.0,0.0,0.0,0.0,36.61,0.0,0.0,0.0,0.0,0.0,42.24,0.0,21.15,0.0,0.0,0.0,30.2
346,0.0,0.0,0.0,0.0,0.0,0.0,35.6,0.0,0.0,0.0,0.0,0.0,45.63,0.0,18.77,0.0,0.0,0.0,30.5
347,0.0,0.0,0.0,0.0,0.0,0.0,34.63,0.0,0.0,0.0,0.0,0.0,48.83,0.0,16.53,0.0,0.0,0.0,30.7
348,0.0,0.0,0.0,0.0,0.0,0.0,33.72,0.0,0.0,0.0,0.0,0.0,51.87,0.0,14.4,0.0,0.0,0.0,31.0
349,0.0,0.0,0.0,0.0,0.0,0.0,42.1,0.0,0.0,0.0,0.0,0.0,39.73,0.0,18.17,0.0,0.0,0.0,27.6
350,0.0,0.0,0.0,0.0,0.0,0.0,41.0,0.0,0.0,0.0,0.0,0.0,42.99,0.0,16.01,0.0,0.0,0.0,27.8
375,0.0,0.0,0.0,0.0,20.0,0.0,0.0,0.0,0.0,0.0,0.0,0.0,0.0,0.0,80.0,0.0,0.0,0.0,59.29
376,0.0,0.0,0.0,0.0,0.0,0.0,0.13,0.0,5.01,0.0,0.0,0.0,0.0,0.0,94.86000000000001,0.0,0.0,0.0,67.5
402,0.0,0.0,0.0,0.0,0.0,0.0,5.89,0.0,0.0,0.0,0.0,0.0,47.54,0.0,46.57,0.0,0.0,0.0,51.7
403,0.0,0.0,0.0,0.0,0.0,0.0,5.65,0.0,0.0,0.0,0.0,0.0,52.17,0.0,42.17,0.0,0.0,0.0,51.1
404,0.0,0.0,0.0,0.0,0.0,0.0,5.44,0.0,0.0,0.0,0.0,0.0,56.46,0.0,38.1,0.0,0.0,0.0,50.5
405,0.0,0.0,0.0,0.0,0.0,0.0,5.24,0.0,0.0,0.0,0.0,0.0,60.42,0.0,34.34,0.0,0.0,0.0,49.6
406,0.0,0.0,0.0,0.0,0.0,0.0,15.59,0.0,0.0,0.0,0.0,0.0,47.98,0.0,36.43,0.0,0.0,0.0,43.8
407,0.0,0.0,0.0,0.0,0.0,0.0,15.05,0.0,0.0,0.0,0.0,0.0,52.07,0.0,32.88,0.0,0.0,0.0,43.0
408,0.0,0.0,0.0,0.0,0.0,0.0,14.53,0.0,0.0,0.0,0.0,0.0,55.89,0.0,29.57,0.0,0.0,0.0,42.7
409,0.0,0.0,0.0,0.0,0.0,0.0,14.06,0.0,0.0,0.0,0.0,0.0,59.46,0.0,26.48,0.0,0.0,0.0,40.8
410,0.0,0.0,0.0,0.0,0.0,0.0,24.06,0.0,0.0,0.0,0.0,0.0,44.4,0.0,31.54,0.0,0.0,0.0,37.9
411,0.0,0.0,0.0,0.0,0.0,0.0,23.27,0.0,0.0,0.0,0.0,0.0,48.32,0.0,28.41,0.0,0.0,0.0,37.7
412,0.0,0.0,0.0,0.0,0.0,0.0,22.53,0.0,0.0,0.0,0.0,0.0,51.99,0.0,25.47,0.0,0.0,0.0,38.1
413,0.0,0.0,0.0,0.0,0.0,0.0,21.84,0.0,0.0,0.0,0.0,0.0,55.44,0.0,22.71,0.0,0.0,0.0,37.6
414,0.0,0.0,0.0,0.0,0.0,0.0,31.34,0.0,0.0,0.0,0.0,0.0,41.32,0.0,27.33,0.0,0.0,0.0,33.5
415,0.0,0.0,0.0,0.0,0.0,0.0,30.39,0.0,0.0,0.0,0.0,0.0,45.07,0.0,24.53,0.0,0.0,0.0,33.6
416,0.0,0.0,0.0,0.0,0.0,0.0,29.49,0.0,0.0,0.0,0.0,0.0,48.6,0.0,21.9,0.0,0.0,0.0,33.6
417,0.0,0.0,0.0,0.0,0.0,0.0,28.64,0.0,0.0,0.0,0.0,0.0,51.93,0.0,19.42,0.0,0.0,0.0,33.7
418,0.0,0.0,0.0,0.0,0.0,0.0,27.84,0.0,0.0,0.0,0.0,0.0,55.07,0.0,17.08,0.0,0.0,0.0,33.8
419,0.0,0.0,0.0,0.0,0.0,0.0,37.69,0.0,0.0,0.0,0.0,0.0,38.65,0.0,23.66,0.0,0.0,0.0,29.8
420,0.0,0.0,0.0,0.0,0.0,0.0,36.61,0.0,0.0,0.0,0.0,0.0,42.24,0.0,21.15,0.0,0.0,0.0,30.2
421,0.0,0.0,0.0,0.0,0.0,0.0,35.6,0.0,0.0,0.0,0.0,0.0,45.63,0.0,18.77,0.0,0.0,0.0,30.5
422,0.0,0.0,0.0,0.0,0.0,0.0,34.63,0.0,0.0,0.0,0.0,0.0,48.83,0.0,16.53,0.0,0.0,0.0,30.7
423,0.0,0.0,0.0,0.0,0.0,0.0,33.72,0.0,0.0,0.0,0.0,0.0,51.87,0.0,14.4,0.0,0.0,0.0,31.0
424,0.0,0.0,0.0,0.0,0.0,0.0,42.1,0.0,0.0,0.0,0.0,0.0,39.73,0.0,18.17,0.0,0.0,0.0,27.6
425,0.0,0.0,0.0,0.0,0.0,0.0,41.0,0.0,0.0,0.0,0.0,0.0,42.99,0.0,16.01,0.0,0.0,0.0,27.8
430,0.0,0.0,0.0,0.0,0.0,0.0,0.0,0.0,10.13,74.87,0.0,0.0,0.0,0.0,15.0,0.0,0.0,0.0,24.4
431,0.0,0.0,0.0,0.0,0.0,0.0,0.0,0.0,11.56,76.62999999999998,0.0,0.0,0.0,0.0,11.8,0.0,0.0,0.0,23.8
432,0.0,0.0,0.0,0.0,24.2,1.3,0.0,0.0,0.0,0.0,0.0,0.0,0.0,0.0,74.5,0.0,0.0,0.0,57.06
433,0.0,0.0,0.0,0.0,22.14,3.55,0.0,0.0,0.0,0.0,0.0,0.0,0.0,0.0,74.31,0.0,0.0,0.0,57.18
434,0.0,0.0,0.0,0.0,20.9,4.61,0.0,0.0,0.0,0.0,0.0,0.0,0.0,0.0,74.48999999999998,0.0,0.0,0.0,57.02
435,0.0,0.0,0.0,0.0,19.68,6.18,0.0,0.0,0.0,0.0,0.0,0.0,0.0,0.0,74.12999999999998,0.0,0.0,0.0,56.1
436,0.0,0.0,0.0,0.0,17.27,6.78,0.0,0.0,0.0,0.0,0.0,0.0,0.0,0.0,75.95,0.0,0.0,0.0,59.0
437,0.0,0.0,0.0,0.0,15.56,11.24,0.0,0.0,0.0,0.0,0.0,0.0,0.0,0.0,73.2,0.0,0.0,0.0,57.4
438,0.0,0.0,0.0,0.0,4.79,0.0,0.0,0.0,0.0,0.0,0.0,0.0,0.0,0.0,26.39,0.0,0.0,68.82,24.79
439,0.0,0.0,0.0,0.0,5.84,0.0,0.0,0.0,0.0,0.0,0.0,0.0,0.0,0.0,29.56,0.0,0.0,64.59,26.4
440,0.0,0.0,0.0,0.0,7.19,0.0,0.0,0.0,0.0,0.0,0.0,0.0,0.0,0.0,31.29,0.0,0.0,61.52,27.84
441,0.0,0.0,0.0,0.0,8.279999999999998,0.0,0.0,0.0,0.0,0.0,0.0,0.0,0.0,0.0,32.06,0.0,0.0,59.65,28.13
442,0.0,0.0,0.0,0.0,9.65,0.0,0.0,0.0,0.0,0.0,0.0,0.0,0.0,0.0,33.9,0.0,0.0,56.45,29.6
443,0.0,0.0,0.0,0.0,11.61,0.0,0.0,0.0,0.0,0.0,0.0,0.0,0.0,0.0,34.23,0.0,0.0,54.15,29.5
444,0.0,0.0,0.0,0.0,13.55,0.0,0.0,0.0,0.0,0.0,0.0,0.0,0.0,0.0,38.76,0.0,0.0,47.68,32.1
445,0.0,0.0,0.0,0.0,4.32,0.0,0.0,0.0,0.0,0.0,0.0,0.0,0.0,0.0,35.48,0.0,0.0,60.19,30.2
446,0.0,0.0,0.0,0.0,6.74,0.0,0.0,0.0,0.0,0.0,0.0,0.0,0.0,0.0,38.05,0.0,0.0,55.21,31.4
447,0.0,0.0,0.0,0.0,7.19,0.0,0.0,0.0,0.0,0.0,0.0,0.0,0.0,0.0,38.19,0.0,0.0,54.61,31.4
448,0.0,0.0,0.0,0.0,10.58,0.0,0.0,0.0,0.0,0.0,0.0,0.0,0.0,0.0,41.89,0.0,0.0,47.52,33.3
449,0.0,0.0,0.0,0.0,12.36,0.0,0.0,0.0,0.0,0.0,0.0,0.0,0.0,0.0,43.73,0.0,0.0,43.9,34.5
450,0.0,0.0,0.0,0.0,13.27,0.0,0.0,0.0,0.0,0.0,0.0,0.0,0.0,0.0,44.57,0.0,0.0,42.16,35.6
451,0.0,0.0,0.0,0.0,14.64,0.0,0.0,0.0,0.0,0.0,0.0,0.0,0.0,0.0,45.18,0.0,0.0,40.18,36.7
452,0.0,0.0,0.0,0.0,21.38,0.0,0.0,0.0,0.0,0.0,0.0,0.0,0.0,0.0,64.26,0.0,0.0,14.36,50.3
453,0.0,0.0,0.0,0.0,17.78,0.0,0.0,0.0,0.0,0.0,0.0,0.0,0.0,0.0,60.64,0.0,0.0,21.57,46.8
454,0.0,0.0,0.0,0.0,12.23,0.0,0.0,0.0,0.0,0.0,0.0,0.0,0.0,0.0,55.01,0.0,0.0,32.75,41.7
455,0.0,0.0,0.0,0.0,14.89,0.0,0.0,0.0,0.0,0.0,0.0,0.0,0.0,0.0,55.32,0.0,0.0,29.79,41.3
456,0.0,0.0,0.0,0.0,0.0,0.0,0.0,0.0,0.0,0.0,0.0,0.0,0.0,0.0,78.45999999999998,21.54,0.0,0.0,62.1
457,0.0,0.0,0.0,6.97,0.0,0.0,0.0,0.0,0.0,0.0,0.0,0.0,0.0,0.0,73.03,20.0,0.0,0.0,61.3
458,0.0,0.0,0.0,14.44,0.0,0.0,0.0,0.0,0.0,0.0,0.0,0.0,0.0,0.0,67.09,18.46,0.0,0.0,60.7
459,0.0,0.0,0.0,22.45,0.0,0.0,0.0,0.0,0.0,0.0,0.0,0.0,0.0,0.0,60.86,16.69,0.0,0.0,59.9
460,0.0,0.0,0.0,31.08,0.0,0.0,0.0,0.0,0.0,0.0,0.0,0.0,0.0,0.0,54.08,14.83,0.0,0.0,58.4
461,0.0,0.0,0.0,37.14,0.0,0.0,0.0,0.0,0.0,0.0,0.0,0.0,0.0,0.0,49.28,13.58,0.0,0.0,57.1
462,0.0,0.0,0.0,8.449999999999998,0.0,0.0,0.0,0.0,0.0,0.0,0.0,0.0,0.0,0.0,66.86,24.69,0.0,0.0,59.9
463,0.0,0.0,0.0,17.23,0.0,0.0,0.0,0.0,0.0,0.0,0.0,0.0,0.0,0.0,60.46,22.3,0.0,0.0,58.9
464,0.0,0.0,0.0,26.36,0.0,0.0,0.0,0.0,0.0,0.0,0.0,0.0,0.0,0.0,53.78,19.86,0.0,0.0,57.7
465,0.0,0.0,0.0,35.82,0.0,0.0,0.0,0.0,0.0,0.0,0.0,0.0,0.0,0.0,46.9,17.27,0.0,0.0,56.1
466,0.0,0.0,0.0,40.0,0.0,0.0,0.0,0.0,0.0,0.0,0.0,0.0,0.0,0.0,43.76,16.24,0.0,0.0,55.4
467,0.0,0.0,0.0,15.25,0.0,0.0,0.0,0.0,0.0,0.0,0.0,0.0,0.0,0.0,56.75,28.0,0.0,0.0,58.6
468,0.0,0.0,0.0,25.37,0.0,0.0,0.0,0.0,0.0,0.0,0.0,0.0,0.0,0.0,49.93,24.7,0.0,0.0,57.0
469,0.0,0.0,0.0,30.47,0.0,0.0,0.0,0.0,0.0,0.0,0.0,0.0,0.0,0.0,46.53,23.0,0.0,0.0,56.1
470,0.0,0.0,0.0,35.49,0.0,0.0,0.0,0.0,0.0,0.0,0.0,0.0,0.0,0.0,43.17,21.34,0.0,0.0,55.3
471,0.0,0.0,0.0,12.09,0.0,0.0,0.0,0.0,0.0,0.0,0.0,0.0,0.0,0.0,53.63,34.28,0.0,0.0,57.3
472,0.0,0.0,0.0,23.52,0.0,0.0,0.0,0.0,0.0,0.0,0.0,0.0,0.0,0.0,46.63,29.84,0.0,0.0,55.8
473,0.0,0.0,0.0,7.1,0.0,0.0,0.0,0.0,0.0,0.0,0.0,0.0,0.0,0.0,72.26,20.63,0.0,0.0,61.1
474,0.0,0.0,0.0,5.68,0.0,0.0,0.0,0.0,0.0,0.0,0.0,0.0,0.0,0.0,77.65999999999998,16.65,0.0,0.0,62.1
475,0.0,0.0,0.0,11.44,0.0,0.0,0.0,0.0,0.0,0.0,0.0,0.0,0.0,0.0,73.37,15.18,0.0,0.0,61.4
476,0.0,0.0,0.0,9.62,0.0,0.0,0.0,0.0,0.0,0.0,0.0,0.0,0.0,0.0,77.90999999999998,12.47,0.0,0.0,62.3
477,0.0,0.0,0.0,13.02,0.0,0.0,0.0,0.0,0.0,0.0,0.0,0.0,0.0,0.0,77.14,9.840000000000002,0.0,0.0,62.5
478,0.0,0.0,0.0,27.06,0.0,0.0,0.0,0.0,0.0,0.0,0.0,0.0,0.0,0.0,59.92,13.02,0.0,0.0,59.2
479,0.0,0.0,0.0,21.37,0.0,0.0,0.0,0.0,0.0,0.0,0.0,0.0,0.0,0.0,68.24,10.4,0.0,0.0,61.0
480,0.0,0.0,0.0,15.78,0.0,0.0,0.0,0.0,0.0,0.0,0.0,0.0,0.0,0.0,76.54999999999998,7.67,0.0,0.0,62.8
481,0.0,0.0,0.0,0.0,0.0,0.0,0.0,0.0,0.0,0.0,0.0,0.0,0.0,0.0,57.91,7.34,0.0,34.74,43.7
482,0.0,0.0,0.0,0.0,0.0,0.0,0.0,0.0,0.0,0.0,0.0,0.0,0.0,0.0,57.55,5.41,0.0,37.04,41.5
483,0.0,0.0,0.0,0.0,0.0,0.0,0.0,0.0,0.0,0.0,0.0,0.0,0.0,0.0,54.74,5.28,0.0,39.98,39.7
484,0.0,0.0,0.0,0.0,0.0,0.0,0.0,0.0,0.0,0.0,0.0,0.0,0.0,0.0,51.67,4.73,0.0,43.6,38.1
485,0.0,0.0,0.0,0.0,0.0,0.0,0.0,0.0,0.0,0.0,0.0,0.0,0.0,0.0,48.27,4.07,0.0,47.65,36.5
486,0.0,0.0,0.0,0.0,0.0,0.0,0.0,0.0,0.0,0.0,0.0,0.0,0.0,0.0,45.32,3.75,0.0,50.92,35.20000000000001
487,0.0,0.0,0.0,0.0,0.0,0.0,0.0,0.0,0.0,0.0,0.0,0.0,0.0,0.0,44.09,2.97,0.0,52.94,34.3
488,0.0,0.0,0.0,0.0,0.0,0.0,0.0,0.0,0.0,0.0,0.0,0.0,0.0,0.0,41.13,2.15,0.0,56.72,32.5
489,0.0,0.0,0.0,0.0,0.0,0.0,0.0,0.0,0.0,0.0,0.0,0.0,0.0,0.0,38.9,1.93,0.0,59.16,31.6
490,0.0,0.0,0.0,0.0,0.0,0.0,0.0,0.0,0.0,0.0,0.0,0.0,0.0,0.0,36.94,1.45,0.0,61.61,30.2
491,0.0,0.0,0.0,0.0,0.0,0.0,0.0,0.0,0.0,0.0,0.0,0.0,0.0,0.0,34.87,0.6,0.0,64.53,29.0
492,0.0,0.0,0.0,0.0,0.0,0.0,0.0,0.0,0.0,0.0,0.0,0.0,0.0,0.0,64.18,9.35,0.0,26.46,46.6
493,0.0,0.0,0.0,0.0,0.0,0.0,0.0,0.0,0.0,0.0,0.0,0.0,0.0,0.0,60.7,9.08,0.0,30.22,44.2
494,0.0,0.0,0.0,0.0,0.0,0.0,0.0,0.0,0.0,0.0,0.0,0.0,0.0,0.0,55.61,8.48,0.0,35.92,41.1
495,0.0,0.0,0.0,0.0,0.0,0.0,0.0,0.0,0.0,0.0,0.0,0.0,0.0,0.0,54.89,7.28,0.0,37.83,40.6
496,0.0,0.0,0.0,0.0,0.0,0.0,0.0,0.0,0.0,0.0,0.0,0.0,0.0,0.0,51.26,6.76,0.0,41.98,38.8
497,0.0,0.0,0.0,0.0,0.0,0.0,0.0,0.0,0.0,0.0,0.0,0.0,0.0,0.0,48.61,6.14,0.0,45.26,37.0
498,0.0,0.0,0.0,0.0,0.0,0.0,0.0,0.0,0.0,0.0,0.0,0.0,0.0,0.0,44.4,5.44,0.0,50.15,35.0
499,0.0,0.0,0.0,0.0,0.0,0.0,0.0,0.0,0.0,0.0,0.0,0.0,0.0,0.0,42.72,4.94,0.0,52.34,34.0
500,0.0,0.0,0.0,0.0,0.0,0.0,0.0,0.0,0.0,0.0,0.0,0.0,0.0,0.0,40.12,4.32,0.0,55.55,32.4
501,0.0,0.0,0.0,0.0,0.0,0.0,0.0,0.0,0.0,0.0,0.0,0.0,0.0,0.0,38.29,3.94,0.0,57.77,31.5
502,0.0,0.0,0.0,0.0,0.0,0.0,0.0,0.0,0.0,0.0,0.0,0.0,0.0,0.0,35.84000000000001,3.45,0.0,60.7,30.0
503,0.0,0.0,0.0,0.0,0.0,0.0,0.0,0.0,0.0,0.0,0.0,0.0,0.0,0.0,34.08,2.97,0.0,62.95,29.0
504,0.0,0.0,0.0,0.0,0.0,0.0,0.0,0.0,0.0,0.0,0.0,0.0,0.0,0.0,30.74,2.21,0.0,67.05,27.2
505,0.0,0.0,0.0,0.0,0.0,0.0,0.0,0.0,0.0,0.0,0.0,0.0,0.0,0.0,27.57,1.46,0.0,70.97,25.3
506,0.0,0.0,0.0,0.0,0.0,0.0,0.0,0.0,0.0,0.0,0.0,0.0,0.0,0.0,26.19,1.11,0.0,72.69,24.4
507,0.0,0.0,0.0,0.0,0.0,0.0,0.0,0.0,0.0,0.0,0.0,0.0,0.0,0.0,25.03,0.86,0.0,74.11,23.8
508,0.0,0.0,0.0,0.0,0.0,0.0,0.0,0.0,0.0,0.0,0.0,0.0,0.0,0.0,60.88,11.47,0.0,27.65,45.2
509,0.0,0.0,0.0,0.0,0.0,0.0,0.0,0.0,0.0,0.0,0.0,0.0,0.0,0.0,58.32,10.76,0.0,30.91,43.4
510,0.0,0.0,0.0,0.0,0.0,0.0,0.0,0.0,0.0,0.0,0.0,0.0,0.0,0.0,55.09,10.09,0.0,34.82,41.4
511,0.0,0.0,0.0,0.0,0.0,0.0,0.0,0.0,0.0,0.0,0.0,0.0,0.0,0.0,51.79,9.3,0.0,38.91,39.6
512,0.0,0.0,0.0,0.0,0.0,0.0,0.0,0.0,0.0,0.0,0.0,0.0,0.0,0.0,49.99,8.75,0.0,41.26,38.5
513,0.0,0.0,0.0,0.0,0.0,0.0,0.0,0.0,0.0,0.0,0.0,0.0,0.0,0.0,46.36,8.08,0.0,45.56,36.5
