Repository: janardhanhl/glass_properties

# Refractive Index (RI) and Abbe number calculation by ML

RI and Abbe number for different composition of glass is given.
Need to cross train the data for RI and Abbe number.
Resultant single model should predict both RI and Abbe numbers.

File: ABBE_interglad.csv (part 2 of 13)
,Li2O,TiO2,ZrO2,SrO,Na2O,ZnO,Nb2O5,Nb2O3,Al2O3,Sb2O3,Y2O3,B2O3,BaO,La2O3,SiO2,K2O,CaO,PbO,ABBENUM
514,0.0,0.0,0.0,0.0,0.0,0.0,0.0,0.0,0.0,0.0,0.0,0.0,0.0,0.0,43.86,7.48,0.0,48.66,35.1
515,0.0,0.0,0.0,0.0,0.0,0.0,0.0,0.0,0.0,0.0,0.0,0.0,0.0,0.0,41.88,6.97,0.0,51.14,33.8
516,0.0,0.0,0.0,0.0,0.0,0.0,0.0,0.0,0.0,0.0,0.0,0.0,0.0,0.0,39.41,6.45,0.0,54.14,32.5
517,0.0,0.0,0.0,0.0,0.0,0.0,0.0,0.0,0.0,0.0,0.0,0.0,0.0,0.0,37.46,5.98,0.0,56.56,31.3
518,0.0,0.0,0.0,0.0,0.0,0.0,0.0,0.0,0.0,0.0,0.0,0.0,0.0,0.0,35.28,5.83,0.0,58.89,30.1
519,0.0,0.0,0.0,0.0,0.0,0.0,0.0,0.0,0.0,0.0,0.0,0.0,0.0,0.0,27.06,3.66,0.0,69.28,25.1
520,0.0,0.0,0.0,0.0,22.71,0.0,0.0,0.0,2.72,0.0,0.0,0.0,0.0,0.0,74.40999999999998,0.0,0.08,0.0,57.4
521,0.0,0.0,0.0,0.0,22.23,0.0,0.0,0.0,4.26,0.0,0.0,0.0,0.0,0.0,73.4,0.0,0.02,0.0,58.2
522,0.0,0.0,0.0,0.0,20.68,0.0,0.0,0.0,6.87,0.0,0.0,0.0,0.0,0.0,72.25,0.0,0.12,0.0,59.9
523,0.0,0.0,0.0,0.0,18.77,0.0,0.0,0.0,8.949999999999998,0.0,0.0,0.0,0.0,0.0,72.12,0.0,0.08,0.0,60.2
529,0.0,0.0,0.0,0.0,19.55,0.0,0.0,0.0,0.0,0.0,0.0,7.28,0.0,0.0,73.17,0.0,0.0,0.0,62.0
530,0.0,0.0,0.0,0.0,19.74,0.0,0.0,0.0,0.0,0.0,0.0,14.16,0.0,0.0,65.93,0.0,0.0,0.0,63.8
531,0.0,0.0,0.0,0.0,19.42,0.0,0.0,0.0,0.0,0.0,0.0,22.34,0.0,0.0,57.96,0.0,0.0,0.0,63.9
532,0.0,0.0,0.0,0.0,21.46,0.0,0.0,0.0,0.0,0.0,0.0,27.99,0.0,0.0,50.37,0.0,0.0,0.0,63.9
533,0.0,0.0,0.0,0.0,22.91,0.0,0.0,0.0,0.0,0.0,0.0,32.65,0.0,0.0,44.32,0.0,0.0,0.0,64.2
534,0.0,0.0,0.0,0.0,20.58,0.0,0.0,0.0,0.0,0.0,0.0,33.9,0.0,0.0,45.52,0.0,0.0,0.0,64.3
535,0.0,0.0,0.0,0.0,18.6,0.0,0.0,0.0,0.0,0.0,0.0,47.96,0.0,0.0,33.35,0.0,0.0,0.0,64.1
536,0.0,0.0,0.0,0.0,13.41,0.0,0.0,0.0,0.0,0.0,0.0,10.41,0.0,0.0,76.04,0.0,0.0,0.0,63.9
537,0.0,0.0,0.0,0.0,12.14,0.0,0.0,0.0,0.0,0.0,0.0,18.46,0.0,0.0,69.17,0.0,0.0,0.0,65.8
538,0.0,0.0,0.0,0.0,13.68,0.0,0.0,0.0,0.0,0.0,0.0,30.68,0.0,0.0,55.48,0.0,0.0,0.0,65.0
539,0.0,0.0,0.0,0.0,17.54,0.0,0.0,0.0,0.0,0.0,0.0,32.88,0.0,0.0,49.33,0.0,0.0,0.0,65.1
540,0.0,0.0,0.0,0.0,13.65,0.0,0.0,0.0,0.0,0.0,0.0,35.01,0.0,0.0,51.2,0.0,0.0,0.0,64.8
541,0.0,0.0,0.0,0.0,14.01,0.0,0.0,0.0,0.0,0.0,0.0,43.76,0.0,0.0,42.1,0.0,0.0,0.0,64.4
542,0.0,0.0,0.0,0.0,14.51,0.0,0.0,0.0,0.0,0.0,0.0,49.21,0.0,0.0,36.16,0.0,0.0,0.0,63.9
543,0.0,0.0,0.0,0.0,13.92,0.0,0.0,0.0,0.0,0.0,0.0,54.4,0.0,0.0,31.57,0.0,0.0,0.0,63.9
544,0.0,0.0,0.0,0.0,10.4,0.0,0.0,0.0,0.0,0.0,0.0,17.87,0.0,0.0,71.53,0.0,0.0,0.0,65.5
545,0.0,0.0,0.0,0.0,10.46,0.0,0.0,0.0,0.0,0.0,0.0,22.51,0.0,0.0,66.87,0.0,0.0,0.0,65.6
546,0.0,0.0,0.0,0.0,9.38,0.0,0.0,0.0,0.0,0.0,0.0,30.56,0.0,0.0,59.87,0.0,0.0,0.0,64.0
547,0.0,0.0,0.0,0.0,9.420000000000002,0.0,0.0,0.0,0.0,0.0,0.0,43.92,0.0,0.0,46.52,0.0,0.0,0.0,63.9
548,0.0,0.0,0.0,0.0,20.0,0.0,0.0,0.0,0.0,0.0,0.0,0.0,0.0,0.0,80.0,0.0,0.0,0.0,59.29
549,0.0,0.0,0.0,0.0,19.4,0.0,0.0,0.0,0.0,0.0,0.0,0.0,0.0,3.0,77.59999999999998,0.0,0.0,0.0,58.89
550,0.0,0.0,0.0,0.0,18.8,0.0,0.0,0.0,0.0,0.0,0.0,0.0,0.0,6.0,75.2,0.0,0.0,0.0,58.45
551,0.0,0.0,0.0,0.0,18.0,0.0,0.0,0.0,0.0,0.0,0.0,0.0,0.0,10.0,72.0,0.0,0.0,0.0,57.81
552,0.0,0.0,0.0,0.0,17.6,0.0,0.0,0.0,0.0,0.0,0.0,0.0,0.0,12.0,70.40000000000002,0.0,0.0,0.0,57.56
553,0.0,0.0,0.0,0.0,17.0,0.0,0.0,0.0,0.0,0.0,0.0,0.0,0.0,15.0,68.0,0.0,0.0,0.0,57.06
554,0.0,0.0,0.0,0.0,16.4,0.0,0.0,0.0,0.0,0.0,0.0,0.0,0.0,18.0,65.6,0.0,0.0,0.0,56.57
555,0.0,0.0,0.0,0.0,16.0,0.0,0.0,0.0,0.0,0.0,0.0,0.0,0.0,20.0,64.0,0.0,0.0,0.0,56.21
556,0.0,0.0,0.0,0.0,15.2,0.0,0.0,0.0,0.0,0.0,0.0,0.0,0.0,24.0,60.8,0.0,0.0,0.0,55.47
557,0.0,0.0,0.0,0.0,14.6,0.0,0.0,0.0,0.0,0.0,0.0,0.0,0.0,27.0,58.4,0.0,0.0,0.0,55.14
558,0.0,0.0,0.0,0.0,14.0,0.0,0.0,0.0,0.0,0.0,0.0,0.0,0.0,30.0,56.0,0.0,0.0,0.0,54.47
559,0.0,0.0,0.0,0.0,13.4,0.0,0.0,0.0,0.0,0.0,0.0,0.0,0.0,33.0,53.6,0.0,0.0,0.0,54.12
560,0.0,0.0,0.0,0.0,19.4,0.0,0.0,0.0,0.0,3.0,0.0,0.0,0.0,0.0,77.59999999999998,0.0,0.0,0.0,56.45
561,0.0,0.0,0.0,0.0,18.8,0.0,0.0,0.0,0.0,6.0,0.0,0.0,0.0,0.0,75.2,0.0,0.0,0.0,54.82
562,0.0,0.0,0.0,0.0,18.2,0.0,0.0,0.0,0.0,9.0,0.0,0.0,0.0,0.0,72.79999999999998,0.0,0.0,0.0,52.76
563,0.0,0.0,0.0,0.0,17.6,0.0,0.0,0.0,0.0,12.0,0.0,0.0,0.0,0.0,70.40000000000002,0.0,0.0,0.0,50.99
564,0.0,0.0,0.0,0.0,17.0,0.0,0.0,0.0,0.0,15.0,0.0,0.0,0.0,0.0,68.0,0.0,0.0,0.0,49.04
565,0.0,0.0,0.0,0.0,16.4,0.0,0.0,0.0,0.0,18.0,0.0,0.0,0.0,0.0,65.6,0.0,0.0,0.0,47.48
566,0.0,0.0,0.0,0.0,15.8,0.0,0.0,0.0,0.0,21.0,0.0,0.0,0.0,0.0,63.2,0.0,0.0,0.0,45.82
567,0.0,0.0,0.0,0.0,15.2,0.0,0.0,0.0,0.0,24.0,0.0,0.0,0.0,0.0,60.8,0.0,0.0,0.0,44.67
568,0.0,0.0,0.0,0.0,14.6,0.0,0.0,0.0,0.0,27.0,0.0,0.0,0.0,0.0,58.4,0.0,0.0,0.0,43.11
569,0.0,0.0,0.0,0.0,14.0,0.0,0.0,0.0,0.0,30.0,0.0,0.0,0.0,0.0,56.0,0.0,0.0,0.0,41.67
570,0.0,0.0,0.0,0.0,10.0,0.0,0.0,0.0,0.0,50.0,0.0,0.0,0.0,0.0,40.0,0.0,0.0,0.0,34.47
582,0.0,18.29,0.0,0.0,0.0,0.0,0.0,0.0,0.0,0.0,0.0,0.0,43.88,0.0,37.83,0.0,0.0,0.0,34.0
583,0.0,22.6,0.0,0.0,0.0,0.0,0.0,0.0,0.0,0.0,0.0,0.0,43.39,0.0,34.01,0.0,0.0,0.0,30.6
584,0.0,26.82,0.0,0.0,0.0,0.0,0.0,0.0,0.0,0.0,0.0,0.0,42.91,0.0,30.27,0.0,0.0,0.0,27.6
585,0.0,30.95,0.0,0.0,0.0,0.0,0.0,0.0,0.0,0.0,0.0,0.0,42.44,0.0,26.61,0.0,0.0,0.0,25.3
586,0.0,4.48,0.0,0.0,0.0,0.0,0.0,0.0,0.0,0.0,0.0,0.0,51.65,0.0,43.86,0.0,0.0,0.0,49.9
587,0.0,8.87,0.0,0.0,0.0,0.0,0.0,0.0,0.0,0.0,0.0,0.0,51.09,0.0,40.04,0.0,0.0,0.0,43.7
588,0.0,13.16,0.0,0.0,0.0,0.0,0.0,0.0,0.0,0.0,0.0,0.0,50.53,0.0,36.3,0.0,0.0,0.0,38.6
589,0.0,17.36,0.0,0.0,0.0,0.0,0.0,0.0,0.0,0.0,0.0,0.0,49.99,0.0,32.65,0.0,0.0,0.0,34.3
590,0.0,21.47,0.0,0.0,0.0,0.0,0.0,0.0,0.0,0.0,0.0,0.0,49.46,0.0,29.07,0.0,0.0,0.0,30.9
591,0.0,25.49,0.0,0.0,0.0,0.0,0.0,0.0,0.0,0.0,0.0,0.0,48.93,0.0,25.57,0.0,0.0,0.0,28.1
592,0.0,29.43,0.0,0.0,0.0,0.0,0.0,0.0,0.0,0.0,0.0,0.0,48.42,0.0,22.14,0.0,0.0,0.0,25.8
593,0.0,4.26,0.0,0.0,0.0,0.0,0.0,0.0,0.0,0.0,0.0,0.0,57.26,0.0,38.47,0.0,0.0,0.0,49.4
594,0.0,8.429999999999998,0.0,0.0,0.0,0.0,0.0,0.0,0.0,0.0,0.0,0.0,56.67,0.0,34.9,0.0,0.0,0.0,43.1
595,0.0,12.52,0.0,0.0,0.0,0.0,0.0,0.0,0.0,0.0,0.0,0.0,56.08,0.0,31.4,0.0,0.0,0.0,38.3
596,0.0,0.0,0.0,0.0,0.0,11.35,0.0,0.0,0.0,0.0,0.0,0.0,61.11,0.0,27.54,0.0,0.0,0.0,49.7
597,0.0,0.0,0.0,0.0,0.0,5.14,0.0,0.0,0.0,0.0,0.0,0.0,58.14,0.0,36.71,0.0,0.0,0.0,53.8
598,0.0,0.0,0.0,0.0,0.0,8.5,0.0,0.0,0.0,0.0,0.0,0.0,57.63,0.0,33.87,0.0,0.0,0.0,52.1
599,0.0,0.0,0.0,0.0,0.0,11.79,0.0,0.0,0.0,0.0,0.0,0.0,57.12,0.0,31.09,0.0,0.0,0.0,50.8
600,0.0,0.0,0.0,0.0,0.0,15.03,0.0,0.0,0.0,0.0,0.0,0.0,56.62,0.0,28.35,0.0,0.0,0.0,49.6
601,0.0,0.0,0.0,0.0,0.0,8.66,0.0,0.0,0.0,0.0,0.0,0.0,55.51,0.0,35.83,0.0,0.0,0.0,52.8
602,0.0,0.0,0.0,0.0,0.0,12.02,0.0,0.0,0.0,0.0,0.0,0.0,55.01,0.0,32.97,0.0,0.0,0.0,51.7
603,0.0,0.0,0.0,0.0,0.0,13.68,0.0,0.0,0.0,0.0,0.0,0.0,54.76,0.0,31.56,0.0,0.0,0.0,51.1
604,0.0,0.0,0.0,0.0,0.0,15.32,0.0,0.0,0.0,0.0,0.0,0.0,54.52,0.0,30.16,0.0,0.0,0.0,50.3
605,0.0,0.0,0.0,0.0,0.0,16.95,0.0,0.0,0.0,0.0,0.0,0.0,54.27,0.0,28.78,0.0,0.0,0.0,50.0
606,0.0,0.0,0.0,0.0,0.0,2.61,0.0,0.0,0.0,0.0,0.0,0.0,54.23,0.0,43.15,0.0,0.0,0.0,55.5
607,0.0,0.0,0.0,0.0,0.0,13.95,0.0,0.0,0.0,0.0,0.0,0.0,52.57,0.0,33.48,0.0,0.0,0.0,51.4
608,0.0,0.0,0.0,0.0,0.0,15.62,0.0,0.0,0.0,0.0,0.0,0.0,52.33,0.0,32.04,0.0,0.0,0.0,50.9
609,0.0,0.0,0.0,0.0,0.0,5.47,0.0,0.0,0.0,0.0,0.0,0.0,51.49,0.0,43.05,0.0,0.0,0.0,55.3
610,0.0,0.0,0.0,0.0,0.0,7.25,0.0,0.0,0.0,0.0,0.0,0.0,51.24,0.0,41.5,0.0,0.0,0.0,54.6
611,0.0,0.0,0.0,0.0,0.0,9.02,0.0,0.0,0.0,0.0,0.0,0.0,51.0,0.0,39.97,0.0,0.0,0.0,54.0
612,0.0,0.0,0.0,0.0,0.0,10.78,0.0,0.0,0.0,0.0,0.0,0.0,50.76,0.0,38.46,0.0,0.0,0.0,53.5
613,0.0,0.0,0.0,0.0,0.0,12.51,0.0,0.0,0.0,0.0,0.0,0.0,50.52,0.0,36.96,0.0,0.0,0.0,52.7
614,0.0,0.0,0.0,0.0,0.0,14.24,0.0,0.0,0.0,0.0,0.0,0.0,50.29,0.0,35.47,0.0,0.0,0.0,52.0
615,0.0,0.0,0.0,0.0,0.0,15.94,0.0,0.0,0.0,0.0,0.0,0.0,50.05,0.0,34.0,0.0,0.0,0.0,51.5
616,0.0,0.0,0.0,0.0,0.0,17.63,0.0,0.0,0.0,0.0,0.0,0.0,49.82,0.0,32.54,0.0,0.0,0.0,50.8
617,0.0,0.0,0.0,0.0,0.0,20.96,0.0,0.0,0.0,0.0,0.0,0.0,49.37,0.0,29.67,0.0,0.0,0.0,49.6
618,0.0,0.0,0.0,0.0,0.0,1.88,0.0,0.0,0.0,0.0,0.0,0.0,49.56,0.0,48.56,0.0,0.0,0.0,56.8
619,0.0,0.0,0.0,0.0,0.0,7.95,0.0,0.0,0.0,0.0,0.0,0.0,52.42,0.0,39.62,0.0,0.0,0.0,55.2
620,0.0,0.0,0.0,0.0,0.0,9.21,0.0,0.0,0.0,0.0,0.0,0.0,48.61,0.0,42.18,0.0,0.0,0.0,54.6
621,0.0,0.0,0.0,0.0,0.0,11.0,0.0,0.0,0.0,0.0,0.0,0.0,48.37,0.0,40.62,0.0,0.0,0.0,53.9
622,0.0,0.0,0.0,0.0,0.0,12.78,0.0,0.0,0.0,0.0,0.0,0.0,48.14,0.0,39.08,0.0,0.0,0.0,52.8
623,0.0,0.0,0.0,0.0,0.0,14.53,0.0,0.0,0.0,0.0,0.0,0.0,47.91,0.0,37.55,0.0,0.0,0.0,52.6
624,0.0,0.0,0.0,0.0,0.0,17.989999999999995,0.0,0.0,0.0,0.0,0.0,0.0,47.46,0.0,34.54,0.0,0.0,0.0,51.4
625,0.0,0.0,0.0,0.0,0.0,21.39,0.0,0.0,0.0,0.0,0.0,0.0,47.02,0.0,31.59,0.0,0.0,0.0,50.0
626,0.0,0.0,0.0,0.0,0.0,23.07,0.0,0.0,0.0,0.0,0.0,0.0,46.8,0.0,30.13,0.0,0.0,0.0,49.2
627,0.0,0.0,0.0,0.0,0.0,3.82,0.0,0.0,0.0,0.0,0.0,0.0,46.8,0.0,49.38,0.0,0.0,0.0,56.6
628,0.0,0.0,0.0,0.0,0.0,5.7,0.0,0.0,0.0,0.0,0.0,0.0,46.57,0.0,47.73,0.0,0.0,0.0,56.0
629,0.0,0.0,0.0,0.0,0.0,7.57,0.0,0.0,0.0,0.0,0.0,0.0,46.33,0.0,46.1,0.0,0.0,0.0,55.5
630,0.0,0.0,0.0,0.0,0.0,9.41,0.0,0.0,0.0,0.0,0.0,0.0,46.11,0.0,44.48,0.0,0.0,0.0,55.2
631,0.0,0.0,0.0,0.0,0.0,11.24,0.0,0.0,0.0,0.0,0.0,0.0,45.88,0.0,42.88,0.0,0.0,0.0,54.5
632,0.0,0.0,0.0,0.0,0.0,13.05,0.0,0.0,0.0,0.0,0.0,0.0,45.66,0.0,41.29,0.0,0.0,0.0,53.6
633,0.0,0.0,0.0,0.0,0.0,14.84,0.0,0.0,0.0,0.0,0.0,0.0,45.44,0.0,39.72,0.0,0.0,0.0,53.0
634,0.0,0.0,0.0,0.0,0.0,16.62,0.0,0.0,0.0,0.0,0.0,0.0,45.22,0.0,38.17,0.0,0.0,0.0,52.5
635,0.0,0.0,0.0,0.0,0.0,18.37,0.0,0.0,0.0,0.0,0.0,0.0,45.0,0.0,36.63,0.0,0.0,0.0,51.7
636,0.0,0.0,0.0,0.0,0.0,21.84,0.0,0.0,0.0,0.0,0.0,0.0,44.57,0.0,33.59,0.0,0.0,0.0,50.4
637,0.0,0.0,0.0,0.0,0.0,25.24,0.0,0.0,0.0,0.0,0.0,0.0,44.15,0.0,30.61,0.0,0.0,0.0,49.1
638,0.0,0.0,0.0,0.0,0.0,5.83,0.0,0.0,0.0,0.0,0.0,0.0,43.94,0.0,50.23,0.0,0.0,0.0,56.6
639,0.0,0.0,0.0,0.0,0.0,9.62,0.0,0.0,0.0,0.0,0.0,0.0,43.5,0.0,46.88,0.0,0.0,0.0,55.0
640,0.0,0.0,0.0,0.0,0.0,13.33,0.0,0.0,0.0,0.0,0.0,0.0,43.06,0.0,43.6,0.0,0.0,0.0,54.2
641,0.0,0.0,0.0,0.0,0.0,16.97,0.0,0.0,0.0,0.0,0.0,0.0,42.64,0.0,40.38,0.0,0.0,0.0,53.0
642,0.0,0.0,0.0,0.0,0.0,18.77,0.0,0.0,0.0,0.0,0.0,0.0,42.43,0.0,38.8,0.0,0.0,0.0,52.0
643,0.0,0.0,0.0,0.0,0.0,20.54,0.0,0.0,0.0,0.0,0.0,0.0,42.22,0.0,37.23,0.0,0.0,0.0,51.5
644,0.0,0.0,0.0,0.0,0.0,22.3,0.0,0.0,0.0,0.0,0.0,0.0,42.02,0.0,35.68,0.0,0.0,0.0,51.0
645,0.0,0.0,0.0,0.0,0.0,24.04,0.0,0.0,0.0,0.0,0.0,0.0,41.81,0.0,34.14,0.0,0.0,0.0,49.9
646,0.0,0.0,0.0,0.0,0.0,13.94,0.0,0.0,0.0,0.0,0.0,0.0,37.52,0.0,48.53,0.0,0.0,0.0,54.9
647,0.0,0.0,0.0,0.0,0.0,19.61,0.0,0.0,0.0,0.0,0.0,0.0,36.95,0.0,43.44,0.0,0.0,0.0,53.0
648,0.0,0.0,0.0,0.0,0.0,21.46,0.0,0.0,0.0,0.0,0.0,0.0,36.76,0.0,41.78,0.0,0.0,0.0,53.2
649,0.0,0.0,0.0,0.0,0.0,26.9,0.0,0.0,0.0,0.0,0.0,0.0,36.2,0.0,36.89,0.0,0.0,0.0,50.7
650,0.0,0.0,0.0,0.0,0.0,28.68,0.0,0.0,0.0,0.0,0.0,0.0,36.02000000000001,0.0,35.29,0.0,0.0,0.0,50.0
651,0.0,0.0,0.0,0.0,0.0,29.32,0.0,0.0,0.0,0.0,0.0,0.0,33.15,0.0,37.53,0.0,0.0,0.0,50.2
652,0.0,0.0,0.0,0.0,0.0,32.9,0.0,0.0,0.0,0.0,0.0,0.0,32.81,0.0,34.29,0.0,0.0,0.0,48.9
653,0.0,0.0,0.0,0.0,0.0,24.38,0.0,0.0,0.0,0.0,0.0,0.0,30.62,0.0,45.0,0.0,0.0,0.0,52.7
654,0.0,0.0,0.0,0.0,0.0,30.0,0.0,0.0,0.0,0.0,0.0,0.0,30.14,0.0,39.86,0.0,0.0,0.0,50.5
655,0.0,0.0,0.0,0.0,0.0,33.64,0.0,0.0,0.0,0.0,0.0,0.0,29.83,0.0,36.53,0.0,0.0,0.0,49.5
656,0.0,0.0,0.0,0.0,0.0,24.96,0.0,0.0,0.0,0.0,0.0,0.0,27.43,0.0,47.61,0.0,0.0,0.0,53.0
657,0.0,0.0,0.0,0.0,0.0,30.7,0.0,0.0,0.0,0.0,0.0,0.0,26.99,0.0,42.31,0.0,0.0,0.0,51.4
658,0.0,0.0,0.0,0.0,0.0,34.42,0.0,0.0,0.0,0.0,0.0,0.0,26.7,0.0,38.87,0.0,0.0,0.0,49.9
659,0.0,0.0,0.0,0.0,0.0,38.07,0.0,0.0,0.0,0.0,0.0,0.0,26.42,0.0,35.5,0.0,0.0,0.0,48.5
660,0.0,0.0,0.0,0.0,0.0,39.86,0.0,0.0,0.0,0.0,0.0,0.0,26.29,0.0,33.85,0.0,0.0,0.0,48.0
661,0.0,0.0,0.0,0.0,0.0,34.07,0.0,0.0,0.0,0.0,0.0,0.0,25.67,0.0,40.25,0.0,0.0,0.0,51.8
662,0.0,0.0,0.0,0.0,0.0,33.35,0.0,0.0,0.0,0.0,0.0,0.0,23.56,0.0,43.09,0.0,0.0,0.0,51.3
663,0.0,0.0,0.0,0.0,0.0,35.24,0.0,0.0,0.0,0.0,0.0,0.0,23.43,0.0,41.32,0.0,0.0,0.0,50.4
664,0.0,0.0,0.0,0.0,0.0,38.96,0.0,0.0,0.0,0.0,0.0,0.0,23.18,0.0,37.85,0.0,0.0,0.0,49.2
665,0.0,0.0,0.0,0.0,0.0,40.8,0.0,0.0,0.0,0.0,0.0,0.0,23.06,0.0,36.14,0.0,0.0,0.0,48.4
666,0.0,0.0,0.0,0.0,0.0,42.61,0.0,0.0,0.0,0.0,0.0,0.0,22.93,0.0,34.45,0.0,0.0,0.0,47.9
667,0.0,0.0,0.0,0.0,0.0,38.01,0.0,0.0,0.0,0.0,0.0,0.0,19.89,0.0,42.1,0.0,0.0,0.0,50.1
668,0.0,0.0,0.0,0.0,0.0,39.9,0.0,0.0,0.0,0.0,0.0,0.0,19.78,0.0,40.31,0.0,0.0,0.0,49.4
669,0.0,0.0,0.0,0.0,0.0,43.62,0.0,0.0,0.0,0.0,0.0,0.0,19.57,0.0,36.81,0.0,0.0,0.0,48.4
670,0.0,0.0,0.0,0.0,0.0,44.69,0.0,0.0,0.0,0.0,0.0,0.0,16.03,0.0,39.28,0.0,0.0,0.0,48.7
671,0.0,0.0,0.0,0.0,0.0,45.8,0.0,0.0,0.0,0.0,0.0,0.0,12.33,0.0,41.87,0.0,0.0,0.0,49.0
672,0.0,0.0,0.0,0.0,0.0,0.0,0.0,0.0,0.0,0.0,0.0,63.36,30.91,0.0,5.73,0.0,0.0,0.0,62.7
673,0.0,0.0,0.0,0.0,0.0,0.0,0.0,0.0,0.0,0.0,0.0,57.73,36.68,0.0,5.58,0.0,0.0,0.0,63.2
674,0.0,0.0,0.0,0.0,0.0,0.0,0.0,0.0,0.0,0.0,0.0,51.82,37.14,0.0,11.04,0.0,0.0,0.0,63.7
675,0.0,0.0,0.0,0.0,0.0,0.0,0.0,0.0,0.0,0.0,0.0,55.39,41.86,0.0,2.74,0.0,0.0,0.0,63.4
676,0.0,0.0,0.0,0.0,0.0,0.0,0.0,0.0,0.0,0.0,0.0,52.58,42.03,0.0,5.38,0.0,0.0,0.0,63.1
677,0.0,0.0,0.0,0.0,0.0,0.0,0.0,0.0,0.0,0.0,0.0,49.68,42.21,0.0,8.099999999999998,0.0,0.0,0.0,63.2
678,0.0,0.0,0.0,0.0,0.0,0.0,0.0,0.0,0.0,0.0,0.0,47.07,42.13,0.0,10.8,0.0,0.0,0.0,63.2
679,0.0,0.0,0.0,0.0,0.0,0.0,0.0,0.0,0.0,0.0,0.0,43.84,42.45,0.0,13.7,0.0,0.0,0.0,63.8
680,0.0,0.0,0.0,0.0,0.0,0.0,0.0,0.0,0.0,0.0,0.0,43.84,42.45,0.0,13.7,0.0,0.0,0.0,63.7
681,0.0,0.0,0.0,0.0,0.0,0.0,0.0,0.0,0.0,0.0,0.0,40.78,42.64,0.0,16.57,0.0,0.0,0.0,63.6
682,0.0,0.0,0.0,0.0,0.0,0.0,0.0,0.0,0.0,0.0,0.0,38.01,42.56,0.0,19.43,0.0,0.0,0.0,63.5
683,0.0,0.0,0.0,0.0,0.0,0.0,0.0,0.0,0.0,0.0,0.0,34.39,42.91,0.0,22.7,0.0,0.0,0.0,63.6
684,0.0,0.0,0.0,0.0,0.0,0.0,0.0,0.0,0.0,0.0,0.0,32.2,42.65,0.0,25.14,0.0,0.0,0.0,63.6
685,0.0,0.0,0.0,0.0,0.0,0.0,0.0,0.0,0.0,0.0,0.0,47.33,47.5,0.0,5.17,0.0,0.0,0.0,62.5
686,0.0,0.0,0.0,0.0,0.0,0.0,0.0,0.0,0.0,0.0,0.0,44.89,47.44,0.0,7.67,0.0,0.0,0.0,63.6
687,0.0,0.0,0.0,0.0,0.0,0.0,0.0,0.0,0.0,0.0,0.0,42.19,47.63,0.0,10.18,0.0,0.0,0.0,63.0
688,0.0,0.0,0.0,0.0,0.0,0.0,0.0,0.0,0.0,0.0,0.0,36.19,47.92,0.0,15.88,0.0,0.0,0.0,63.0
689,0.0,0.0,0.0,0.0,0.0,0.0,0.0,0.0,0.0,0.0,0.0,30.75,48.42,0.0,20.83,0.0,0.0,0.0,62.3
690,0.0,0.0,0.0,0.0,0.0,0.0,0.0,0.0,0.0,0.0,0.0,30.65,47.95,0.0,21.39,0.0,0.0,0.0,62.7
691,0.0,0.0,0.0,0.0,0.0,0.0,0.0,0.0,0.0,0.0,0.0,28.05,48.13,0.0,23.81,0.0,0.0,0.0,62.3
692,0.0,0.0,0.0,0.0,0.0,0.0,0.0,0.0,0.0,0.0,0.0,27.47,48.41,0.0,24.11,0.0,0.0,0.0,62.2
693,0.0,0.0,0.0,0.0,0.0,0.0,0.0,0.0,0.0,0.0,0.0,24.91,48.35,0.0,26.74,0.0,0.0,0.0,62.3
694,0.0,0.0,0.0,0.0,0.0,0.0,0.0,0.0,0.0,0.0,0.0,21.56,48.7,0.0,29.74,0.0,0.0,0.0,61.6
695,0.0,0.0,0.0,0.0,0.0,0.0,0.0,0.0,0.0,0.0,0.0,18.77,48.77,0.0,32.46,0.0,0.0,0.0,61.5
696,0.0,0.0,0.0,0.0,0.0,0.0,0.0,0.0,0.0,0.0,0.0,12.62,49.67,0.0,37.71,0.0,0.0,0.0,60.3
697,0.0,0.0,0.0,0.0,0.0,0.0,0.0,0.0,0.0,0.0,0.0,9.95,49.25,0.0,40.8,0.0,0.0,0.0,59.5
698,0.0,0.0,0.0,0.0,0.0,0.0,0.0,0.0,0.0,0.0,0.0,15.69,51.23,0.0,33.08,0.0,0.0,0.0,60.0
699,0.0,0.0,0.0,0.0,0.0,0.0,0.0,0.0,0.0,0.0,0.0,46.27,51.74,0.0,1.99,0.0,0.0,0.0,62.2
700,0.0,0.0,0.0,0.0,0.0,0.0,0.0,0.0,0.0,0.0,0.0,44.62,51.76,0.0,3.62,0.0,0.0,0.0,61.8
701,0.0,0.0,0.0,0.0,0.0,0.0,0.0,0.0,0.0,0.0,0.0,43.14,51.66,0.0,5.2,0.0,0.0,0.0,62.4
702,0.0,0.0,0.0,0.0,0.0,0.0,0.0,0.0,0.0,0.0,0.0,42.73,51.69,0.0,5.58,0.0,0.0,0.0,62.0
703,0.0,0.0,0.0,0.0,0.0,0.0,0.0,0.0,0.0,0.0,0.0,39.15,51.96,0.0,8.89,0.0,0.0,0.0,62.1
704,0.0,0.0,0.0,0.0,0.0,0.0,0.0,0.0,0.0,0.0,0.0,37.69,52.28,0.0,10.02,0.0,0.0,0.0,62.1
705,0.0,0.0,0.0,0.0,0.0,0.0,0.0,0.0,0.0,0.0,0.0,37.0,51.91,0.0,11.09,0.0,0.0,0.0,61.9
706,0.0,0.0,0.0,0.0,0.0,0.0,0.0,0.0,0.0,0.0,0.0,36.55,52.26,0.0,11.19,0.0,0.0,0.0,62.0
707,0.0,0.0,0.0,0.0,0.0,0.0,0.0,0.0,0.0,0.0,0.0,36.27,52.28,0.0,11.45,0.0,0.0,0.0,61.8
708,0.0,0.0,0.0,0.0,0.0,0.0,0.0,0.0,0.0,0.0,0.0,34.98,52.7,0.0,12.32,0.0,0.0,0.0,61.6
709,0.0,0.0,0.0,0.0,0.0,0.0,0.0,0.0,0.0,0.0,0.0,33.61,52.48,0.0,13.9,0.0,0.0,0.0,62.0
710,0.0,0.0,0.0,0.0,0.0,0.0,0.0,0.0,0.0,0.0,0.0,32.06,52.6,0.0,15.33,0.0,0.0,0.0,62.0
711,0.0,0.0,0.0,0.0,0.0,0.0,0.0,0.0,0.0,0.0,0.0,30.52,52.93,0.0,16.54,0.0,0.0,0.0,61.6
712,0.0,0.0,0.0,0.0,0.0,0.0,0.0,0.0,0.0,0.0,0.0,26.35,53.14,0.0,20.5,0.0,0.0,0.0,61.0
713,0.0,0.0,0.0,0.0,0.0,0.0,0.0,0.0,0.0,0.0,0.0,25.16,53.12,0.0,21.72,0.0,0.0,0.0,60.9
714,0.0,0.0,0.0,0.0,0.0,0.0,0.0,0.0,0.0,0.0,0.0,23.98,52.99,0.0,23.02,0.0,0.0,0.0,60.8
715,0.0,0.0,0.0,0.0,0.0,0.0,0.0,0.0,0.0,0.0,0.0,22.51,53.21,0.0,24.27,0.0,0.0,0.0,60.4
716,0.0,0.0,0.0,0.0,0.0,0.0,0.0,0.0,0.0,0.0,0.0,21.01,53.21,0.0,25.78,0.0,0.0,0.0,60.0
717,0.0,0.0,0.0,0.0,0.0,0.0,0.0,0.0,0.0,0.0,0.0,19.11,53.8,0.0,27.1,0.0,0.0,0.0,60.1
718,0.0,0.0,0.0,0.0,0.0,0.0,0.0,0.0,0.0,0.0,0.0,18.39,53.3,0.0,28.3,0.0,0.0,0.0,59.9
719,0.0,0.0,0.0,0.0,0.0,0.0,0.0,0.0,0.0,0.0,0.0,17.07,53.4,0.0,29.53,0.0,0.0,0.0,59.9
720,0.0,0.0,0.0,0.0,0.0,0.0,0.0,0.0,0.0,0.0,0.0,15.46,53.41,0.0,31.13,0.0,0.0,0.0,59.3
721,0.0,0.0,0.0,0.0,0.0,0.0,0.0,0.0,0.0,0.0,0.0,12.2,54.1,0.0,33.7,0.0,0.0,0.0,59.0
722,0.0,0.0,0.0,0.0,0.0,0.0,0.0,0.0,0.0,0.0,0.0,7.86,54.31,0.0,37.82,0.0,0.0,0.0,57.9
723,0.0,0.0,0.0,0.0,0.0,0.0,0.0,0.0,0.0,0.0,0.0,4.98,54.53,0.0,40.49,0.0,0.0,0.0,57.1
724,0.0,0.0,0.0,0.0,0.0,0.0,0.0,0.0,0.0,0.0,0.0,23.87,55.15,0.0,20.98,0.0,0.0,0.0,60.1
725,0.0,0.0,0.0,0.0,0.0,0.0,0.0,0.0,0.0,0.0,0.0,26.1,55.08,0.0,18.82,0.0,0.0,0.0,60.6
726,0.0,0.0,0.0,0.0,0.0,0.0,0.0,0.0,0.0,0.0,0.0,41.4,56.19,0.0,2.41,0.0,0.0,0.0,61.1
727,0.0,0.0,0.0,0.0,0.0,0.0,0.0,0.0,0.0,0.0,0.0,39.0,56.28,0.0,4.71,0.0,0.0,0.0,61.1
728,0.0,0.0,0.0,0.0,0.0,0.0,0.0,0.0,0.0,0.0,0.0,36.17,56.61,0.0,7.21,0.0,0.0,0.0,60.8
729,0.0,0.0,0.0,0.0,0.0,0.0,0.0,0.0,0.0,0.0,0.0,33.36,56.84,0.0,9.8,0.0,0.0,0.0,60.5
730,0.0,0.0,0.0,0.0,0.0,0.0,0.0,0.0,0.0,0.0,0.0,30.85,56.85,0.0,12.3,0.0,0.0,0.0,60.5
731,0.0,0.0,0.0,0.0,0.0,0.0,0.0,0.0,0.0,0.0,0.0,30.82,56.95,0.0,12.23,0.0,0.0,0.0,60.4
732,0.0,0.0,0.0,0.0,0.0,0.0,0.0,0.0,0.0,0.0,0.0,28.26,57.06,0.0,14.68,0.0,0.0,0.0,60.2
733,0.0,0.0,0.0,0.0,0.0,0.0,0.0,0.0,0.0,0.0,0.0,28.0,57.28,0.0,14.72,0.0,0.0,0.0,60.0
734,0.0,0.0,0.0,0.0,0.0,0.0,0.0,0.0,0.0,0.0,0.0,25.37,57.29,0.0,17.33,0.0,0.0,0.0,60.1
735,0.0,0.0,0.0,0.0,0.0,0.0,0.0,0.0,0.0,0.0,0.0,22.88,57.5,0.0,19.62,0.0,0.0,0.0,59.7
736,0.0,0.0,0.0,0.0,0.0,0.0,0.0,0.0,0.0,0.0,0.0,20.18,57.61,0.0,22.21,0.0,0.0,0.0,59.5
737,0.0,0.0,0.0,0.0,0.0,0.0,0.0,0.0,0.0,0.0,0.0,17.61,57.62,0.0,24.77,0.0,0.0,0.0,58.7
738,0.0,0.0,0.0,0.0,0.0,0.0,0.0,0.0,0.0,0.0,0.0,12.22,57.85,0.0,29.93,0.0,0.0,0.0,57.7
739,0.0,0.0,0.0,0.0,0.0,0.0,0.0,0.0,0.0,0.0,0.0,6.26,58.43,0.0,35.3,0.0,0.0,0.0,56.7
740,0.0,0.0,0.0,0.0,0.0,0.0,0.0,0.0,0.0,0.0,0.0,33.86,57.1,0.0,9.03,0.0,0.0,0.0,60.7
741,0.0,0.0,0.0,0.0,0.0,0.0,0.0,0.0,0.0,0.0,0.0,33.7,57.21,0.0,9.090000000000002,0.0,0.0,0.0,60.3
742,0.0,0.0,0.0,0.0,0.0,0.0,0.0,0.0,0.0,0.0,0.0,19.8,58.55,0.0,21.65,0.0,0.0,0.0,58.8
743,0.0,0.0,0.0,0.0,0.0,0.0,0.0,0.0,0.0,0.0,0.0,17.28,58.76,0.0,23.96,0.0,0.0,0.0,58.3
744,0.0,0.0,0.0,0.0,0.0,0.0,0.0,0.0,0.0,0.0,0.0,26.15,58.52,0.0,15.33,0.0,0.0,0.0,59.2
745,0.0,0.0,0.0,0.0,0.0,0.0,0.0,0.0,0.0,0.0,0.0,35.9,58.19,0.0,5.91,0.0,0.0,0.0,60.1
746,0.0,0.0,0.0,0.0,0.0,0.0,0.0,0.0,0.0,0.0,0.0,37.44,59.56,0.0,2.99,0.0,0.0,0.0,60.0
747,0.0,0.0,0.0,0.0,0.0,0.0,0.0,0.0,0.0,0.0,0.0,37.39,60.39,0.0,2.21,0.0,0.0,0.0,59.7
748,0.0,0.0,0.0,0.0,0.0,0.0,0.0,0.0,0.0,0.0,0.0,34.86,60.52,0.0,4.61,0.0,0.0,0.0,59.2
749,0.0,0.0,0.0,0.0,0.0,0.0,0.0,0.0,0.0,0.0,0.0,32.37,60.65,0.0,6.98,0.0,0.0,0.0,59.4
750,0.0,0.0,0.0,0.0,0.0,0.0,0.0,0.0,0.0,0.0,0.0,29.88,60.68,0.0,9.44,0.0,0.0,0.0,59.2
751,0.0,0.0,0.0,0.0,0.0,0.0,0.0,0.0,0.0,0.0,0.0,27.28,61.0,0.0,11.71,0.0,0.0,0.0,58.7
752,0.0,0.0,0.0,0.0,0.0,0.0,0.0,0.0,0.0,0.0,0.0,24.66,61.13,0.0,14.21,0.0,0.0,0.0,58.6
753,0.0,0.0,0.0,0.0,0.0,0.0,0.0,0.0,0.0,0.0,0.0,21.92,61.37,0.0,16.71,0.0,0.0,0.0,58.1
754,0.0,0.0,0.0,0.0,0.0,0.0,0.0,0.0,0.0,0.0,0.0,19.16,61.61,0.0,19.23,0.0,0.0,0.0,57.7
755,0.0,0.0,0.0,0.0,0.0,0.0,0.0,0.0,0.0,0.0,0.0,18.11,61.51,0.0,20.38,0.0,0.0,0.0,57.5
756,0.0,0.0,0.0,0.0,0.0,0.0,0.0,0.0,0.0,0.0,0.0,16.58,61.83,0.0,21.59,0.0,0.0,0.0,56.8
757,0.0,0.0,0.0,0.0,0.0,0.0,0.0,0.0,0.0,0.0,0.0,14.0,61.96,0.0,24.04,0.0,0.0,0.0,56.8
758,0.0,0.0,0.0,0.0,0.0,0.0,0.0,0.0,0.0,0.0,0.0,11.61,61.98,0.0,26.41,0.0,0.0,0.0,56.3
759,0.0,0.0,0.0,0.0,0.0,0.0,0.0,0.0,0.0,0.0,0.0,26.18,64.93,0.0,8.88,0.0,0.0,0.0,56.9
760,0.0,0.0,0.0,0.0,0.0,0.0,0.0,0.0,0.0,0.0,0.0,21.33,65.03,0.0,13.63,0.0,0.0,0.0,56.8
761,0.0,0.0,0.0,0.0,0.0,0.0,0.0,0.0,0.0,0.0,0.0,21.43,64.85,0.0,13.72,0.0,0.0,0.0,56.4
762,0.0,0.0,0.0,0.0,0.0,0.0,0.0,0.0,0.0,0.0,0.0,18.88,65.17,0.0,15.95,0.0,0.0,0.0,55.8
763,0.0,0.0,0.0,0.0,0.0,0.0,0.0,0.0,0.0,0.0,0.0,18.81,65.18,0.0,16.01,0.0,0.0,0.0,56.3
764,0.0,0.0,0.0,0.0,0.0,0.0,0.0,0.0,0.0,0.0,0.0,16.18,65.51,0.0,18.31,0.0,0.0,0.0,55.7
765,0.0,0.0,0.0,0.0,0.0,0.0,0.0,0.0,0.0,0.0,0.0,15.83,66.06,0.0,18.1,0.0,0.0,0.0,55.4
766,0.0,0.0,0.0,0.0,0.0,0.0,0.0,0.0,0.0,0.0,0.0,13.78,65.46,0.0,20.76,0.0,0.0,0.0,55.2
767,0.0,0.0,0.0,0.0,0.0,0.0,0.0,0.0,0.0,0.0,0.0,19.92,67.87,0.0,12.21,0.0,0.0,0.0,55.0
768,0.0,0.0,0.0,0.0,0.0,0.0,0.0,0.0,0.0,0.0,0.0,17.3,67.87,0.0,14.82,0.0,0.0,0.0,54.7
769,0.0,0.0,0.0,0.0,0.0,0.0,0.0,0.0,0.0,0.0,0.0,15.0,68.09,0.0,16.9,0.0,0.0,0.0,54.7
770,0.0,0.0,0.0,0.0,0.0,0.0,0.0,0.0,0.0,0.0,0.0,16.89,70.18,0.0,12.93,0.0,0.0,0.0,53.4
771,0.0,0.0,0.0,0.0,0.0,0.0,0.0,0.0,6.75,0.0,0.0,0.0,50.78,0.0,42.46,0.0,0.0,0.0,55.3
772,0.0,0.0,0.0,0.0,0.0,0.0,0.0,0.0,6.62,0.0,0.0,0.0,53.08,0.0,40.3,0.0,0.0,0.0,55.5
773,0.0,0.0,0.0,0.0,0.0,0.0,0.0,0.0,6.49,0.0,0.0,0.0,55.28,0.0,38.23,0.0,0.0,0.0,55.6
774,0.0,0.0,0.0,0.0,0.0,0.0,0.0,0.0,6.36,0.0,0.0,0.0,57.4,0.0,36.24,0.0,0.0,0.0,54.3
775,0.0,0.0,0.0,0.0,0.0,0.0,0.0,0.0,6.24,0.0,0.0,0.0,59.43,0.0,34.32,0.0,0.0,0.0,54.3
776,0.0,0.0,0.0,0.0,0.0,0.0,0.0,0.0,6.12,0.0,0.0,0.0,61.39,0.0,32.48,0.0,0.0,0.0,54.0
777,0.0,0.0,0.0,0.0,0.0,0.0,0.0,0.0,9.11,0.0,0.0,0.0,47.94,0.0,42.95,0.0,0.0,0.0,56.6
778,0.0,0.0,0.0,0.0,0.0,0.0,0.0,0.0,8.57,0.0,0.0,0.0,54.79,0.0,36.63,0.0,0.0,0.0,54.8
779,0.0,0.0,0.0,0.0,0.0,0.0,0.0,0.0,8.41,0.0,0.0,0.0,56.9,0.0,34.69,0.0,0.0,0.0,54.9
780,0.0,0.0,0.0,0.0,0.0,0.0,0.0,0.0,8.25,0.0,0.0,0.0,58.93,0.0,32.82,0.0,0.0,0.0,55.4
781,0.0,0.0,0.0,0.0,0.0,0.0,0.0,0.0,8.099999999999998,0.0,0.0,0.0,60.88,0.0,31.02,0.0,0.0,0.0,54.0
782,0.0,0.0,0.0,0.0,0.0,0.0,0.0,0.0,7.95,0.0,0.0,0.0,62.77,0.0,29.28,0.0,0.0,0.0,53.4
783,0.0,0.0,0.0,0.0,0.0,0.0,0.0,0.0,11.28,0.0,0.0,0.0,47.5,0.0,41.22,0.0,0.0,0.0,57.0
784,0.0,0.0,0.0,0.0,0.0,0.0,0.0,0.0,11.05,0.0,0.0,0.0,49.86,0.0,39.08,0.0,0.0,0.0,57.0
785,0.0,0.0,0.0,0.0,0.0,0.0,0.0,0.0,10.83,0.0,0.0,0.0,52.13,0.0,37.03,0.0,0.0,0.0,56.1
786,0.0,0.0,0.0,0.0,0.0,0.0,0.0,0.0,10.62,0.0,0.0,0.0,54.32,0.0,35.06,0.0,0.0,0.0,55.4
787,0.0,0.0,0.0,0.0,0.0,0.0,0.0,0.0,10.42,0.0,0.0,0.0,56.41,0.0,33.16,0.0,0.0,0.0,54.7
788,0.0,0.0,0.0,0.0,0.0,0.0,0.0,0.0,10.22,0.0,0.0,0.0,58.43,0.0,31.34,0.0,0.0,0.0,54.2
789,0.0,0.0,0.0,0.0,0.0,0.0,0.0,0.0,10.04,0.0,0.0,0.0,60.38,0.0,29.58,0.0,0.0,0.0,54.4
790,0.0,0.0,0.0,0.0,0.0,0.0,0.0,0.0,9.86,0.0,0.0,0.0,62.26,0.0,27.88,0.0,0.0,0.0,53.8
791,0.0,0.0,0.0,0.0,0.0,0.0,0.0,0.0,12.4,0.0,0.0,0.0,55.94,0.0,31.66,0.0,0.0,0.0,54.7
792,0.0,0.0,0.0,0.0,0.0,0.0,0.0,0.0,11.95,0.0,0.0,0.0,59.89,0.0,28.16,0.0,0.0,0.0,53.7
793,0.0,0.0,0.0,0.0,0.0,0.0,0.0,0.0,11.73,0.0,0.0,0.0,61.76,0.0,26.51,0.0,0.0,0.0,52.9
794,0.0,0.0,0.0,0.0,0.0,0.0,0.0,0.0,11.53,0.0,0.0,0.0,63.56,0.0,24.91,0.0,0.0,0.0,52.5
795,0.0,0.0,0.0,0.0,0.0,0.0,0.0,0.0,11.33,0.0,0.0,0.0,65.3,0.0,23.37,0.0,0.0,0.0,51.4
796,0.0,0.0,0.0,0.0,0.0,0.0,0.0,0.0,13.82,0.0,0.0,0.0,59.4,0.0,26.77,0.0,0.0,0.0,53.6
797,0.0,0.0,0.0,0.0,0.0,0.0,0.0,0.0,13.58,0.0,0.0,0.0,61.27,0.0,25.15,0.0,0.0,0.0,52.5
798,0.0,0.0,0.0,0.0,0.0,0.0,0.0,0.0,13.34,0.0,0.0,0.0,63.06,0.0,23.59,0.0,0.0,0.0,51.7
799,0.0,0.0,0.0,0.0,0.0,0.0,0.0,0.0,15.67,0.0,0.0,0.0,58.92,0.0,25.4,0.0,0.0,0.0,53.0
800,0.0,0.0,0.0,0.0,0.0,0.0,0.0,0.0,15.4,0.0,0.0,0.0,60.78,0.0,23.82,0.0,0.0,0.0,52.4
801,0.0,0.0,0.0,0.0,0.0,0.0,0.0,0.0,0.0,0.0,0.0,0.0,42.12,27.97,29.92,0.0,0.0,0.0,50.8
802,0.0,0.0,0.0,0.0,0.0,0.0,0.0,0.0,80.0,0.0,0.0,0.0,0.0,0.0,10.0,0.0,10.0,0.0,37.0
803,0.0,41.31,0.0,0.0,32.05,0.0,0.0,0.0,0.0,0.0,0.0,0.0,0.0,0.0,26.64,0.0,0.0,0.0,26.0
804,0.0,41.37,0.0,0.0,27.51,0.0,0.0,0.0,0.0,0.0,0.0,0.0,0.0,0.0,31.12,0.0,0.0,0.0,25.7
805,0.0,41.43,0.0,0.0,22.96,0.0,0.0,0.0,0.0,0.0,0.0,0.0,0.0,0.0,35.61,0.0,0.0,0.0,25.1
806,0.0,35.93,0.0,0.0,32.53,0.0,0.0,0.0,0.0,0.0,0.0,0.0,0.0,0.0,31.54,0.0,0.0,0.0,28.2
807,0.0,35.98,0.0,0.0,27.92,0.0,0.0,0.0,0.0,0.0,0.0,0.0,0.0,0.0,36.09,0.0,0.0,0.0,28.1
808,0.0,36.04,0.0,0.0,23.3,0.0,0.0,0.0,0.0,0.0,0.0,0.0,0.0,0.0,40.66,0.0,0.0,0.0,27.6
809,0.0,36.09,0.0,0.0,18.67,0.0,0.0,0.0,0.0,0.0,0.0,0.0,0.0,0.0,45.24,0.0,0.0,0.0,26.7
810,0.0,36.14,0.0,0.0,14.02,0.0,0.0,0.0,0.0,0.0,0.0,0.0,0.0,0.0,49.84,0.0,0.0,0.0,26.0
811,0.0,30.4,0.0,0.0,33.02,0.0,0.0,0.0,0.0,0.0,0.0,0.0,0.0,0.0,36.58,0.0,0.0,0.0,30.8
812,0.0,30.44,0.0,0.0,28.34,0.0,0.0,0.0,0.0,0.0,0.0,0.0,0.0,0.0,41.22,0.0,0.0,0.0,30.9
813,0.0,30.48,0.0,0.0,23.65,0.0,0.0,0.0,0.0,0.0,0.0,0.0,0.0,0.0,45.86,0.0,0.0,0.0,30.6
814,0.0,30.53,0.0,0.0,18.95,0.0,0.0,0.0,0.0,0.0,0.0,0.0,0.0,0.0,50.52,0.0,0.0,0.0,29.7
815,0.0,30.57,0.0,0.0,14.23,0.0,0.0,0.0,0.0,0.0,0.0,0.0,0.0,0.0,55.19,0.0,0.0,0.0,29.0
816,0.0,24.65,0.0,0.0,38.26,0.0,0.0,0.0,0.0,0.0,0.0,0.0,0.0,0.0,37.09,0.0,0.0,0.0,33.3
817,0.0,24.69,0.0,0.0,33.52,0.0,0.0,0.0,0.0,0.0,0.0,0.0,0.0,0.0,41.79,0.0,0.0,0.0,34.2
818,0.0,24.72,0.0,0.0,28.78,0.0,0.0,0.0,0.0,0.0,0.0,0.0,0.0,0.0,46.5,0.0,0.0,0.0,34.5
819,0.0,24.76,0.0,0.0,24.01,0.0,0.0,0.0,0.0,0.0,0.0,0.0,0.0,0.0,51.22,0.0,0.0,0.0,34.1
820,0.0,24.8,0.0,0.0,19.24,0.0,0.0,0.0,0.0,0.0,0.0,0.0,0.0,0.0,55.96,0.0,0.0,0.0,33.5
821,0.0,24.83,0.0,0.0,14.45,0.0,0.0,0.0,0.0,0.0,0.0,0.0,0.0,0.0,60.71,0.0,0.0,0.0,32.7
822,0.0,24.87,0.0,0.0,9.65,0.0,0.0,0.0,0.0,0.0,0.0,0.0,0.0,0.0,65.48,0.0,0.0,0.0,31.4
823,0.0,18.78,0.0,0.0,38.85,0.0,0.0,0.0,0.0,0.0,0.0,0.0,0.0,0.0,42.37,0.0,0.0,0.0,37.1
824,0.0,18.8,0.0,0.0,34.04,0.0,0.0,0.0,0.0,0.0,0.0,0.0,0.0,0.0,47.15,0.0,0.0,0.0,38.2
825,0.0,18.83,0.0,0.0,29.22,0.0,0.0,0.0,0.0,0.0,0.0,0.0,0.0,0.0,51.94,0.0,0.0,0.0,38.6
826,0.0,18.86,0.0,0.0,24.39,0.0,0.0,0.0,0.0,0.0,0.0,0.0,0.0,0.0,56.75,0.0,0.0,0.0,38.5
827,0.0,18.89,0.0,0.0,19.54,0.0,0.0,0.0,0.0,0.0,0.0,0.0,0.0,0.0,61.57,0.0,0.0,0.0,38.2
828,0.0,18.92,0.0,0.0,14.68,0.0,0.0,0.0,0.0,0.0,0.0,0.0,0.0,0.0,66.41,0.0,0.0,0.0,37.8
829,0.0,18.94,0.0,0.0,9.8,0.0,0.0,0.0,0.0,0.0,0.0,0.0,0.0,0.0,71.25,0.0,0.0,0.0,36.4
830,0.0,12.73,0.0,0.0,34.58,0.0,0.0,0.0,0.0,0.0,0.0,0.0,0.0,0.0,52.68,0.0,0.0,0.0,42.6
831,0.0,12.75,0.0,0.0,29.68,0.0,0.0,0.0,0.0,0.0,0.0,0.0,0.0,0.0,57.56,0.0,0.0,0.0,43.2
832,0.0,12.77,0.0,0.0,24.77,0.0,0.0,0.0,0.0,0.0,0.0,0.0,0.0,0.0,62.45,0.0,0.0,0.0,43.5
833,0.0,12.79,0.0,0.0,19.85,0.0,0.0,0.0,0.0,0.0,0.0,0.0,0.0,0.0,67.36,0.0,0.0,0.0,43.7
834,0.0,12.81,0.0,0.0,14.91,0.0,0.0,0.0,0.0,0.0,0.0,0.0,0.0,0.0,72.28,0.0,0.0,0.0,43.8
835,0.0,12.83,0.0,0.0,9.95,0.0,0.0,0.0,0.0,0.0,0.0,0.0,0.0,0.0,77.20999999999998,0.0,0.0,0.0,43.5
836,0.0,6.49,0.0,0.0,25.17,0.0,0.0,0.0,0.0,0.0,0.0,0.0,0.0,0.0,68.34,0.0,0.0,0.0,49.7
837,0.0,6.5,0.0,0.0,20.17,0.0,0.0,0.0,0.0,0.0,0.0,0.0,0.0,0.0,73.33,0.0,0.0,0.0,50.4
838,0.0,6.51,0.0,0.0,15.15,0.0,0.0,0.0,0.0,0.0,0.0,0.0,0.0,0.0,78.34,0.0,0.0,0.0,51.5
839,9.69,0.0,0.0,0.0,0.0,0.0,0.0,0.0,0.0,0.0,0.0,90.31,0.0,0.0,0.0,0.0,0.0,0.0,61.5
840,12.51,0.0,0.0,0.0,0.0,0.0,0.0,0.0,0.0,0.0,0.0,87.48,0.0,0.0,0.0,0.0,0.0,0.0,61.6
841,15.54,0.0,0.0,0.0,0.0,0.0,0.0,0.0,0.0,0.0,0.0,84.45999999999998,0.0,0.0,0.0,0.0,0.0,0.0,61.5
842,18.77,0.0,0.0,0.0,0.0,0.0,0.0,0.0,0.0,0.0,0.0,81.23,0.0,0.0,0.0,0.0,0.0,0.0,61.2
843,0.0,0.0,0.0,0.0,18.2,0.0,0.0,0.0,0.0,0.0,0.0,81.79,0.0,0.0,0.0,0.0,0.0,0.0,61.0
844,0.0,0.0,0.0,0.0,22.88,0.0,0.0,0.0,0.0,0.0,0.0,77.11,0.0,0.0,0.0,0.0,0.0,0.0,61.0
845,0.0,0.0,0.0,0.0,27.62,0.0,0.0,0.0,0.0,0.0,0.0,72.37999999999998,0.0,0.0,0.0,0.0,0.0,0.0,61.0
846,0.0,0.0,0.0,0.0,32.4,0.0,0.0,0.0,0.0,0.0,0.0,67.6,0.0,0.0,0.0,0.0,0.0,0.0,61.1
847,0.0,0.0,0.0,0.0,0.0,0.0,0.0,0.0,0.0,0.0,0.0,74.72,0.0,0.0,0.0,25.28,0.0,0.0,61.0
848,0.0,0.0,0.0,0.0,0.0,0.0,0.0,0.0,0.0,0.0,0.0,68.92,0.0,0.0,0.0,31.08,0.0,0.0,61.7
849,0.0,0.0,0.0,0.0,0.0,0.0,0.0,0.0,0.0,0.0,0.0,63.29,0.0,0.0,0.0,36.7,0.0,0.0,61.9
850,0.0,0.0,0.0,0.0,0.0,0.0,0.0,0.0,0.0,0.0,0.0,57.85,0.0,0.0,0.0,42.15,0.0,0.0,61.5
851,0.0,0.0,0.0,0.0,0.0,0.0,0.0,0.0,0.0,0.0,0.0,53.14,0.0,0.0,0.0,0.0,0.0,46.86,41.5
852,0.0,0.0,0.0,0.0,0.0,0.0,0.0,0.0,0.0,0.0,0.0,37.75,0.0,0.0,0.0,0.0,0.0,62.24,33.4
853,0.0,0.0,0.0,0.0,0.0,0.0,0.0,0.0,0.0,0.0,0.0,32.05,0.0,0.0,0.0,0.0,0.0,67.94,30.1
854,0.0,0.0,0.0,0.0,0.0,0.0,0.0,0.0,0.0,0.0,0.0,23.85,0.0,0.0,0.0,0.0,0.0,76.15,24.3
855,0.0,0.0,0.0,0.0,0.0,0.0,0.0,0.0,0.0,0.0,0.0,19.57,0.0,0.0,0.0,0.0,0.0,80.43,21.5
856,0.0,0.0,0.0,0.0,0.0,0.0,0.0,0.0,0.0,0.0,0.0,16.87,0.0,0.0,0.0,0.0,0.0,83.12999999999998,19.6
857,0.0,0.0,0.0,0.0,0.0,0.0,0.0,0.0,0.0,0.0,0.0,15.12,0.0,0.0,0.0,0.0,0.0,84.87999999999998,18.4
858,0.0,0.0,0.0,0.0,0.0,0.0,0.0,0.0,0.0,0.0,0.0,13.49,0.0,0.0,0.0,0.0,0.0,86.5,17.3
859,0.0,0.0,0.0,0.0,0.0,0.0,0.0,0.0,0.0,0.0,0.0,12.69,0.0,0.0,0.0,0.0,0.0,87.31,16.7
860,0.0,0.0,0.0,0.0,0.0,0.0,0.0,0.0,0.0,0.0,0.0,12.11,0.0,0.0,0.0,0.0,0.0,87.87999999999998,16.3
861,0.0,0.0,0.0,0.0,0.0,0.0,0.0,0.0,0.0,0.0,0.0,9.420000000000002,0.0,0.0,0.0,0.0,0.0,90.58,14.5
862,0.0,0.0,0.0,0.0,0.0,0.0,0.0,0.0,0.0,0.0,0.0,65.07,34.93,0.0,0.0,0.0,0.0,0.0,62.6
863,0.0,0.0,0.0,0.0,0.0,0.0,0.0,0.0,0.0,0.0,0.0,63.35,36.64,0.0,0.0,0.0,0.0,0.0,62.4
864,0.0,0.0,0.0,0.0,0.0,0.0,0.0,0.0,0.0,0.0,0.0,58.19,41.81,0.0,0.0,0.0,0.0,0.0,63.2
865,0.0,0.0,0.0,0.0,0.0,0.0,0.0,0.0,0.0,0.0,0.0,58.06,41.94,0.0,0.0,0.0,0.0,0.0,62.3
866,0.0,0.0,0.0,0.0,0.0,0.0,0.0,0.0,0.0,0.0,0.0,53.13,46.87,0.0,0.0,0.0,0.0,0.0,62.8
867,0.0,0.0,0.0,0.0,0.0,0.0,0.0,0.0,0.0,0.0,0.0,48.65,51.35,0.0,0.0,0.0,0.0,0.0,62.2
868,0.0,0.0,0.0,0.0,0.0,0.0,0.0,0.0,0.0,0.0,0.0,48.53,51.46,0.0,0.0,0.0,0.0,0.0,62.3
869,0.0,0.0,0.0,0.0,0.0,0.0,0.0,0.0,0.0,0.0,0.0,47.63,52.37,0.0,0.0,0.0,0.0,0.0,62.2
870,0.0,0.0,0.0,0.0,0.0,0.0,0.0,0.0,0.0,0.0,0.0,46.4,53.59,0.0,0.0,0.0,0.0,0.0,62.3
871,0.0,0.0,0.0,0.0,0.0,0.0,0.0,0.0,0.0,0.0,0.0,43.92,56.08,0.0,0.0,0.0,0.0,0.0,61.4
872,0.0,0.0,0.0,0.0,0.0,0.0,0.0,0.0,0.0,0.0,0.0,43.6,56.4,0.0,0.0,0.0,0.0,0.0,61.6
873,0.0,0.0,0.0,0.0,0.0,0.0,0.0,0.0,0.0,0.0,0.0,40.01,59.98,0.0,0.0,0.0,0.0,0.0,60.4
874,0.0,0.0,0.0,0.0,0.0,0.0,0.0,0.0,0.0,0.0,0.0,39.91,60.08,0.0,0.0,0.0,0.0,0.0,59.6
875,0.0,0.0,0.0,0.0,0.0,0.0,0.0,0.0,0.0,0.0,0.0,69.75,0.0,0.0,0.0,0.0,30.25,0.0,60.8
876,0.0,0.0,0.0,38.94,0.0,0.0,0.0,0.0,0.0,0.0,0.0,61.05,0.0,0.0,0.0,0.0,0.0,0.0,61.4
877,0.0,0.0,0.0,44.49,0.0,0.0,0.0,0.0,0.0,0.0,0.0,55.51,0.0,0.0,0.0,0.0,0.0,0.0,60.9
878,0.0,0.0,0.0,0.0,0.0,0.0,0.0,0.0,0.0,0.0,0.0,64.49,35.51,0.0,0.0,0.0,0.0,0.0,61.6
879,0.0,0.0,0.0,0.0,0.0,0.0,0.0,0.0,0.0,0.0,0.0,57.66,42.33,0.0,0.0,0.0,0.0,0.0,61.4
880,0.0,0.0,0.0,0.0,0.0,0.0,0.0,0.0,0.0,0.0,0.0,51.44,48.56,0.0,0.0,0.0,0.0,0.0,61.0
881,0.0,0.0,0.0,0.0,0.0,0.0,0.0,0.0,0.0,0.0,0.0,45.75,54.25,0.0,0.0,0.0,0.0,0.0,60.7
882,0.0,0.0,0.0,0.0,0.0,53.7,0.0,0.0,0.0,0.0,0.0,46.3,0.0,0.0,0.0,0.0,0.0,0.0,53.2
883,0.0,0.0,0.0,0.0,0.0,56.47,0.0,0.0,0.0,0.0,0.0,43.53,0.0,0.0,0.0,0.0,0.0,0.0,52.2
884,0.0,0.0,0.0,0.0,0.0,58.53,0.0,0.0,0.0,0.0,0.0,41.46,0.0,0.0,0.0,0.0,0.0,0.0,51.1
885,0.0,0.0,0.0,0.0,0.0,60.68,0.0,0.0,0.0,0.0,0.0,39.32,0.0,0.0,0.0,0.0,0.0,0.0,49.9
886,0.0,0.0,0.0,0.0,0.0,62.23,0.0,0.0,0.0,0.0,0.0,37.76,0.0,0.0,0.0,0.0,0.0,0.0,49.4
887,0.0,0.0,0.0,0.0,0.0,63.2,0.0,0.0,0.0,0.0,0.0,36.8,0.0,0.0,0.0,0.0,0.0,0.0,49.0
888,0.0,0.0,0.0,0.0,0.0,0.0,0.0,0.0,0.0,0.0,0.0,69.37,30.63,0.0,0.0,0.0,0.0,0.0,61.6
889,0.0,0.0,0.0,0.0,0.0,0.0,0.0,0.0,0.0,0.0,0.0,64.49,35.51,0.0,0.0,0.0,0.0,0.0,61.8
890,0.0,0.0,0.0,0.0,0.0,0.0,0.0,0.0,0.0,0.0,0.0,56.63,43.37,0.0,0.0,0.0,0.0,0.0,62.3
891,0.0,0.0,0.0,0.0,0.0,0.0,0.0,0.0,0.0,0.0,0.0,54.24,45.76,0.0,0.0,0.0,0.0,0.0,61.9
892,0.0,0.0,0.0,0.0,0.0,0.0,0.0,0.0,0.0,0.0,0.0,46.07,53.92,0.0,0.0,0.0,0.0,0.0,61.1
893,0.0,0.0,0.0,0.0,0.0,0.0,0.0,0.0,0.0,0.0,0.0,40.51,59.48,0.0,0.0,0.0,0.0,0.0,59.5
895,0.0,0.0,0.0,0.0,0.0,53.9,0.0,0.0,0.0,0.0,0.0,46.1,0.0,0.0,0.0,0.0,0.0,0.0,52.1
896,0.0,0.0,0.0,0.0,0.0,0.0,0.0,0.0,0.0,0.0,0.0,31.23,68.77,0.0,0.0,0.0,0.0,0.0,62.4
922,0.0,0.0,0.0,0.0,10.0,5.0,0.0,0.0,4.0,0.2,0.0,3.0,0.0,0.0,52.8,0.0,25.0,0.0,55.2
923,3.0,3.5,0.0,0.0,0.0,10.0,0.0,0.0,1.0,0.3,0.0,5.0,4.0,0.0,53.7,7.5,12.0,0.0,51.4
924,7.5,2.0,0.0,0.0,2.5,10.0,0.0,0.0,4.0,0.5,0.0,0.0,0.0,0.0,54.5,0.0,16.0,3.0,51.3
926,5.0,0.0,0.0,0.0,5.0,8.0,0.0,0.0,4.0,0.2,0.0,12.0,0.0,0.0,45.8,0.0,20.0,0.0,57.0
927,0.0,0.0,0.0,0.0,5.26,6.32,0.0,0.0,0.0,0.21,0.0,7.37,0.0,0.0,55.58,0.0,21.05,4.21,54.8
928,2.5,2.0,0.0,0.0,5.0,13.0,0.0,0.0,3.0,0.3,0.0,3.0,0.0,0.0,53.7,0.0,17.5,0.0,53.0
929,5.0,0.0,3.0,0.0,5.0,11.0,0.0,0.0,2.0,0.2,0.0,6.0,0.0,0.0,52.8,0.0,15.0,0.0,55.8
930,5.0,1.0,0.0,0.0,7.5,5.5,0.0,0.0,3.0,0.3,0.0,3.0,0.0,0.0,54.7,0.0,20.0,0.0,54.5
931,2.5,0.0,0.0,3.5,5.0,5.5,0.0,0.0,3.0,0.3,0.0,5.0,0.0,4.0,53.7,0.0,17.5,0.0,56.0
932,0.0,0.0,5.2,0.0,0.0,7.3,14.3,0.0,0.0,0.0,0.0,15.9,0.0,25.0,12.8,0.0,19.5,0.0,41.2
933,0.0,0.0,1.6,0.0,0.0,2.0,3.8,0.0,0.0,0.0,0.0,36.4,0.0,18.6,14.1,0.0,23.5,0.0,54.3
934,0.0,2.1,3.4,0.0,0.0,0.0,1.4,0.0,0.0,0.0,0.0,34.2,0.0,19.3,14.0,0.0,25.6,0.0,51.9
935,0.0,0.0,6.1,5.0,0.0,8.0,8.9,0.0,4.0,0.0,0.0,23.3,0.0,23.8,7.2,0.0,13.7,0.0,48.7
938,0.0,0.0,4.2,0.0,0.0,0.0,6.6,0.0,0.0,0.0,0.0,9.6,0.0,16.2,29.5,0.0,29.9,4.0,46.4
940,0.0,0.0,3.6,0.0,0.0,7.2,10.9,0.0,0.0,0.0,3.0,18.3,0.0,18.2,19.7,0.0,19.1,0.0,45.4
941,0.0,0.0,5.0,0.0,0.0,0.0,16.5,0.0,0.0,0.0,0.0,14.6,0.0,36.7,12.6,0.0,14.6,0.0,40.0
942,0.0,0.0,5.8,0.0,0.0,6.2,13.9,0.0,0.0,0.0,0.0,12.6,0.0,32.0,12.6,0.0,16.9,0.0,40.4
943,0.0,0.0,6.11,0.0,0.0,6.53,14.63,0.0,0.0,0.0,0.0,13.26,0.0,28.42,13.26,0.0,17.79,0.0,40.5
944,0.0,0.0,4.75,0.0,0.0,9.11,16.83,0.0,0.0,0.0,4.95,4.06,0.0,20.2,20.4,0.0,19.7,0.0,39.2
946,0.0,0.0,5.0,0.0,0.0,3.0,13.5,0.0,3.0,0.0,0.0,15.6,0.0,33.5,6.6,0.0,19.8,0.0,40.9
950,0.0,0.0,4.8,0.0,2.0,8.199999999999998,17.0,0.0,0.0,0.0,0.0,14.1,0.0,24.4,12.6,1.0,15.9,0.0,39.4
951,3.0,0.0,4.8,0.0,0.0,8.199999999999998,17.0,0.0,0.0,0.0,0.0,14.1,0.0,24.4,12.6,0.0,15.9,0.0,39.9
952,0.0,0.0,5.0,0.0,0.0,0.0,13.5,0.0,0.0,0.0,0.0,14.6,0.0,36.7,12.6,0.0,14.6,3.0,40.1
953,0.0,0.0,5.8,0.0,0.0,8.199999999999998,12.7,0.0,0.0,0.0,0.0,12.6,3.0,33.5,12.6,0.0,11.6,0.0,40.5
955,1.8,5.07,0.0,0.0,4.09,0.0,0.0,0.0,6.19,0.0,0.0,17.28,0.0,0.0,58.89,5.81,0.0,0.0,53.0
956,2.4,4.47,0.0,0.0,4.09,0.0,0.0,0.0,6.19,0.0,0.0,20.26,0.0,0.0,55.91,5.81,0.0,0.0,54.7
957,1.8,5.07,0.0,0.0,4.09,0.0,0.0,0.0,3.21,0.0,0.0,9.94,0.0,0.0,69.21,5.81,0.0,0.0,54.1
958,1.8,5.07,0.0,0.0,4.09,0.0,0.0,0.0,6.19,0.0,0.0,6.96,0.0,0.0,69.21,5.81,0.0,0.0,53.7
959,1.81,4.5,0.0,0.0,6.11,0.0,0.0,0.0,1.23,0.0,0.0,22.38,0.0,0.0,59.26,3.84,0.0,0.0,55.0
960,1.79,4.46,0.0,0.0,4.07,0.0,0.0,0.0,2.21,0.0,0.0,15.12,0.0,0.0,65.69,5.79,0.0,0.0,55.3
961,2.4,4.47,0.0,0.0,4.09,0.0,0.0,0.0,9.94,0.0,0.0,13.53,0.0,0.0,58.89,5.81,0.0,0.0,53.94
962,0.0,4.45,0.0,0.0,6.05,1.98,0.0,0.0,3.2,0.0,0.0,14.1,0.0,0.0,63.58,5.78,0.0,0.0,54.6
963,2.79,4.08,0.0,0.0,3.09,0.0,0.0,0.0,6.19,0.0,0.0,15.29,0.0,0.0,58.9,8.79,0.0,0.0,55.3
964,1.8,4.47,0.0,0.0,9.89,0.0,0.0,0.0,6.19,0.0,0.0,17.87,0.0,0.0,58.91,0.0,0.0,0.0,54.1
965,1.8,2.07,4.99,0.0,4.09,0.0,0.0,0.0,6.19,0.0,0.0,18.15,0.0,0.0,56.33,5.81,0.0,0.0,57.1
966,0.81,5.69,0.0,0.0,6.1,0.0,0.0,0.0,6.22,0.0,0.0,14.35,0.0,0.0,62.13,3.83,0.0,0.0,51.8
968,1.81,3.5,0.0,0.0,4.12,0.0,0.0,0.0,3.23,0.0,0.0,14.27,0.0,0.0,64.35,5.85,2.0,0.0,56.4
969,1.81,3.5,0.0,0.0,4.12,2.0,0.0,0.0,3.23,0.0,0.0,14.27,0.0,0.0,64.35,5.85,0.0,0.0,55.8
970,2.4,4.47,0.0,0.0,4.09,0.0,0.0,0.0,12.92,0.0,0.0,10.55,0.0,0.0,58.89,5.81,0.0,0.0,53.7
971,1.8,2.98,2.98,0.0,4.09,0.0,0.0,0.0,6.19,0.0,0.0,18.15,0.0,0.0,57.43,5.81,0.0,0.0,55.8
972,1.79,2.97,2.97,0.0,5.06,0.0,0.0,0.0,6.17,0.0,0.0,18.07,0.0,0.0,57.19,5.78,0.0,0.0,56.8
973,1.8,3.48,1.99,0.0,4.09,0.0,0.0,0.0,3.21,0.0,0.0,16.16,0.0,0.0,62.89,5.81,0.0,0.0,56.5
974,0.0,4.47,0.0,0.0,13.92,0.0,0.0,0.0,6.19,0.0,0.0,17.87,0.0,0.0,56.68,0.0,0.0,0.0,54.1
975,0.5,4.48,0.0,0.0,0.0,0.0,0.0,0.0,6.21,0.0,0.0,18.18,0.0,0.0,51.08,18.68,0.0,0.0,54.3
976,0.0,0.0,3.06,0.0,4.9,4.8,0.0,0.0,0.0,0.0,0.0,0.0,0.0,0.0,38.78,2.45,0.0,46.02,33.1
977,2.5,0.0,6.0,0.0,1.2,4.7,0.0,0.0,0.0,0.0,0.0,0.0,13.2,0.0,38.0,1.5,0.0,32.9,37.6
978,1.0,0.0,1.0,0.0,0.0,9.7,0.0,0.0,0.0,0.0,0.0,0.0,12.2,0.0,36.2,4.2,0.0,35.70000000000001,36.1
979,0.0,0.0,5.0,0.0,5.2,9.7,0.0,0.0,0.0,0.0,0.0,0.0,13.2,0.0,33.0,0.0,0.0,33.9,34.9
980,1.0,0.0,5.0,0.0,4.2,0.0,0.0,0.0,0.0,0.0,0.0,0.0,4.0,0.0,38.0,3.0,0.0,44.8,34.1
981,2.0,0.0,5.0,0.0,1.2,9.7,0.0,0.0,0.0,0.0,0.0,0.0,13.2,0.0,33.0,2.0,0.0,33.9,35.5
982,2.0,0.0,5.0,10.0,1.2,9.7,0.0,0.0,0.0,0.0,0.0,0.0,3.2,0.0,33.0,2.0,0.0,33.9,35.5
983,2.0,0.0,5.0,0.0,1.2,9.7,0.0,0.0,0.0,0.0,0.0,0.0,5.2,0.0,33.0,2.0,8.0,33.9,35.4
985,2.0,0.0,5.0,0.0,1.2,9.7,0.0,0.0,2.0,0.0,0.0,8.0,13.2,0.0,23.0,2.0,0.0,33.9,35.6
986,0.0,0.0,0.7,0.0,0.0,3.11,0.0,0.0,2.01,0.0,0.0,12.75,12.45,0.0,16.97,0.0,3.51,48.49,31.4
987,0.0,0.0,0.7,0.0,0.0,3.11,0.0,0.0,2.01,0.0,0.0,12.25,8.939999999999998,0.0,17.670000000000005,0.0,7.03,48.29,32.1
988,0.0,0.0,1.0,0.0,0.0,7.13,0.0,0.0,2.01,0.0,0.0,9.24,6.22,0.0,19.68,0.0,10.04,44.68,32.4
989,0.0,0.0,0.7,0.0,0.0,3.11,0.0,0.0,0.0,0.0,0.0,12.75,19.58,0.0,19.68,0.0,0.0,44.18,34.0
990,0.0,0.0,2.01,0.0,0.0,7.03,0.0,0.0,3.01,0.0,0.0,8.13,12.45,0.0,17.670000000000005,0.0,7.03,42.67,31.7
991,0.0,0.0,0.0,0.0,0.0,0.0,0.0,0.0,2.01,0.0,0.0,10.94,15.06,0.0,17.17,0.0,7.03,47.79,31.6
992,0.0,0.0,0.0,10.04,0.0,0.0,0.0,0.0,2.01,0.0,0.0,10.94,5.02,0.0,17.17,0.0,7.03,47.79,31.5
1006,0.6,0.0,1.1,19.48,1.1,0.0,0.0,0.0,2.8,0.0,0.0,27.57,8.99,14.09,24.08,0.0,0.0,0.0,60.0
1008,3.8,0.0,0.5,18.0,0.9,0.0,0.0,0.0,1.7,0.0,0.0,24.2,6.8,16.2,25.1,0.0,2.6,0.0,59.4
1009,2.5,0.0,0.2,16.5,1.0,0.0,0.0,0.0,2.8,0.0,1.1,25.0,12.1,13.0,25.2,0.0,0.0,0.0,60.5
1010,1.0,0.0,0.0,17.0,1.2,0.0,0.0,0.0,2.7,0.0,0.0,24.8,8.0,18.0,26.1,0.0,0.5,0.0,59.6
1028,0.0,0.0,0.0,0.0,8.0,0.0,0.0,0.0,2.0,0.0,0.0,2.0,16.0,14.0,48.0,6.0,3.0,1.0,54.7
1029,2.0,0.0,0.0,4.0,8.0,0.0,0.0,0.0,4.0,0.0,0.0,4.0,24.0,8.0,38.0,0.0,4.0,4.0,52.6
1031,0.0,0.0,0.0,0.0,3.0,4.7,0.0,0.0,0.0,0.3,0.0,0.0,20.0,8.0,42.0,4.0,17.0,1.0,53.4
1032,0.0,0.0,0.0,0.0,2.0,0.0,0.0,0.0,2.0,0.0,0.0,2.0,24.0,10.0,40.0,8.0,6.0,6.0,50.6
1033,0.0,0.0,0.0,0.0,10.0,2.0,0.0,0.0,0.0,0.0,0.0,4.0,18.0,6.0,50.0,6.0,3.0,1.0,55.9
1034,0.0,0.0,0.0,4.0,2.0,3.7,0.0,0.0,0.0,0.0,0.0,5.0,24.0,16.0,33.0,4.0,7.0,1.0,52.0
1035,0.0,0.0,0.0,0.0,2.0,3.7,0.0,0.0,0.0,0.0,0.0,6.0,28.0,16.0,32.0,4.0,8.0,0.0,52.6
1038,0.0,0.0,0.0,0.0,0.0,0.0,0.0,0.0,0.0,0.0,0.0,15.0,27.0,34.0,24.0,0.0,0.0,0.0,54.6
1039,0.0,0.0,0.0,0.0,0.0,0.0,0.0,0.0,0.0,0.0,0.0,12.0,20.0,48.0,20.0,0.0,0.0,0.0,50.34
1040,0.0,0.0,0.0,0.0,0.0,0.0,0.0,0.0,0.0,0.0,0.0,15.0,33.0,31.0,21.0,0.0,0.0,0.0,51.44
1041,0.0,0.0,0.0,0.0,0.0,0.0,0.0,0.0,0.0,0.0,0.0,10.5,43.0,31.0,15.5,0.0,0.0,0.0,49.3
1042,0.0,0.0,0.0,0.0,0.0,0.0,0.0,0.0,0.0,0.0,0.0,10.55,43.22,32.16,14.07,0.0,0.0,0.0,51.0
1043,0.0,0.0,0.0,0.0,0.0,0.0,0.0,0.0,0.0,0.0,0.0,10.5,29.0,31.0,29.5,0.0,0.0,0.0,54.11
1044,0.0,0.0,0.0,0.0,0.0,0.0,0.0,0.0,0.0,0.0,0.0,10.5,39.0,31.0,19.5,0.0,0.0,0.0,50.85
1045,0.0,0.0,0.0,0.0,0.0,0.0,0.0,0.0,0.0,0.0,0.0,22.0,20.0,31.0,27.0,0.0,0.0,0.0,55.5
1046,0.0,0.0,0.0,0.0,0.0,0.0,0.0,0.0,0.0,0.0,0.0,14.0,27.0,39.0,20.0,0.0,0.0,0.0,52.84
1047,0.0,0.0,3.0,0.0,0.0,0.0,0.0,0.0,0.0,0.0,9.0,11.0,23.5,37.5,16.0,0.0,0.0,0.0,49.44
1048,0.0,0.0,2.5,0.0,0.0,0.0,9.5,0.0,0.0,0.0,8.0,9.0,22.0,35.0,14.0,0.0,0.0,0.0,42.4
1049,0.0,0.0,0.0,0.0,0.0,0.0,10.0,0.0,0.0,0.0,8.0,11.0,22.0,35.0,14.0,0.0,0.0,0.0,40.55
1050,0.0,0.0,3.0,0.0,0.0,0.0,10.0,0.0,0.0,0.0,0.0,11.0,23.0,37.0,16.0,0.0,0.0,0.0,42.83
1051,0.0,0.0,0.0,0.0,0.0,0.0,6.5,0.0,0.0,0.0,0.0,12.0,25.0,39.5,17.0,0.0,0.0,0.0,48.01
1052,0.0,0.0,2.5,0.0,0.0,0.0,10.0,0.0,0.0,0.0,3.5,9.5,23.0,37.0,14.5,0.0,0.0,0.0,41.99
1053,0.0,0.0,3.0,0.0,0.0,0.0,6.5,0.0,0.0,0.0,0.0,10.0,25.0,40.0,15.5,0.0,0.0,0.0,44.56
1054,0.0,0.0,0.0,0.0,0.0,0.0,0.0,0.0,0.0,0.0,0.0,14.71,21.57,42.16,21.57,0.0,0.0,0.0,53.87
1055,5.0,0.0,0.0,0.0,0.0,0.0,0.0,0.0,17.0,0.0,0.0,11.0,0.0,0.0,40.0,0.0,27.0,0.0,58.25
1056,8.0,0.0,0.0,0.0,0.0,0.0,0.0,0.0,9.0,0.0,0.0,11.0,0.0,0.0,47.0,0.0,25.0,0.0,58.71
1057,10.0,0.0,0.0,0.0,0.0,0.0,0.0,0.0,5.0,0.0,0.0,11.0,0.0,0.0,49.0,0.0,25.0,0.0,58.62
1058,4.0,0.0,0.0,0.0,0.0,0.0,0.0,0.0,11.0,0.0,0.0,16.0,0.0,0.0,39.0,0.0,30.0,0.0,59.09
1059,4.0,0.0,0.0,0.0,0.0,0.0,0.0,0.0,9.0,0.0,0.0,32.0,0.0,0.0,28.0,0.0,27.0,0.0,60.64
