Repository: janardhanhl/glass_properties

# Refractive Index (RI) and Abbe number calculation by ML

RI and Abbe number for different composition of glass is given.
Need to cross train the data for RI and Abbe number.
Resultant single model should predict both RI and Abbe numbers.

File: ABBE_interglad.csv (part 3 of 13)
,Li2O,TiO2,ZrO2,SrO,Na2O,ZnO,Nb2O5,Nb2O3,Al2O3,Sb2O3,Y2O3,B2O3,BaO,La2O3,SiO2,K2O,CaO,PbO,ABBENUM
1060,8.0,0.0,0.0,0.0,0.0,0.0,0.0,0.0,9.0,0.0,0.0,0.0,0.0,0.0,56.0,0.0,27.0,0.0,57.28
1061,5.0,0.0,0.0,0.0,0.0,0.0,0.0,0.0,5.0,0.0,0.0,25.0,0.0,0.0,28.0,0.0,37.0,0.0,59.71
1062,10.0,0.0,0.0,0.0,0.0,0.0,0.0,0.0,10.0,0.0,0.0,10.0,0.0,0.0,43.0,0.0,27.0,0.0,59.96
1063,10.0,0.0,0.0,0.0,0.0,0.0,0.0,0.0,10.0,0.0,0.0,30.0,0.0,0.0,23.0,0.0,27.0,0.0,60.1
1064,6.0,0.0,0.0,0.0,0.0,0.0,0.0,0.0,19.0,0.0,0.0,0.0,0.0,0.0,45.0,0.0,30.0,0.0,56.05
1065,8.0,0.0,0.0,0.0,0.0,0.0,0.0,0.0,11.0,0.0,0.0,11.0,0.0,0.0,50.0,0.0,20.0,0.0,59.22
1066,5.0,0.0,0.0,0.0,0.0,0.0,0.0,0.0,9.0,0.0,0.0,11.0,0.0,0.0,40.0,0.0,35.0,0.0,59.43
1067,5.0,0.0,0.0,0.0,0.0,0.0,0.0,0.0,20.0,0.0,0.0,10.0,0.0,0.0,40.0,0.0,25.0,0.0,60.59
1068,0.0,30.0,0.0,0.0,0.0,0.0,0.0,0.0,0.0,0.0,0.0,13.0,0.0,45.0,12.0,0.0,0.0,0.0,29.7
1069,0.0,20.0,0.0,0.0,0.0,0.0,0.0,0.0,0.0,0.0,0.0,20.0,0.0,55.0,5.0,0.0,0.0,0.0,33.6
1070,0.0,13.66,0.0,0.0,0.0,0.0,0.0,0.0,0.0,0.0,8.199999999999998,30.05,0.0,23.5,24.59,0.0,0.0,0.0,28.0
1075,0.0,18.18,0.0,0.0,0.0,0.0,16.36,0.0,0.0,0.0,0.0,16.36,0.0,25.45,5.45,0.0,0.0,18.18,22.4
1077,0.0,15.0,0.0,4.0,0.0,4.0,20.0,0.0,0.0,0.0,0.0,10.0,4.0,25.0,10.0,0.0,4.0,4.0,29.4
1079,4.0,10.5,9.8,0.0,0.0,0.0,16.5,0.0,0.0,0.0,0.0,0.0,0.0,3.6,30.1,0.0,25.5,0.0,33.8
1080,0.0,4.9,2.0,0.0,0.0,0.0,28.2,0.0,0.0,0.0,0.0,31.7,0.0,4.8,0.0,0.0,28.4,0.0,34.8
1082,0.0,4.9,0.0,0.0,0.0,0.0,28.2,0.0,0.0,0.0,0.0,19.1,0.0,6.8,12.6,0.0,28.4,0.0,34.3
1083,0.0,11.0,6.8,0.0,0.0,8.0,16.0,0.0,7.0,0.0,0.0,4.1,0.0,6.1,20.6,0.0,20.4,0.0,32.2
1086,0.0,11.0,6.8,0.0,0.0,0.0,16.0,0.0,0.0,0.0,0.0,4.0,0.0,6.1,23.7,4.0,28.4,0.0,33.5
1087,0.0,7.0,6.8,0.0,0.0,2.0,24.0,0.0,0.0,0.0,0.0,4.1,0.0,2.1,27.6,0.0,26.4,0.0,33.3
1088,0.0,15.4,7.8,0.0,0.0,0.0,7.599999999999999,0.0,0.0,0.0,0.0,7.0,12.0,5.0,22.3,0.0,22.9,0.0,32.8
1089,0.0,15.4,7.8,12.0,0.0,0.0,7.599999999999999,0.0,0.0,0.0,0.0,7.0,0.0,5.0,22.3,0.0,22.9,0.0,33.1
1090,0.0,11.0,6.8,0.0,0.0,0.0,5.0,0.0,0.0,0.0,12.1,4.3,0.0,7.1,25.6,0.0,28.1,0.0,37.0
1093,0.0,15.4,7.8,0.0,0.0,0.0,7.599999999999999,0.0,0.0,0.0,0.0,8.0,0.0,4.0,22.3,0.0,34.9,0.0,33.9
1094,0.0,11.4,5.3,0.0,0.0,0.0,15.6,0.0,0.0,0.0,0.0,8.0,0.0,0.0,21.3,0.0,38.4,0.0,34.5
1095,0.0,4.9,6.8,0.0,0.0,0.0,28.2,0.0,0.0,0.0,0.0,4.1,0.0,0.0,27.6,0.0,28.4,0.0,33.6
1097,0.0,0.0,6.0,0.0,0.0,0.0,28.2,0.0,0.0,0.0,0.0,16.1,0.0,5.7,12.6,0.0,31.4,0.0,36.9
1098,0.0,20.0,5.0,0.0,12.0,0.0,6.0,0.0,5.0,0.0,0.0,0.0,17.0,0.0,28.5,0.0,0.0,6.0,29.2
1099,1.0,18.0,4.0,0.0,12.0,0.0,5.0,0.0,1.0,0.5,0.0,0.0,14.0,0.0,35.0,0.0,5.0,4.0,31.3
1100,0.0,21.0,1.0,0.0,20.0,0.0,19.0,0.0,0.0,0.5,0.0,0.0,10.0,0.0,27.0,0.0,0.0,1.0,26.9
1101,0.0,23.0,6.0,0.0,13.0,0.0,6.0,0.0,2.0,0.5,0.0,0.0,20.0,0.0,24.5,0.0,0.0,5.0,26.7
1103,0.0,24.0,2.0,0.0,9.0,0.0,8.0,0.0,3.0,0.0,0.0,0.0,25.0,0.0,28.0,0.0,0.0,0.5,27.2
1105,0.0,21.0,4.0,0.0,14.0,0.0,8.0,0.0,0.0,0.0,0.0,0.0,10.0,0.0,26.5,0.0,5.0,11.0,27.0
1106,0.0,19.0,4.0,0.0,15.0,0.0,23.0,0.0,0.0,0.0,0.0,0.0,6.0,0.0,27.5,3.0,0.0,2.0,26.0
1107,2.0,23.0,7.0,0.0,15.0,0.0,13.0,0.0,0.0,0.0,0.0,0.0,9.0,0.0,26.5,0.0,0.0,4.0,25.9
1108,0.0,16.0,5.0,0.0,10.0,0.0,16.0,0.0,3.0,0.5,0.0,0.0,15.0,0.0,21.5,0.0,0.0,13.0,24.9
1109,0.0,36.0,0.5,0.0,18.0,0.0,3.0,0.0,0.0,0.0,0.0,0.0,10.0,0.0,24.0,0.0,5.0,3.0,24.6
1110,0.0,25.56,25.56,0.0,9.02,3.76,3.01,0.0,0.75,0.0,0.0,0.0,11.28,0.0,18.42,0.0,0.0,2.26,24.0
1111,0.0,19.0,9.0,0.0,16.0,0.0,15.0,0.0,0.0,0.5,0.0,0.0,15.0,0.0,18.5,0.0,0.0,7.0,25.9
1112,0.0,28.0,4.0,0.0,16.0,0.0,14.0,0.0,0.0,0.5,0.0,0.0,20.0,0.0,16.5,0.0,0.0,1.0,24.7
1113,0.0,30.0,2.0,0.0,15.0,5.0,10.0,0.0,0.0,0.0,0.0,0.0,9.0,0.0,25.5,0.0,0.0,3.0,24.1
1114,0.0,30.0,2.0,0.0,12.0,0.0,15.0,0.0,0.0,0.0,0.0,0.0,13.0,0.0,24.5,0.0,0.0,3.0,22.8
1115,0.0,30.0,3.0,0.0,13.0,0.0,13.0,0.0,0.0,0.0,0.0,0.0,15.0,0.0,15.0,2.0,0.0,9.0,21.6
1116,0.0,23.0,6.0,5.0,10.0,0.0,16.0,0.0,0.0,0.5,0.0,0.0,14.0,0.0,20.5,0.0,0.0,5.0,23.0
1117,0.0,35.0,2.0,2.0,12.0,0.0,14.0,0.0,0.0,0.0,0.0,0.0,12.0,0.0,16.0,0.0,0.0,7.0,20.5
1118,0.0,33.0,3.0,0.0,10.0,0.0,14.0,0.0,0.0,0.0,0.0,0.0,11.0,0.0,20.5,2.0,2.0,4.0,21.5
1119,0.0,0.0,6.0,1.0,0.0,0.0,2.0,0.0,0.0,0.0,0.0,3.0,0.0,56.0,32.0,0.0,0.0,0.0,49.5
1120,0.0,0.0,7.0,1.0,0.0,0.4,2.0,0.0,0.0,0.0,1.0,2.0,0.0,54.6,32.0,0.0,0.0,0.0,48.9
1121,0.0,1.5,7.0,0.0,0.0,0.5,0.0,0.0,0.0,0.0,5.0,2.5,1.0,51.0,31.5,0.0,0.0,0.0,47.8
1122,0.0,0.0,6.0,0.0,0.0,0.0,2.5,0.0,0.0,0.1,4.0,4.0,0.0,48.0,34.9,0.0,0.0,0.0,49.9
1127,1.0,0.0,7.0,0.0,0.0,0.0,2.0,0.0,0.0,0.5,5.0,3.0,0.0,47.0,33.0,0.0,0.0,1.5,48.5
1140,3.01,1.3,5.11,0.0,0.0,11.22,0.0,0.0,0.0,0.0,0.0,0.0,32.97,11.12,32.26,0.0,3.01,0.0,47.4
1141,1.5,1.1,5.11,0.0,0.0,11.21,0.0,0.0,2.0,0.0,0.0,2.8,35.14,11.31,26.83,0.0,3.0,0.0,48.6
1142,1.0,7.1,2.5,5.0,0.0,2.3,0.0,0.0,0.0,0.0,0.0,5.8,35.1,13.8,27.4,0.0,0.0,0.0,39.9
1143,1.0,2.0,5.1,0.0,0.0,4.2,0.0,0.0,0.0,0.0,0.0,2.8,24.2,11.3,32.4,0.0,17.0,0.0,49.2
1144,1.0,4.5,5.1,10.0,0.0,12.3,0.0,0.0,0.0,0.0,0.0,5.8,20.1,13.8,27.4,0.0,0.0,0.0,44.0
1145,1.6,4.2,5.2,0.0,0.0,9.6,1.1,0.0,0.0,0.0,0.0,3.9,33.0,8.3,28.0,0.0,4.6,0.0,43.6
1146,0.5,0.0,6.0,5.0,0.0,17.5,0.0,0.0,0.0,0.0,0.0,8.4,23.0,17.7,21.9,0.0,0.0,0.0,47.8
1147,2.0,1.1,5.2,5.0,0.0,11.5,0.0,0.0,0.0,0.0,0.0,8.0,19.4,23.0,24.8,0.0,0.0,0.0,48.7
1149,1.0,0.0,5.19,5.0,0.0,2.5,3.8,0.0,2.0,0.0,0.0,8.39,32.37,18.08,21.68,0.0,0.0,0.0,47.7
1150,0.5,0.0,5.0,5.0,0.0,3.2,0.0,0.0,3.0,0.0,0.0,9.5,36.8,14.7,22.3,0.0,0.0,0.0,51.5
1156,0.0,1.65,7.55,0.0,0.0,1.0,17.0,0.0,0.5,0.0,0.0,20.0,0.0,40.1,2.7,0.0,0.0,9.5,32.4
1157,0.0,6.05,7.45,0.0,0.0,0.0,17.25,0.0,0.0,0.0,0.0,21.05,0.0,45.2,3.0,0.0,0.0,0.0,32.0
1158,0.0,4.9,5.66,0.0,0.0,0.0,23.87,0.0,0.0,0.0,0.0,21.07,0.0,42.04,2.45,0.0,0.0,0.0,30.7
1159,0.0,3.3,7.9,0.0,0.0,0.0,16.2,0.0,0.0,0.0,0.0,23.0,0.0,46.5,3.1,0.0,0.0,0.0,34.3
1166,0.0,0.0,0.0,0.0,11.0,8.5,0.0,0.0,2.5,0.0,0.0,33.0,12.5,0.0,32.5,0.0,0.0,0.0,61.0
1167,0.0,0.0,0.0,0.0,11.0,8.5,0.0,0.0,2.5,0.0,0.0,35.5,12.5,0.0,30.0,0.0,0.0,0.0,61.1
1168,0.0,0.0,0.0,0.0,11.0,8.5,0.0,0.0,2.5,0.0,0.0,38.0,12.5,0.0,27.5,0.0,0.0,0.0,61.2
1169,0.0,0.0,0.0,0.0,11.0,8.5,0.0,0.0,2.5,0.0,0.0,39.3,11.2,0.0,27.5,0.0,0.0,0.0,61.4
1170,0.0,0.0,0.0,0.0,13.0,1.0,0.0,0.0,0.0,0.0,0.0,41.0,5.0,0.0,40.0,0.0,0.0,0.0,64.3
1171,0.0,0.0,0.0,0.0,11.0,0.0,0.0,0.0,2.5,0.0,0.0,40.5,10.0,0.0,36.0,0.0,0.0,0.0,63.9
1172,0.0,0.0,0.0,0.0,13.0,0.0,0.0,0.0,0.5,0.0,0.0,40.5,10.0,0.0,36.0,0.0,0.0,0.0,65.9
1173,0.0,0.0,0.0,0.0,13.0,8.5,0.0,0.0,0.5,0.0,0.0,40.5,10.0,0.0,27.5,0.0,0.0,0.0,63.6
1174,0.0,0.0,0.0,0.0,13.0,8.5,0.0,0.0,0.0,0.0,0.0,41.0,5.0,0.0,32.5,0.0,0.0,0.0,62.0
1237,0.0,12.0,5.0,0.0,0.0,0.0,10.0,0.0,0.0,0.0,0.0,4.0,26.0,20.0,23.0,0.0,0.0,0.0,31.5
1238,0.0,12.0,5.0,0.0,2.0,0.0,10.0,0.0,0.0,0.0,0.0,2.0,26.0,20.0,23.0,0.0,0.0,0.0,31.6
1239,2.0,12.0,5.0,0.0,0.0,0.0,10.0,0.0,0.0,0.0,0.0,2.0,26.0,20.0,23.0,0.0,0.0,0.0,31.8
1240,0.0,12.0,5.0,0.0,0.0,0.0,10.0,0.0,0.0,0.0,0.0,2.0,26.0,20.0,23.0,2.0,0.0,0.0,31.5
1241,0.0,17.0,7.0,0.0,0.0,0.0,7.0,0.0,0.0,0.0,0.0,4.0,22.0,28.0,15.0,0.0,0.0,0.0,28.3
1242,1.0,17.0,7.0,0.0,0.0,0.0,7.0,0.0,0.0,0.0,0.0,4.0,22.0,27.0,15.0,0.0,0.0,0.0,28.5
1243,0.0,17.0,7.0,0.0,1.0,0.0,7.0,0.0,0.0,0.0,0.0,4.0,22.0,27.0,15.0,0.0,0.0,0.0,28.4
1244,0.0,17.0,7.0,0.0,0.0,0.0,7.0,0.0,0.0,0.0,0.0,4.0,22.0,27.0,15.0,1.0,0.0,0.0,28.4
1245,1.0,1.0,6.0,0.0,0.0,0.0,17.0,0.0,0.0,0.0,0.0,10.0,25.0,20.0,20.0,0.0,0.0,0.0,38.2
1246,1.0,15.0,10.0,0.0,0.0,0.0,2.0,0.0,0.0,0.0,0.0,2.0,20.0,25.0,25.0,0.0,0.0,0.0,32.0
1247,2.0,5.0,4.0,0.0,0.0,0.0,10.0,0.0,0.0,0.0,0.0,5.0,29.0,15.0,30.0,0.0,0.0,0.0,39.5
1248,1.0,4.0,5.0,0.0,0.0,0.0,20.0,0.0,0.0,0.0,0.0,10.0,30.0,5.0,25.0,0.0,0.0,0.0,35.3
1249,1.0,13.0,5.0,0.0,0.0,0.0,7.0,0.0,0.0,1.0,0.0,9.0,24.0,30.0,10.0,0.0,0.0,0.0,31.4
1250,0.0,2.0,5.0,0.0,1.0,0.0,22.0,0.0,0.0,0.0,0.0,10.0,25.0,15.0,20.0,0.0,0.0,0.0,36.4
1251,0.0,17.0,7.0,0.0,0.0,0.0,7.0,0.0,0.0,0.0,0.0,4.0,22.0,27.0,15.0,1.0,0.0,0.0,28.5
1252,0.0,7.92,6.93,0.0,0.9900000000000002,0.0,9.9,0.0,0.0,0.0,0.0,16.83,21.78,18.81,16.83,0.0,0.0,0.0,38.9
1253,0.1,10.0,6.0,20.0,0.0,0.0,10.0,0.0,0.0,0.0,0.0,6.0,0.0,27.9,20.0,0.0,0.0,0.0,33.4
1254,0.0,4.0,6.0,0.0,0.0,0.0,21.0,0.0,0.0,0.0,0.0,10.0,28.0,1.0,25.0,5.0,0.0,0.0,34.5
1255,0.0,10.0,6.0,0.0,0.5,0.0,1.0,0.0,0.0,0.5,0.0,6.0,29.0,23.0,24.0,0.0,0.0,0.0,37.2
1256,0.5,8.0,4.0,0.0,0.0,0.0,3.0,0.0,0.0,0.0,0.0,9.0,15.0,40.0,20.0,0.0,0.0,0.0,38.0
1257,0.0,8.0,7.0,0.0,0.0,0.0,8.0,0.0,0.0,0.0,0.0,7.0,25.0,33.0,11.0,1.0,0.0,0.0,33.4
1258,1.0,17.0,7.0,0.0,0.0,5.0,7.0,0.0,0.0,0.0,0.0,4.0,22.0,22.0,15.0,0.0,0.0,0.0,28.3
1259,0.0,5.0,5.0,0.0,0.0,0.0,10.0,0.0,5.0,0.0,0.0,12.0,25.0,24.0,13.0,1.0,0.0,0.0,37.4
1260,0.0,9.0,6.0,0.0,1.0,0.0,10.0,0.0,0.0,0.0,0.0,6.0,23.0,34.0,11.0,0.0,0.0,0.0,31.9
1261,0.0,14.0,2.0,0.0,4.0,0.0,16.0,0.0,0.0,0.0,0.0,6.0,25.0,10.0,22.0,0.0,0.0,0.0,28.7
1262,0.0,19.0,2.0,0.0,10.0,0.0,11.0,0.0,0.0,0.0,0.0,3.0,25.0,10.0,20.0,0.0,0.0,0.0,28.6
1263,0.0,11.0,7.0,0.0,0.0,3.0,7.0,0.0,0.0,0.0,0.0,8.0,22.0,32.0,8.0,2.0,0.0,0.0,31.6
1265,1.0,5.0,5.0,5.0,0.0,0.0,7.0,0.0,0.0,0.0,0.0,4.0,22.0,30.0,21.0,0.0,0.0,0.0,38.5
1266,0.0,8.0,6.0,15.0,2.0,0.0,12.0,0.0,0.0,0.0,0.0,7.0,3.0,27.0,20.0,0.0,0.0,0.0,34.2
1267,3.0,6.0,6.0,0.0,0.0,10.0,5.0,0.0,1.0,0.0,0.0,3.0,22.0,24.0,20.0,0.0,0.0,0.0,37.4
1268,0.0,5.05,5.05,0.0,2.02,15.15,7.07,0.0,0.0,0.0,0.0,3.03,17.17,20.2,25.25,0.0,0.0,0.0,36.1
1270,0.0,14.0,2.0,0.0,9.0,0.0,16.0,0.0,0.0,0.0,0.0,4.0,25.0,10.0,20.0,0.0,0.0,0.0,29.7
1271,0.0,12.0,3.0,5.0,5.0,0.0,15.0,0.0,0.0,0.0,0.0,4.0,20.0,12.0,20.0,4.0,0.0,0.0,31.6
1272,0.5,12.0,5.5,0.0,0.0,0.0,10.0,0.0,0.5,0.0,0.0,4.0,20.5,20.0,20.5,0.0,6.5,0.0,32.1
1273,0.0,20.0,2.0,0.0,4.0,0.0,11.0,0.0,0.0,0.0,0.0,3.0,25.0,10.0,25.0,0.0,0.0,0.0,27.4
1274,0.0,14.0,1.0,0.0,4.0,0.0,17.0,0.0,0.0,0.0,0.0,7.0,25.0,10.0,22.0,0.0,0.0,0.0,28.8
1275,0.0,12.0,4.0,0.0,5.0,0.0,16.0,0.0,0.0,0.0,0.0,6.0,26.0,6.0,23.0,2.0,0.0,0.0,30.4
1276,0.0,16.0,4.0,0.0,2.0,0.0,9.0,0.0,0.0,0.0,0.0,6.0,25.0,20.0,18.0,0.0,0.0,0.0,29.7
1277,1.0,18.0,5.0,0.0,2.0,3.0,9.0,0.0,0.0,0.0,0.0,3.0,23.0,16.0,20.0,0.0,0.0,0.0,27.9
1278,0.0,5.05,6.06,3.03,0.0,0.0,8.08,0.0,0.0,0.0,0.0,5.05,23.23,32.32,16.16,1.01,0.0,0.0,35.9
1279,0.0,7.0,5.0,0.0,3.0,0.0,19.0,0.0,0.0,0.0,0.0,8.0,25.0,10.0,22.0,1.0,0.0,0.0,33.1
1280,0.0,6.4,4.5,0.0,0.0,0.0,8.0,0.0,11.5,0.0,0.0,21.7,0.0,11.7,16.3,0.0,19.9,0.0,41.7
1281,0.0,5.54,8.46,0.0,0.0,0.0,7.96,0.0,5.93,0.0,0.0,24.2,0.0,9.8,19.78,0.0,18.33,0.0,41.8
1282,0.0,6.24,4.46,0.0,0.0,0.0,7.96,0.0,8.929999999999998,0.0,0.0,20.7,0.0,12.8,19.28,0.0,19.63,0.0,41.8
1283,0.0,5.5,8.5,0.0,0.0,0.0,8.0,0.0,8.9,0.0,0.0,21.2,0.0,11.8,19.8,0.0,16.3,0.0,41.5
1284,0.0,6.34,5.96,0.0,0.0,0.0,6.46,0.0,8.929999999999998,0.0,0.0,21.2,0.0,10.8,19.29,0.0,21.03,0.0,42.4
1285,0.0,6.3,8.599999999999998,0.0,0.0,0.0,8.0,0.0,7.3,0.0,0.0,24.0,0.0,6.4,19.5,0.0,19.9,0.0,41.5
1286,0.0,6.5,2.4,0.0,0.0,0.0,7.9,0.0,8.9,0.0,0.0,21.2,0.0,14.0,19.3,0.0,19.8,0.0,42.0
1287,0.0,6.4,9.6,0.0,0.0,0.0,3.4,0.0,8.9,0.0,0.0,21.2,0.0,10.8,19.3,0.0,20.4,0.0,43.0
1288,0.0,3.74,4.46,0.0,0.0,0.0,10.46,0.0,8.929999999999998,0.0,0.0,21.7,0.0,11.8,19.28,0.0,19.63,0.0,43.1
1289,0.0,8.15,3.95,0.0,0.0,0.0,5.4,0.0,8.9,0.0,0.0,21.7,0.0,12.0,19.4,0.0,20.5,0.0,41.7
1290,0.0,5.54,8.46,0.0,0.0,0.0,7.96,0.0,8.929999999999998,0.0,0.0,23.2,0.0,9.8,17.78,0.0,18.33,0.0,41.8
1291,0.0,5.54,8.46,0.0,0.0,0.0,7.96,0.0,10.93,0.0,0.0,21.2,0.0,9.8,17.78,0.0,18.33,0.0,41.4
1292,0.0,6.24,6.46,0.0,0.0,0.0,7.96,0.0,8.929999999999998,0.0,0.0,21.2,0.0,9.8,19.78,0.0,19.63,0.0,41.6
1293,0.0,6.24,4.46,0.0,0.0,0.0,7.96,0.0,8.929999999999998,0.0,0.0,21.7,0.0,11.8,19.28,0.0,19.63,0.0,41.6
1294,0.0,7.0,2.4,0.0,0.0,0.0,7.9,0.0,8.9,0.0,0.0,21.2,0.0,12.4,19.3,0.0,20.9,0.0,41.7
1295,0.0,7.74,4.46,0.0,0.0,0.0,5.96,0.0,8.929999999999998,0.0,0.0,21.7,0.0,11.8,19.28,0.0,20.13,0.0,41.7
1324,6.99,16.97,0.0,0.0,0.0,0.0,0.0,0.0,0.0,0.0,0.0,0.0,0.0,0.0,59.88,15.97,0.0,0.0,41.25
1325,6.99,16.97,0.0,0.0,0.0,0.0,0.0,0.0,0.0,0.0,0.0,0.0,0.0,0.0,46.91,28.94,0.0,0.0,42.12
1326,8.98,12.97,0.0,0.0,0.0,0.0,0.0,0.0,0.0,0.0,0.0,0.0,0.0,0.0,65.87,11.98,0.0,0.0,45.09
1327,5.49,16.97,0.0,0.0,0.0,0.0,0.0,0.0,0.0,0.0,0.0,0.0,0.0,0.0,59.88,17.47,0.0,0.0,42.04
1328,6.99,9.48,0.0,0.0,0.0,0.0,0.0,0.0,0.0,0.0,0.0,0.0,0.0,0.0,53.89,13.97,15.47,0.0,47.12
1329,21.0,17.0,0.0,0.0,0.0,0.0,0.0,0.0,0.0,0.0,0.0,0.0,0.0,0.0,60.0,2.0,0.0,0.0,41.22
1330,7.0,13.0,0.0,0.0,0.0,0.0,0.0,0.0,0.0,0.0,0.0,19.0,0.0,0.0,47.0,14.0,0.0,0.0,44.39
1331,7.0,17.0,0.0,0.0,24.0,0.0,0.0,0.0,0.0,0.0,0.0,0.0,0.0,0.0,50.0,2.0,0.0,0.0,39.45
1332,7.0,17.0,0.0,0.0,0.0,0.0,0.0,0.0,5.0,0.0,0.0,0.0,0.0,0.0,55.0,16.0,0.0,0.0,41.83
1333,8.0,27.0,0.0,0.0,0.0,0.0,0.0,0.0,0.0,0.0,0.0,0.0,0.0,0.0,50.0,15.0,0.0,0.0,34.22
1334,0.0,0.0,0.0,2.0,0.0,10.0,0.0,0.0,5.0,0.0,0.0,6.0,31.5,0.0,45.0,0.0,0.0,0.0,52.9
1335,0.0,0.0,0.0,2.0,0.0,4.0,0.0,0.0,6.0,0.5,0.0,2.0,38.0,0.0,41.0,0.0,6.5,0.0,55.3
1336,0.0,0.0,0.0,0.0,0.0,2.0,0.0,0.0,6.0,0.5,0.0,8.0,25.0,0.0,45.0,0.0,4.0,9.0,56.4
1337,0.0,6.0,0.0,4.0,0.0,4.0,0.0,0.0,4.0,0.5,0.0,4.0,35.5,0.0,42.0,0.0,0.0,0.0,50.3
1338,0.0,0.0,0.0,0.0,0.0,6.0,0.0,0.0,7.0,0.0,0.0,7.0,29.5,0.0,44.0,0.0,4.0,2.0,54.7
1339,0.0,0.0,0.0,2.0,0.0,4.0,0.0,0.0,4.0,0.5,0.0,2.0,37.5,0.0,42.0,0.0,8.0,0.0,54.6
1340,0.0,4.0,0.0,0.0,0.0,2.0,0.0,0.0,10.0,0.0,0.0,10.0,25.5,0.0,44.0,0.0,4.0,0.0,51.8
1341,0.0,4.0,0.0,0.0,0.0,2.0,0.0,0.0,6.0,0.0,0.0,4.0,27.5,0.0,46.0,0.0,6.0,4.0,51.4
1343,0.0,2.0,0.0,0.0,0.0,1.0,0.0,0.0,4.0,0.5,0.0,8.0,17.0,0.0,52.0,0.0,15.0,0.0,55.5
1344,0.0,0.0,0.0,0.0,0.0,0.0,0.0,0.0,2.0,0.0,0.0,7.0,35.0,0.0,47.0,0.0,3.0,6.0,54.3
1354,0.3,0.0,7.08,0.0,0.0,8.67,1.83,0.0,0.0,0.0,0.0,32.1,0.0,48.15,0.93,0.0,0.0,0.0,49.5
1358,0.0,17.29,0.0,0.0,9.05,0.0,0.0,0.0,0.0,0.0,0.0,4.52,0.0,0.0,65.33,3.82,0.0,0.0,37.3
1359,4.02,16.28,0.0,0.0,9.85,0.0,0.0,0.0,2.51,0.0,0.0,4.52,0.0,0.0,62.81,0.0,0.0,0.0,39.9
1360,4.02,16.78,0.0,0.0,2.01,1.01,0.0,0.0,2.51,0.0,0.0,0.0,0.0,0.0,66.83,6.83,0.0,0.0,39.4
1361,3.02,14.57,0.0,0.0,0.0,0.0,0.0,0.0,0.0,0.0,0.0,3.52,0.0,0.0,63.12,13.77,2.01,0.0,40.0
1363,7.0,13.0,0.0,0.0,0.0,0.0,0.0,0.0,2.5,0.0,0.0,4.5,0.0,0.9,61.3,10.8,0.0,0.0,43.0
1364,4.02,16.78,0.0,1.01,2.01,0.0,0.0,0.0,2.51,0.0,0.0,4.52,0.0,0.0,62.31,6.83,0.0,0.0,39.4
1365,4.02,16.78,0.0,0.0,0.0,0.0,0.0,0.0,2.51,0.0,0.0,4.52,0.0,0.0,61.31,8.84,2.01,0.0,38.6
1366,4.02,15.28,1.01,0.0,5.03,0.0,0.0,0.0,2.51,0.0,0.0,6.53,0.0,0.0,61.81,3.82,0.0,0.0,39.9
1367,4.02,16.28,0.0,0.0,0.0,0.0,1.01,0.0,2.51,0.0,0.0,4.52,0.0,0.0,61.81,9.85,0.0,0.0,39.1
1368,0.0,17.29,0.0,0.0,9.05,0.0,0.0,0.0,5.03,0.0,0.0,4.52,0.0,0.0,56.28,7.84,0.0,0.0,38.2
1369,5.03,15.08,0.0,0.0,10.85,0.0,0.0,0.0,1.01,0.0,0.0,2.51,0.0,0.0,64.52,1.01,0.0,0.0,41.5
1370,5.03,15.08,0.0,0.0,10.85,0.0,0.0,0.0,1.01,0.0,0.0,2.51,0.0,0.0,64.52,1.01,0.0,0.0,41.5
1371,5.03,15.08,0.0,0.0,10.85,0.0,0.0,0.0,1.01,0.0,0.0,2.51,0.0,0.0,64.52,1.01,0.0,0.0,41.5
1372,2.39,17.01,0.0,0.0,2.99,0.0,0.0,0.0,2.49,0.0,0.0,4.48,0.0,0.0,59.2,10.95,0.0,0.0,38.7
1373,2.59,16.52,0.0,0.0,2.99,0.0,0.0,0.0,0.0,0.0,0.0,4.48,0.0,0.0,62.19,10.75,0.0,0.0,39.4
1374,4.01,16.25,0.0,0.0,9.83,0.0,0.0,0.0,2.51,0.0,0.0,4.51,0.0,0.0,62.69,0.0,0.0,0.0,39.9
1396,0.0,0.0,0.0,0.0,3.8,0.0,0.0,0.0,2.8,5.2,0.0,14.4,0.0,0.0,67.3,6.5,0.0,0.0,61.0
1397,0.0,0.0,0.0,0.0,4.0,0.0,0.0,0.0,1.5,7.5,0.0,12.0,0.0,0.0,71.0,4.0,0.0,0.0,60.5
1398,0.0,0.0,0.0,0.0,3.5,0.0,0.0,0.0,2.3,11.5,0.0,10.7,0.0,0.0,68.5,3.5,0.0,0.0,58.0
1399,0.0,0.0,0.0,0.0,6.97,0.0,0.0,0.0,2.99,3.48,0.0,14.43,0.0,0.0,69.65,2.49,0.0,0.0,63.0
1400,0.0,0.0,0.0,0.0,6.0,0.0,0.0,0.0,2.0,10.0,0.0,10.0,0.0,0.0,70.0,2.0,0.0,0.0,59.0
1401,0.0,5.32,3.33,0.0,6.71,2.69,0.0,0.0,0.0,0.0,0.0,0.0,8.029999999999998,11.54,30.73,0.0,0.0,31.65,31.34
1402,0.0,5.32,3.33,0.0,6.81,0.0,0.0,0.0,0.0,0.0,0.0,0.0,8.029999999999998,13.73,31.13,0.0,0.0,31.65,31.6
1403,0.0,5.62,3.33,0.0,6.71,2.39,0.0,0.0,0.0,0.0,0.0,0.0,11.04,8.529999999999998,30.73,0.0,0.0,31.65,31.25
1404,0.0,5.32,2.33,0.0,6.51,0.0,0.0,0.0,0.0,0.0,0.0,0.0,8.33,13.73,31.13,0.0,0.0,32.65,31.41
1405,0.0,5.32,3.33,0.0,5.61,2.69,0.0,0.0,0.0,0.0,0.0,0.0,16.35,5.02,30.03,0.0,0.0,31.65,31.32
1406,0.0,5.72,3.33,0.0,5.21,2.69,0.0,0.0,0.0,0.0,0.0,0.0,19.35,2.02,30.03,0.0,0.0,31.65,31.25
1407,0.0,5.92,3.33,0.0,5.01,2.69,0.0,0.0,0.0,0.0,0.0,0.0,21.37,0.0,30.03,0.0,0.0,31.65,31.04
1408,0.0,8.33,3.33,0.0,7.51,0.0,0.0,0.0,0.0,0.0,0.0,0.0,5.4,13.05,30.73,0.0,0.0,31.65,29.84
1409,0.0,5.32,3.33,0.0,7.83,0.0,4.0,0.0,0.0,0.0,0.0,0.0,5.09,14.05,29.73,0.0,0.0,30.65,30.35
1410,0.0,5.32,3.33,0.0,8.429999999999998,0.0,4.0,0.0,0.0,0.0,0.0,0.0,0.49,18.05,29.73,0.0,0.0,30.65,30.28
1411,0.0,6.12,3.33,0.0,7.03,0.0,4.5,0.0,0.0,0.0,0.0,0.0,11.09,7.55,29.73,0.0,0.0,30.65,29.79
1412,0.0,5.87,3.33,0.0,5.88,0.0,4.0,0.0,0.0,0.0,0.0,0.0,17.29,4.05,28.93,0.0,0.0,30.65,29.87
1413,0.0,5.87,3.33,0.0,5.28,0.0,4.6,0.0,0.0,0.0,0.0,0.0,21.34,0.0,28.93,0.0,0.0,30.65,29.87
1418,1.6,9.35,7.0,0.0,2.0,3.55,8.15,0.0,0.0,0.0,3.3,16.15,0.0,25.4,11.5,2.05,9.95,0.0,34.95
1419,1.65,9.2,7.0,0.0,2.05,3.6,8.3,0.0,0.0,0.0,3.4,19.3,0.0,25.25,8.199999999999998,2.1,9.95,0.0,35.3
1421,1.65,9.49,7.1,0.0,0.9,3.6,8.26,0.0,0.0,0.0,3.3,16.61,0.0,25.82,12.26,0.95,10.06,0.0,35.25
1422,1.3,12.5,6.65,13.55,1.2,0.0,5.75,0.0,0.0,0.0,0.0,16.35,0.0,24.2,12.35,1.3,4.85,0.0,33.3
1423,0.0,5.6,4.95,0.0,0.0,0.0,10.65,0.0,0.0,0.0,0.0,16.35,13.8,28.25,11.4,2.25,6.75,0.0,35.8
1424,1.25,7.55,6.75,0.0,0.65,1.7,7.8,0.0,0.0,0.0,3.2,17.35,0.0,17.55,11.65,1.0,9.4,14.15,33.0
1426,1.15,10.11,9.63,0.0,1.02,2.04,10.72,0.0,0.0,0.0,3.8,18.45,7.73,0.0,12.82,1.09,5.7,15.74,31.75
1427,0.85,9.16,7.01,0.0,0.7,1.55,7.11,0.0,0.0,0.0,2.85,13.26,1.45,32.08,9.41,0.7,5.36,8.51,31.8
1428,1.05,5.3,6.45,0.0,0.85,4.25,8.199999999999998,0.0,0.0,0.0,2.65,14.0,11.5,22.2,7.75,1.0,0.0,14.8,31.7
1429,1.65,8.55,7.65,0.0,1.1,5.7,10.05,0.0,0.0,0.0,3.75,12.75,0.0,23.85,8.699999999999998,1.7,10.1,4.45,32.5
1430,1.2,10.15,7.5,0.0,1.4,4.15,7.45,0.0,0.0,0.0,4.6,13.25,1.55,30.8,10.35,1.35,6.25,0.0,33.0
1437,0.0,0.0,0.45,0.0,0.0,0.0,0.0,0.0,0.0,0.0,0.0,36.6,0.0,4.2,19.65,0.0,39.1,0.0,58.7
1438,0.0,0.0,1.25,0.0,0.0,0.0,0.0,0.0,0.0,0.0,0.0,49.25,0.0,13.1,8.599999999999998,0.0,27.8,0.0,60.1
1448,11.0,3.1,1.2,0.0,0.0,0.0,0.0,0.0,4.5,0.0,0.0,6.0,7.0,0.0,59.2,0.0,8.0,0.0,56.4
1449,11.0,3.3,1.0,0.0,0.0,0.0,0.0,0.0,0.0,0.0,0.0,5.0,0.0,6.0,63.7,0.0,10.0,0.0,55.0
1450,10.0,2.9,1.0,4.0,0.0,0.0,0.0,0.0,0.0,0.0,0.0,7.1,0.0,0.0,60.4,3.0,8.099999999999998,3.5,53.8
1466,0.0,14.71,0.0,0.0,3.0,0.0,0.0,0.0,0.0,0.0,0.0,0.0,0.0,0.0,62.66,10.01,9.31,0.0,42.38
1467,0.0,14.71,0.0,0.0,11.01,0.0,0.0,0.0,0.0,0.0,0.0,0.0,0.0,0.0,62.66,2.0,9.31,0.0,41.75
1468,0.0,14.8,0.0,0.0,13.0,0.0,0.0,0.0,0.0,0.0,0.0,0.0,0.0,0.0,62.6,0.0,9.3,0.0,41.53
1469,0.5,14.8,0.0,0.0,12.0,0.0,0.0,0.0,0.0,0.0,0.0,0.0,0.0,0.0,62.6,0.5,9.5,0.0,41.5
1470,0.5,14.8,0.0,0.0,12.0,0.0,0.0,0.0,0.0,0.0,0.0,0.0,0.0,0.0,62.6,1.5,8.5,0.0,41.64
1471,0.55,15.25,0.0,0.0,13.26,0.0,0.0,0.0,0.0,0.0,0.0,0.0,0.0,0.0,70.28,0.55,0.0,0.0,42.61
1472,0.0,14.8,0.0,0.0,12.0,0.0,0.0,0.0,0.0,0.0,0.0,0.0,0.0,0.0,62.6,1.0,9.5,0.0,41.65
1473,0.0,15.0,0.0,0.0,3.0,0.0,0.0,0.0,0.0,0.0,0.0,0.0,0.0,0.0,62.6,10.0,9.3,0.0,42.17
1474,0.0,14.8,0.0,0.0,10.0,0.0,0.0,0.0,0.0,0.0,0.0,0.0,0.0,0.0,62.6,3.0,9.5,0.0,41.65
1475,0.0,15.0,0.0,0.0,5.0,0.0,0.0,0.0,0.0,0.0,0.0,0.0,0.0,0.0,62.6,8.0,9.3,0.0,41.89
1476,0.23,16.26,0.0,0.0,5.3,0.0,0.0,0.0,0.0,0.0,0.0,0.0,0.0,0.0,63.12,7.269999999999999,7.73,0.0,40.58
1477,0.48,14.96,0.0,0.0,10.1,0.0,0.0,0.0,0.0,0.0,0.0,0.0,0.0,0.0,63.25,1.51,9.6,0.0,41.44
1478,0.48,14.3,0.0,0.0,10.1,0.0,0.0,0.0,0.0,0.0,0.0,0.0,0.0,0.0,63.17,2.27,9.590000000000002,0.0,41.86
1479,0.23,16.25,0.0,0.0,5.01,0.0,0.0,0.0,0.0,0.0,0.0,0.0,0.0,0.0,63.08,7.26,7.98,0.0,40.52
1480,0.34,16.01,0.0,0.0,5.02,0.0,0.0,0.0,0.0,0.0,0.0,0.0,0.0,0.0,63.25,7.29,8.01,0.0,40.83
1481,0.0,16.18,0.0,0.0,4.98,0.0,0.0,0.0,0.0,0.0,0.0,0.0,0.0,0.0,62.82,7.97,7.95,0.0,40.83
1587,0.0,25.0,3.0,0.0,5.0,0.0,15.0,0.0,0.0,0.0,0.0,0.0,20.0,0.0,24.5,5.0,2.0,0.0,25.2
1588,0.0,30.0,0.0,0.0,0.0,10.0,0.0,0.0,0.0,0.0,0.0,0.0,15.0,0.0,24.5,20.0,0.0,0.0,28.0
1589,0.0,0.0,10.0,0.0,0.0,30.0,0.0,0.0,5.0,10.0,0.0,35.0,0.0,0.0,10.0,0.0,0.0,0.0,45.2
1590,0.0,0.0,5.0,0.0,0.0,5.0,0.0,0.0,5.0,45.0,0.0,35.0,0.0,0.0,5.0,0.0,0.0,0.0,36.9
1591,0.0,0.0,9.0,0.0,0.0,12.0,0.0,0.0,5.0,44.0,0.0,25.0,0.0,0.0,5.0,0.0,0.0,0.0,33.4
1592,0.0,0.0,10.0,0.0,0.0,20.0,0.0,0.0,7.0,35.0,0.0,25.0,0.0,0.0,3.0,0.0,0.0,0.0,35.6
1593,0.0,0.0,5.0,0.0,0.0,17.0,0.0,0.0,5.0,45.0,0.0,23.0,0.0,0.0,5.0,0.0,0.0,0.0,32.7
1594,0.0,0.0,5.0,0.0,0.0,15.0,0.0,0.0,8.0,40.0,0.0,22.0,0.0,5.0,5.0,0.0,0.0,0.0,34.3
1597,0.0,0.0,5.0,0.0,0.0,20.0,0.0,0.0,5.0,45.0,0.0,20.0,0.0,0.0,5.0,0.0,0.0,0.0,31.8
1600,0.0,0.0,5.0,0.0,0.0,30.0,0.0,0.0,5.0,35.0,0.0,10.0,0.0,0.0,15.0,0.0,0.0,0.0,32.8
1601,0.0,0.0,5.0,0.0,0.0,15.0,0.0,0.0,10.0,40.0,0.0,20.0,0.0,5.0,5.0,0.0,0.0,0.0,34.1
1603,0.0,0.0,0.0,0.0,11.0,11.5,0.0,0.0,0.0,0.0,0.0,43.0,15.0,0.0,19.5,0.0,0.0,0.0,60.3
1604,0.0,0.0,0.0,0.0,10.0,9.5,0.0,0.0,0.0,0.0,0.0,43.0,18.0,0.0,19.5,0.0,0.0,0.0,60.4
1605,0.0,0.0,0.0,0.0,10.0,9.5,0.0,0.0,0.0,0.0,0.0,43.0,15.0,0.0,22.5,0.0,0.0,0.0,61.2
1606,0.0,0.0,0.0,0.0,11.0,8.5,0.0,0.0,0.0,0.0,0.0,30.0,31.0,0.0,19.5,0.0,0.0,0.0,58.7
1607,0.0,0.0,0.0,0.0,10.0,9.5,0.0,0.0,0.0,0.0,0.0,40.0,15.0,0.0,25.5,0.0,0.0,0.0,61.2
1608,0.0,0.0,0.0,0.0,11.0,11.5,0.0,0.0,0.0,0.0,0.0,33.0,15.0,0.0,29.5,0.0,0.0,0.0,60.4
1609,0.0,0.0,0.0,0.0,11.0,11.5,0.0,0.0,0.0,0.0,0.0,29.0,15.0,0.0,33.5,0.0,0.0,0.0,60.3
1610,0.0,0.0,0.0,0.0,0.0,9.0,0.0,0.0,2.5,0.0,0.0,35.0,26.0,0.0,16.5,11.0,0.0,0.0,59.8
1611,0.0,0.0,0.0,0.0,11.0,12.0,0.0,0.0,2.5,0.0,0.0,35.0,26.0,0.0,13.5,0.0,0.0,0.0,57.4
1612,1.0,0.0,0.0,0.0,10.0,9.0,0.0,0.0,2.5,0.0,0.0,35.0,26.0,0.0,16.5,0.0,0.0,0.0,59.0
1613,0.0,0.0,0.0,0.0,11.0,8.5,0.0,0.0,0.0,0.0,0.0,41.5,19.5,0.0,19.5,0.0,0.0,0.0,62.6
1614,0.0,0.0,0.0,0.0,10.0,0.0,0.0,0.0,6.5,0.0,0.0,34.0,33.0,0.0,13.5,0.0,3.0,0.0,60.0
1615,0.0,0.0,0.0,0.0,11.0,8.5,0.0,0.0,0.0,0.0,0.0,35.0,26.0,0.0,19.5,0.0,0.0,0.0,59.6
1616,0.0,0.0,0.0,0.0,11.0,6.0,0.0,0.0,2.5,0.0,0.0,35.0,29.0,0.0,16.5,0.0,0.0,0.0,59.7
1617,0.0,0.0,0.0,0.0,11.0,8.5,0.0,0.0,0.0,0.0,0.0,44.0,17.0,0.0,19.5,0.0,0.0,0.0,61.2
1618,0.0,0.0,0.0,0.0,11.0,8.5,0.0,0.0,0.0,0.0,0.0,40.5,20.5,0.0,19.5,0.0,0.0,0.0,60.7
1683,0.0,0.0,0.0,0.0,0.0,0.0,0.0,0.0,5.01,0.0,0.0,0.0,0.0,0.0,22.04,0.3,0.0,72.65,24.4
1684,0.0,0.0,0.0,0.0,0.0,0.0,0.0,0.0,5.01,0.0,0.0,0.0,0.0,0.0,22.14,0.3,0.0,72.54999999999998,24.5
1685,0.0,0.0,0.0,0.0,0.2,0.0,0.0,0.0,0.0,0.0,0.0,0.0,0.0,0.0,19.26,0.2,0.0,80.34,20.9
1686,0.0,0.0,0.0,0.0,0.2,0.0,0.0,0.0,0.0,0.0,0.0,0.0,0.0,0.0,19.46,0.2,0.0,80.14,21.1
1687,0.0,0.0,0.0,0.0,0.5,0.0,0.0,0.0,0.0,0.0,0.0,9.0,0.0,0.0,9.0,0.0,0.0,81.5,21.0
1688,0.0,0.0,0.0,0.0,0.5,0.0,0.0,0.0,0.0,0.0,0.0,9.0,0.0,0.0,9.1,0.0,0.0,81.4,21.0
1689,0.0,0.0,0.0,0.0,0.2,0.0,0.0,0.0,0.0,0.0,0.0,0.0,0.0,0.0,27.18,1.3,0.0,71.31,25.5
1690,0.0,0.0,0.0,0.0,0.2,0.0,0.0,0.0,0.0,0.0,0.0,0.0,0.0,0.0,27.33,1.3,0.0,71.16,25.6
1691,0.0,0.0,0.0,0.0,0.0,0.0,0.0,0.0,4.3,0.0,0.0,8.9,0.0,0.0,5.0,0.3,0.0,81.5,20.2
1692,0.0,0.0,0.0,0.0,0.0,0.0,0.0,0.0,4.3,0.0,0.0,8.9,0.0,0.0,5.15,0.3,0.0,81.34999999999998,20.3
1693,0.0,1.1,2.7,0.0,1.5,0.0,0.0,0.0,0.0,0.0,0.0,0.0,0.0,0.0,34.5,2.6,0.0,57.3,29.5
1694,0.0,1.1,2.6,0.0,1.6,0.0,0.0,0.0,0.0,0.0,0.0,0.0,0.0,0.0,32.5,2.6,0.0,59.4,28.4
1695,0.0,1.5,2.69,0.0,0.8,0.0,0.0,0.0,0.0,0.0,0.0,0.0,0.0,0.0,31.31,1.89,0.0,61.32,27.6
1696,0.0,1.3,2.0,0.0,0.5,0.0,0.0,0.0,0.0,0.0,0.0,0.0,0.0,0.0,27.7,1.0,0.0,67.3,25.3
1717,0.0,4.0,0.0,0.0,0.0,0.0,0.0,0.0,1.0,0.0,0.0,5.1,26.5,14.5,26.0,0.0,0.0,22.8,36.5
1718,0.0,4.0,0.0,0.0,0.0,0.0,0.0,0.0,1.0,0.0,0.0,5.1,25.5,14.5,26.0,0.0,0.0,23.8,35.9
1719,0.0,4.0,0.0,0.0,0.0,0.0,1.0,0.0,1.0,0.0,0.0,5.1,25.5,14.5,26.0,0.0,0.0,22.8,35.8
1720,0.0,3.5,0.0,0.0,0.0,0.0,1.0,0.0,1.0,0.0,0.0,5.6,25.5,14.5,26.0,0.0,0.0,22.8,36.5
1721,0.0,3.8,0.0,0.0,0.0,0.0,1.0,0.0,1.0,0.0,0.0,5.3,25.5,14.5,26.0,0.0,0.0,22.8,36.29
1722,0.0,3.0,0.0,0.0,0.0,0.0,1.0,0.0,1.0,0.0,0.0,5.3,25.5,14.5,26.8,0.0,0.0,22.8,37.16
1723,0.0,2.7,0.0,0.0,0.0,0.0,1.0,0.0,1.0,0.0,0.0,5.3,25.5,14.5,27.1,0.0,0.0,22.8,37.48
1742,0.0,0.0,3.99,0.0,0.0,4.99,0.0,0.0,0.0,0.0,0.0,37.89,2.99,29.91,9.97,0.0,9.97,0.0,55.1
1756,0.0,20.11,0.0,0.0,8.51,0.0,16.02,0.0,0.0,0.0,0.0,0.5,12.26,0.0,34.98,5.37,1.9,0.0,28.7
1757,0.0,20.15,0.0,0.0,8.529999999999998,0.0,16.06,0.0,0.0,0.0,0.0,2.85,12.28,0.0,32.2,5.38,1.91,0.0,28.76
1758,0.0,27.74,0.0,0.0,11.98,0.0,9.78,0.0,0.0,0.0,0.0,0.5,8.98,0.0,32.93,5.29,2.0,0.0,27.36
1760,0.0,29.05,0.0,0.0,8.59,0.0,9.32,0.0,0.0,0.0,0.0,0.5,12.39,0.0,32.77,5.43,1.55,0.0,26.2
1761,0.0,24.12,0.0,0.0,9.5,0.0,18.54,0.0,0.0,0.0,0.0,0.55,7.23,0.0,32.77,5.54,1.15,0.0,25.6
1763,0.0,23.48,0.0,0.0,9.49,0.0,17.98,0.0,0.0,0.0,0.0,0.52,10.27,0.0,30.97,5.49,1.2,0.0,26.1
1767,5.0,0.0,5.0,0.0,0.0,0.0,0.0,0.0,2.0,0.0,0.0,6.0,36.0,17.0,26.5,0.0,0.0,2.0,49.4
1768,3.0,0.0,5.0,0.0,0.0,2.0,0.0,0.0,0.0,0.5,0.0,8.0,33.0,20.0,26.5,0.0,1.0,1.0,50.8
1769,6.59,0.0,1.1,0.0,0.0,0.0,0.0,0.0,0.0,0.55,0.0,6.59,40.66,13.19,25.82,0.0,0.0,5.49,45.9
1770,3.0,4.0,4.0,0.0,0.0,0.0,0.0,0.0,1.0,0.5,0.0,13.0,22.0,28.0,21.0,0.0,3.0,0.0,44.5
1772,3.0,0.0,2.0,0.0,0.0,2.0,0.0,0.0,0.0,0.5,0.0,7.0,22.0,29.0,34.0,0.0,0.0,0.0,52.9
1773,4.0,0.0,6.0,2.0,0.0,0.0,0.0,0.0,2.0,0.0,0.0,8.0,35.0,15.0,25.5,0.0,0.0,2.0,50.4
1774,3.0,0.0,5.0,8.0,0.0,0.0,0.0,0.0,2.0,0.0,0.0,9.0,23.0,26.0,23.5,0.0,0.0,0.0,51.1
1775,3.0,0.0,4.0,2.0,0.0,4.0,0.0,0.0,3.0,0.0,0.0,14.0,30.0,11.0,24.5,0.0,2.0,2.0,52.6
1777,2.0,0.0,1.0,0.0,0.0,0.0,0.0,0.0,0.0,0.5,0.0,8.0,25.0,25.0,35.0,0.0,2.0,1.0,54.0
1778,10.0,0.0,1.0,0.0,0.0,0.0,0.0,0.0,0.0,0.0,0.0,10.0,32.0,17.0,27.0,0.0,0.0,2.0,51.5
1779,1.0,0.0,1.0,0.0,0.0,0.0,0.0,0.0,0.0,0.5,0.0,10.0,25.0,30.0,28.0,0.0,3.0,1.0,52.3
1780,8.0,3.0,3.0,0.0,0.0,0.0,0.0,0.0,1.0,1.0,0.0,3.0,20.0,18.0,31.0,0.0,10.0,2.0,46.0
1781,2.19,4.98,2.99,0.0,0.0,0.0,0.0,0.0,0.0,0.0,0.0,8.96,36.12,20.9,20.4,0.0,2.99,0.0,42.0
1782,2.99,0.0,7.96,0.0,0.0,1.99,0.0,0.0,0.0,0.0,0.0,10.95,37.81,13.93,21.89,0.0,1.99,0.0,48.9
1783,4.0,0.0,4.0,0.0,0.0,0.0,0.0,0.0,0.0,0.5,0.0,11.0,21.0,27.0,22.5,0.0,3.0,7.0,47.6
1892,0.0,0.0,0.0,0.0,0.0,14.57,0.0,0.0,12.36,0.0,0.0,3.16,9.25,0.0,55.17,0.0,5.04,0.0,58.06
1937,7.0,8.0,7.0,0.0,0.0,0.0,17.0,0.0,0.0,0.0,0.0,26.0,0.0,16.0,6.0,0.0,13.0,0.0,35.20000000000001
1938,5.0,13.0,7.0,0.0,0.0,0.0,8.0,0.0,0.0,0.0,0.0,24.0,0.0,21.0,7.0,0.0,15.0,0.0,34.4
1940,5.0,10.0,6.0,0.0,0.0,0.0,14.0,0.0,0.0,0.0,0.0,21.5,0.0,16.0,13.5,0.0,14.0,0.0,34.2
1941,8.0,12.0,7.0,0.0,0.0,0.5,10.0,0.0,2.5,0.5,5.0,23.5,0.0,17.0,4.0,0.0,10.0,0.0,34.6
1942,4.0,11.5,4.0,0.0,0.0,0.0,11.5,0.0,3.0,0.0,0.0,27.0,0.0,16.5,2.0,3.0,17.0,0.0,35.20000000000001
1944,6.5,7.0,4.5,0.0,0.0,0.0,8.0,0.0,0.0,0.0,0.0,22.0,0.0,29.0,12.0,0.0,11.0,0.0,37.9
1945,9.0,10.0,6.0,0.0,0.0,0.0,9.0,0.0,0.0,0.0,4.0,25.5,0.0,17.0,1.5,0.0,17.5,0.0,35.70000000000001
1946,5.0,12.0,5.0,0.0,2.0,0.0,7.0,0.0,0.0,0.0,0.0,21.5,6.0,16.0,9.0,1.5,15.0,0.0,35.20000000000001
1947,6.0,13.5,1.5,0.0,0.0,6.0,4.5,0.0,0.0,0.0,10.0,21.0,0.0,15.5,16.0,0.0,6.0,0.0,34.9
1948,7.0,9.0,3.0,0.0,1.0,0.0,5.0,0.0,0.0,0.0,0.0,32.0,0.0,31.0,5.0,0.0,7.0,0.0,38.7
1949,10.0,9.0,10.0,0.0,0.0,0.0,6.0,0.0,0.0,0.0,0.0,27.0,0.0,19.0,3.0,0.0,16.0,0.0,36.6
1950,4.5,4.0,1.0,0.0,0.0,0.0,23.0,0.0,0.0,0.0,0.0,34.5,0.0,24.0,3.0,0.0,6.0,0.0,34.4
1951,6.0,11.0,5.0,6.0,0.0,0.0,8.0,0.0,0.0,0.0,0.0,22.0,6.0,17.0,11.0,0.0,8.0,0.0,35.3
1952,7.0,5.0,4.5,0.0,0.0,0.0,18.0,0.0,0.0,0.0,0.0,33.0,0.0,16.5,1.0,0.0,14.5,0.0,36.7
1953,4.0,12.0,6.0,3.0,0.0,0.0,10.0,0.0,0.0,0.0,0.0,25.0,0.0,23.0,7.0,0.0,10.0,0.0,34.7
1954,5.5,5.0,3.0,0.0,0.0,0.0,20.0,0.0,0.0,0.0,0.0,36.0,0.0,15.5,4.0,0.0,11.0,0.0,35.8
1955,6.0,10.0,2.0,0.0,2.0,0.0,5.0,0.0,0.0,0.5,0.0,26.5,0.0,26.0,8.0,0.0,14.0,0.0,38.6
1956,4.0,13.0,7.0,0.0,0.0,0.0,9.0,0.0,0.0,0.0,0.0,30.0,0.0,20.0,2.0,0.0,15.0,0.0,34.0
1957,5.0,12.0,7.0,0.0,0.0,0.0,11.0,0.0,0.0,0.0,4.0,23.0,0.0,20.0,3.0,0.0,15.0,0.0,34.9
1958,0.0,0.0,0.0,0.0,0.0,0.0,0.0,0.0,0.0,0.0,0.0,30.5,0.0,0.0,67.0,2.15,0.0,0.0,64.55
1959,0.0,0.0,1.7,0.0,0.0,1.9,0.0,0.0,5.29,0.0,0.0,13.99,0.0,4.57,16.38,0.0,0.0,56.07,31.86
1960,0.0,0.0,1.75,0.0,0.0,1.7,0.0,0.0,5.3,0.0,0.0,13.4,0.0,2.5,15.5,0.0,0.0,59.75,30.6
1961,0.0,0.0,1.7,0.0,0.0,1.5,0.0,0.0,5.3,0.0,0.0,13.3,0.0,9.5,15.2,0.0,0.0,53.4,31.8
1962,0.0,0.0,2.0,0.0,0.0,1.5,0.0,0.0,4.95,0.0,0.0,13.0,0.0,3.45,15.0,0.0,0.0,60.0,30.0
1963,0.0,0.0,0.7,0.0,0.0,2.5,0.0,0.0,5.5,0.0,0.0,15.0,0.0,6.5,17.5,0.0,0.0,52.2,33.5
1964,0.0,0.0,1.6,0.0,0.0,1.7,0.0,0.0,5.2,0.0,0.0,13.3,0.0,4.3,16.5,0.0,0.0,56.5,31.6
1965,0.0,0.0,1.6,0.0,0.0,1.7,0.0,0.0,5.2,0.0,1.3,14.0,0.0,3.0,16.5,0.0,0.0,56.5,31.9
1967,0.0,0.0,1.6,0.0,0.0,1.7,0.0,0.0,5.2,0.0,0.0,14.0,0.0,3.5,16.5,0.0,0.0,56.5,31.8
1969,0.0,0.0,1.59,0.0,0.0,1.69,0.0,0.0,5.28,0.0,0.0,13.94,0.0,4.28,16.43,0.0,0.0,56.27,32.0
2008,0.0,26.51,3.0,0.93,7.84,0.0,17.0,0.0,0.0,0.0,3.35,2.38,10.35,0.0,22.03,4.92,1.47,0.0,24.2
2010,0.0,27.5,2.5,0.0,9.25,0.0,18.5,0.0,0.0,0.0,0.0,0.0,13.7,0.0,22.3,5.25,0.8,0.0,23.8
2011,0.0,27.0,5.5,0.0,9.5,0.0,18.0,0.0,0.0,0.0,0.0,0.0,10.7,0.0,22.3,5.5,0.8,0.0,23.9
2012,0.0,28.0,2.5,0.0,9.5,0.0,18.0,0.0,0.0,0.0,0.0,0.0,9.5,2.5,22.8,5.5,1.0,0.0,23.7
2013,0.0,27.7,2.5,0.0,7.5,0.0,18.5,0.0,0.0,0.0,0.0,0.5,13.5,0.0,23.1,5.0,0.7,0.4,23.3
2014,0.0,27.0,2.0,0.0,8.25,0.0,18.5,0.0,0.0,0.0,3.5,0.0,14.7,0.0,20.4,4.25,0.5,0.0,23.7
2015,0.0,27.5,2.7,0.0,8.25,0.0,19.0,0.0,0.0,0.0,3.5,0.0,14.0,0.0,19.4,4.25,0.7,0.0,23.3
2016,0.0,26.01,2.99,0.93,7.849999999999999,0.0,16.5,0.0,0.0,0.0,3.35,2.37,10.36,0.0,23.04,4.92,1.47,0.0,24.5
2018,0.0,27.3,2.5,0.0,9.2,0.0,18.4,0.0,0.0,0.0,0.0,0.0,13.0,0.0,22.9,5.1,0.8,0.0,23.9
2020,0.0,15.0,7.0,0.0,0.0,0.0,6.0,0.0,0.0,0.0,0.0,14.0,0.0,32.0,10.0,0.0,16.0,0.0,30.11
2021,0.0,16.0,4.0,0.0,0.0,0.0,8.0,0.0,0.0,0.0,0.0,14.0,0.0,30.0,10.0,0.0,18.0,0.0,30.08
2022,0.0,14.0,5.0,0.0,0.0,0.0,6.0,0.0,0.0,0.0,0.0,14.0,0.0,39.0,10.0,0.0,12.0,0.0,29.73
2023,0.0,15.0,5.0,0.0,0.0,0.0,8.0,0.0,0.0,0.0,0.0,13.0,0.0,33.0,10.0,0.0,16.0,0.0,29.81
2024,0.0,16.0,5.0,0.0,0.0,0.0,8.0,0.0,0.0,0.0,0.0,12.0,0.0,33.0,10.0,0.0,16.0,0.0,28.05
2025,0.0,14.0,5.0,0.0,0.0,0.0,8.0,0.0,0.0,0.0,0.0,14.0,0.0,33.0,10.0,0.0,16.0,0.0,30.74
2026,0.0,14.0,5.0,0.0,0.0,0.0,6.0,0.0,0.0,0.0,0.0,14.0,0.0,35.0,10.0,0.0,16.0,0.0,31.23
2027,0.0,14.0,5.0,0.0,0.0,0.0,4.0,0.0,0.0,0.0,0.0,16.0,0.0,35.0,12.0,0.0,14.0,0.0,31.98
2028,0.0,14.0,5.0,0.0,0.0,0.0,2.0,0.0,0.0,0.0,0.0,16.0,0.0,33.0,12.0,0.0,18.0,0.0,34.03
2029,0.0,13.0,5.0,0.0,0.0,0.0,2.0,0.0,0.0,0.0,0.0,16.0,0.0,33.0,13.0,0.0,18.0,0.0,35.54
2030,0.0,13.0,5.0,0.0,0.0,0.0,3.0,0.0,0.0,0.0,0.0,15.0,0.0,35.0,14.0,0.0,15.0,0.0,34.91
2031,0.0,13.0,5.0,0.0,0.0,0.0,4.0,0.0,0.0,0.0,0.0,16.0,0.0,32.0,14.0,0.0,16.0,0.0,34.8
2032,0.0,14.0,5.0,0.0,0.0,0.0,2.0,0.0,0.0,0.0,0.0,16.0,0.0,33.0,14.0,0.0,16.0,0.0,34.79
2091,0.0,0.0,0.5,0.0,0.5,0.0,0.0,0.0,3.0,0.0,0.0,22.5,41.5,3.8,28.0,0.0,0.0,0.0,59.8
2092,0.0,0.0,0.5,0.0,0.4,0.0,0.0,0.0,3.0,0.0,0.0,21.0,33.5,4.4,30.0,0.0,7.0,0.0,59.3
2093,0.0,0.0,0.4,0.0,0.6,0.0,0.0,0.0,4.0,0.0,0.0,21.0,38.5,3.7,27.0,0.0,4.6,0.0,59.4
2094,0.0,0.0,0.4,0.0,0.7,0.0,0.0,0.0,3.0,0.0,0.0,22.0,42.0,3.7,28.0,0.0,0.0,0.0,60.2
2095,0.0,0.0,0.0,0.0,0.0,0.0,45.26,0.0,0.0,0.0,0.0,26.67,0.0,0.0,0.0,28.07,0.0,0.0,31.5
2096,0.0,0.0,0.0,0.0,0.0,0.0,27.17,0.0,0.0,0.0,0.0,39.13,0.0,0.0,0.0,33.7,0.0,0.0,40.5
2097,0.0,0.0,0.0,0.0,0.0,0.0,37.04,0.0,0.0,0.0,0.0,32.33,0.0,0.0,0.0,30.63,0.0,0.0,35.0
2101,0.0,0.0,0.0,0.0,0.0,0.0,0.0,0.0,0.0,0.0,100.0,0.0,0.0,0.0,0.0,0.0,0.0,0.0,25.0
2102,0.0,0.0,0.0,0.0,0.0,0.0,0.0,0.0,0.0,0.0,0.0,0.0,0.0,100.0,0.0,0.0,0.0,0.0,25.0
2114,0.0,0.0,0.0,0.0,0.0,0.0,0.0,0.0,0.0,0.0,100.0,0.0,0.0,0.0,0.0,0.0,0.0,0.0,25.0
2117,0.0,0.0,0.0,0.0,0.0,0.0,0.0,0.0,40.0,0.0,0.0,0.0,0.0,40.0,0.0,0.0,20.0,0.0,50.0
2119,0.0,0.0,0.0,0.0,0.0,0.0,0.0,0.0,0.0,0.0,0.0,0.0,0.0,0.0,61.03,6.8,0.0,32.17,43.7
2120,0.0,0.0,0.0,0.0,0.0,0.0,0.0,0.0,0.0,0.0,0.0,0.0,0.0,0.0,57.55,5.41,0.0,37.04,41.5
2121,0.0,0.0,0.0,0.0,0.0,0.0,0.0,0.0,0.0,0.0,0.0,0.0,0.0,0.0,54.74,5.28,0.0,39.98,39.7
2122,0.0,0.0,0.0,0.0,0.0,0.0,0.0,0.0,0.0,0.0,0.0,0.0,0.0,0.0,51.67,4.73,0.0,43.6,38.1
2123,0.0,0.0,0.0,0.0,0.0,0.0,0.0,0.0,0.0,0.0,0.0,0.0,0.0,0.0,48.27,4.07,0.0,47.65,36.5
2124,0.0,0.0,0.0,0.0,0.0,0.0,0.0,0.0,0.0,0.0,0.0,0.0,0.0,0.0,45.32,3.75,0.0,50.92,35.20000000000001
2125,0.0,0.0,0.0,0.0,0.0,0.0,0.0,0.0,0.0,0.0,0.0,0.0,0.0,0.0,44.09,2.97,0.0,52.94,34.3
2126,0.0,0.0,0.0,0.0,0.0,0.0,0.0,0.0,0.0,0.0,0.0,0.0,0.0,0.0,41.13,2.15,0.0,56.72,32.5
2127,0.0,0.0,0.0,0.0,0.0,0.0,0.0,0.0,0.0,0.0,0.0,0.0,0.0,0.0,38.9,1.93,0.0,59.16,31.6
2128,0.0,0.0,0.0,0.0,0.0,0.0,0.0,0.0,0.0,0.0,0.0,0.0,0.0,0.0,36.94,1.45,0.0,61.61,30.2
2129,0.0,0.0,0.0,0.0,0.0,0.0,0.0,0.0,0.0,0.0,0.0,0.0,0.0,0.0,34.87,0.6,0.0,64.53,29.0
2130,0.0,0.0,0.0,0.0,0.0,0.0,0.0,0.0,0.0,0.0,0.0,0.0,0.0,0.0,64.18,9.35,0.0,26.46,46.6
2131,0.0,0.0,0.0,0.0,0.0,0.0,0.0,0.0,0.0,0.0,0.0,0.0,0.0,0.0,60.7,9.08,0.0,30.22,44.2
2132,0.0,0.0,0.0,0.0,0.0,0.0,0.0,0.0,0.0,0.0,0.0,0.0,0.0,0.0,55.61,8.48,0.0,35.92,41.1
2133,0.0,0.0,0.0,0.0,0.0,0.0,0.0,0.0,0.0,0.0,0.0,0.0,0.0,0.0,54.89,7.28,0.0,37.83,40.6
2134,0.0,0.0,0.0,0.0,0.0,0.0,0.0,0.0,0.0,0.0,0.0,0.0,0.0,0.0,51.26,6.76,0.0,41.98,38.8
2135,0.0,0.0,0.0,0.0,0.0,0.0,0.0,0.0,0.0,0.0,0.0,0.0,0.0,0.0,48.61,6.14,0.0,45.26,37.0
2136,0.0,0.0,0.0,0.0,0.0,0.0,0.0,0.0,0.0,0.0,0.0,0.0,0.0,0.0,44.4,5.44,0.0,50.15,35.0
2137,0.0,0.0,0.0,0.0,0.0,0.0,0.0,0.0,0.0,0.0,0.0,0.0,0.0,0.0,42.72,4.94,0.0,52.34,34.0
2138,0.0,0.0,0.0,0.0,0.0,0.0,0.0,0.0,0.0,0.0,0.0,0.0,0.0,0.0,40.12,4.32,0.0,55.55,32.4
2139,0.0,0.0,0.0,0.0,0.0,0.0,0.0,0.0,0.0,0.0,0.0,0.0,0.0,0.0,38.29,3.94,0.0,57.77,31.5
2140,0.0,0.0,0.0,0.0,0.0,0.0,0.0,0.0,0.0,0.0,0.0,0.0,0.0,0.0,35.84000000000001,3.45,0.0,60.7,30.0
2141,0.0,0.0,0.0,0.0,0.0,0.0,0.0,0.0,0.0,0.0,0.0,0.0,0.0,0.0,34.08,2.97,0.0,62.95,29.0
2142,0.0,0.0,0.0,0.0,0.0,0.0,0.0,0.0,0.0,0.0,0.0,0.0,0.0,0.0,30.74,2.21,0.0,67.05,27.2
2143,0.0,0.0,0.0,0.0,0.0,0.0,0.0,0.0,0.0,0.0,0.0,0.0,0.0,0.0,27.57,1.46,0.0,70.97,25.3
2144,0.0,0.0,0.0,0.0,0.0,0.0,0.0,0.0,0.0,0.0,0.0,0.0,0.0,0.0,26.19,1.11,0.0,72.69,24.4
2145,0.0,0.0,0.0,0.0,0.0,0.0,0.0,0.0,0.0,0.0,0.0,0.0,0.0,0.0,25.03,0.86,0.0,74.11,23.8
2146,0.0,0.0,0.0,0.0,0.0,0.0,0.0,0.0,0.0,0.0,0.0,0.0,0.0,0.0,60.88,11.47,0.0,27.65,45.2
2147,0.0,0.0,0.0,0.0,0.0,0.0,0.0,0.0,0.0,0.0,0.0,0.0,0.0,0.0,58.32,10.76,0.0,30.91,43.4
2148,0.0,0.0,0.0,0.0,0.0,0.0,0.0,0.0,0.0,0.0,0.0,0.0,0.0,0.0,55.09,10.09,0.0,34.82,41.4
2149,0.0,0.0,0.0,0.0,0.0,0.0,0.0,0.0,0.0,0.0,0.0,0.0,0.0,0.0,51.79,9.3,0.0,38.91,39.6
2150,0.0,0.0,0.0,0.0,0.0,0.0,0.0,0.0,0.0,0.0,0.0,0.0,0.0,0.0,49.99,8.75,0.0,41.26,38.5
2151,0.0,0.0,0.0,0.0,0.0,0.0,0.0,0.0,0.0,0.0,0.0,0.0,0.0,0.0,46.36,8.08,0.0,45.56,36.5
2152,0.0,0.0,0.0,0.0,0.0,0.0,0.0,0.0,0.0,0.0,0.0,0.0,0.0,0.0,43.86,7.48,0.0,48.66,35.1
2153,0.0,0.0,0.0,0.0,0.0,0.0,0.0,0.0,0.0,0.0,0.0,0.0,0.0,0.0,41.88,6.97,0.0,51.14,33.8
2154,0.0,0.0,0.0,0.0,0.0,0.0,0.0,0.0,0.0,0.0,0.0,0.0,0.0,0.0,39.41,6.45,0.0,54.14,32.5
2155,0.0,0.0,0.0,0.0,0.0,0.0,0.0,0.0,0.0,0.0,0.0,0.0,0.0,0.0,37.46,5.98,0.0,56.56,31.3
2156,0.0,0.0,0.0,0.0,0.0,0.0,0.0,0.0,0.0,0.0,0.0,0.0,0.0,0.0,35.28,5.83,0.0,58.89,30.1
2157,0.0,0.0,0.0,0.0,0.0,0.0,0.0,0.0,0.0,0.0,0.0,0.0,0.0,0.0,27.06,3.66,0.0,69.28,25.1
2170,5.98,0.0,4.93,0.0,0.0,0.0,10.98,0.0,0.0,0.0,0.0,15.01,0.0,20.19,21.95,0.97,19.98,0.0,45.74
2171,3.48,0.0,5.01,0.0,0.0,0.0,15.92,0.0,0.0,0.0,0.0,26.96,0.0,26.14,3.98,1.51,16.98,0.0,41.82
2172,2.51,0.0,5.07,0.0,0.0,0.0,14.98,0.0,0.0,0.0,0.0,27.02,20.02,21.85,6.02,2.53,0.0,0.0,41.94
2174,6.0,0.0,4.92,0.0,0.0,0.0,16.08,0.0,0.0,0.0,0.0,15.02,0.0,26.04,14.95,0.97,16.0,0.0,41.88
2175,2.51,0.0,4.97,0.0,0.0,0.0,14.9,0.0,0.0,0.0,0.0,27.09,0.0,21.92,6.0,2.53,20.06,0.0,43.38
2176,5.01,0.0,4.93,0.0,0.0,0.0,10.98,0.0,0.0,0.0,0.0,24.0,0.0,18.09,14.97,0.0,22.01,0.0,46.63
2177,3.02,0.0,5.01,0.0,0.0,0.0,10.8,0.0,0.0,0.0,0.0,32.07,0.0,18.06,5.03,1.97,24.04,0.0,45.79
2178,2.51,0.0,4.98,0.0,0.0,0.0,13.98,0.0,0.0,0.0,0.0,29.01,0.0,29.99,4.01,2.48,13.04,0.0,42.3
2179,4.98,0.0,4.94,0.0,0.0,0.0,16.15,0.0,0.0,0.0,0.0,19.98,0.0,13.06,19.97,0.97,19.94,0.0,44.65
2180,2.49,0.0,4.96,0.0,0.0,0.0,20.06,0.0,0.0,0.0,0.0,22.98,0.0,25.9,3.99,2.56,17.04,0.0,40.0
2181,5.0,0.0,5.05,0.0,0.0,0.0,16.17,0.0,0.0,0.0,0.0,14.99,0.0,22.87,14.98,0.9900000000000002,19.95,0.0,42.01
2182,5.98,0.0,5.0,0.0,0.0,0.0,11.13,0.0,0.0,0.0,0.0,19.95,0.0,17.9,19.02,0.98,20.03,0.0,46.45
2183,4.97,0.0,4.93,0.0,0.0,0.0,10.98,0.0,0.0,0.0,0.0,23.81,0.0,17.66,14.89,0.97,21.78,0.0,46.63
2184,5.02,0.0,4.96,0.0,0.0,0.0,15.9,0.0,0.0,0.0,0.0,19.06,0.0,23.99,10.02,0.97,20.06,0.0,41.98
2185,0.0,0.0,0.0,0.0,0.0,0.0,0.0,0.0,0.0,0.0,0.0,39.06,0.0,60.94,0.0,0.0,0.0,0.0,53.6
2186,0.0,0.0,0.0,0.0,0.0,0.0,0.0,0.0,0.0,0.0,0.0,39.96,0.0,60.04,0.0,0.0,0.0,0.0,54.5
2187,0.0,0.0,0.0,0.0,0.0,0.0,0.0,0.0,0.0,0.0,0.0,40.36,0.0,59.64,0.0,0.0,0.0,0.0,54.1
2188,0.0,0.0,0.0,0.0,0.0,0.0,0.0,0.0,0.0,0.0,0.0,46.08,0.0,53.92,0.0,0.0,0.0,0.0,54.6
2308,0.0,2.8,0.0,0.0,4.0,8.0,0.0,0.0,1.8,0.0,0.0,5.0,0.0,0.0,58.0,5.0,15.0,0.0,54.6
2309,0.0,1.5,0.0,0.0,3.0,14.0,0.0,0.0,3.0,0.0,0.0,8.5,0.0,0.0,55.5,2.5,11.0,0.0,56.6
2310,1.0,4.0,0.0,0.0,3.2,5.0,0.0,0.0,0.0,0.0,0.0,1.0,0.0,0.0,64.0,3.5,18.0,0.0,53.9
2311,0.0,0.0,4.0,0.0,3.9,8.099999999999998,0.0,0.0,1.5,0.0,0.0,5.0,0.0,0.0,58.3,5.1,13.8,0.0,56.3
2312,0.0,1.5,1.4,0.0,4.0,6.5,0.0,0.0,0.7,0.0,0.0,3.0,0.0,0.0,61.2,4.7,16.5,0.0,55.6
2584,0.0,7.67,0.0,0.0,0.0,0.0,0.0,0.0,0.0,0.0,0.0,33.43,58.9,0.0,0.0,0.0,0.0,0.0,45.47
2585,0.0,0.0,0.0,0.0,0.0,0.0,23.24,0.0,0.0,0.0,0.0,36.53,40.22,0.0,0.0,0.0,0.0,0.0,34.98
2586,0.0,0.0,0.0,0.0,0.0,0.0,0.0,0.0,0.0,0.0,0.0,39.86,0.0,0.0,0.0,0.0,0.0,60.14,36.01
2587,0.0,0.0,0.0,0.0,0.0,0.0,0.0,0.0,0.0,0.0,0.0,38.17,5.6,47.64,0.0,0.0,0.0,8.59,52.3
2588,0.0,0.0,0.0,0.0,0.0,0.0,0.0,0.0,0.0,0.0,0.0,28.87,4.24,36.03,0.0,0.0,0.0,30.85,40.9
2589,0.0,0.0,0.0,0.0,0.0,0.0,0.0,0.0,0.0,0.0,0.0,31.75,4.66,39.63,0.0,0.0,0.0,23.95,43.1
2590,0.0,0.0,0.0,0.0,0.0,0.0,0.0,0.0,0.0,0.0,0.0,34.84,5.12,43.49,0.0,0.0,0.0,16.55,47.0
2591,0.0,0.0,0.0,0.0,0.0,0.0,0.0,0.0,0.0,0.0,0.0,12.14,19.61,18.94,0.0,0.0,0.0,49.31,29.0
2592,0.0,0.0,0.0,0.0,0.0,0.0,0.0,0.0,0.0,0.0,0.0,41.76,6.13,52.11,0.0,0.0,0.0,0.0,55.63
2593,0.0,0.0,0.0,0.0,0.0,0.0,0.0,0.0,0.0,0.0,0.0,30.75,43.09,26.16,0.0,0.0,0.0,0.0,57.23
2594,0.0,0.0,0.0,0.0,0.0,0.0,0.0,0.0,0.0,0.0,0.0,53.75,14.8,31.45,0.0,0.0,0.0,0.0,45.9
2595,0.0,0.0,0.0,0.0,0.0,0.0,0.0,0.0,0.0,0.0,0.0,52.65,30.92,16.43,0.0,0.0,0.0,0.0,67.88
2878,6.35,12.3,6.25,6.5,1.1,0.0,21.7,0.0,0.0,0.0,0.0,3.2,10.8,3.2,28.4,0.0,0.0,0.0,30.0
2880,6.21,11.01,3.9,6.31,1.1,2.0,22.92,0.0,0.0,0.0,0.0,4.1,10.51,2.1,27.63,0.0,2.0,0.0,30.2
2881,7.23,11.04,7.13,6.33,1.1,0.0,22.49,0.0,0.0,0.0,0.0,4.12,10.54,2.11,27.71,0.0,0.0,0.0,30.1
2882,6.37,13.34,6.27,6.52,1.1,0.0,19.76,0.0,0.0,0.0,0.0,3.91,10.83,3.21,28.49,0.0,0.0,0.0,29.42
2883,7.26,11.09,8.17,6.35,1.11,0.0,22.18,0.0,0.0,0.0,0.0,3.12,10.58,1.11,28.83,0.0,0.0,0.0,30.1
2884,6.25,14.11,5.14,6.35,1.11,0.0,18.25,0.0,0.0,0.0,0.0,4.13,10.58,2.12,28.84,0.0,2.92,0.0,30.1
2885,6.2,11.0,5.1,6.3,1.1,0.0,22.9,0.0,0.0,0.0,2.1,4.1,10.5,0.0,27.6,0.0,2.9,0.0,30.5
2886,6.22,14.04,5.12,6.32,1.6,0.0,18.66,0.0,0.0,0.0,0.0,4.11,10.53,2.11,27.68,0.0,3.41,0.0,30.0
2887,6.2,11.0,5.1,6.3,1.1,0.0,22.9,0.0,0.0,0.0,0.0,4.1,10.5,2.1,27.6,0.0,2.9,0.0,30.5
2888,0.0,17.0,0.0,5.0,0.0,0.0,0.0,0.0,1.0,0.0,0.0,16.0,8.0,26.3,15.0,0.0,11.5,0.0,34.1
2889,0.0,17.4,0.0,8.199999999999998,0.0,0.0,0.0,0.0,0.0,0.0,0.0,17.4,3.0,24.6,17.4,0.0,11.8,0.0,34.4
2890,0.0,17.3,0.0,8.099999999999998,0.0,0.0,0.0,0.0,0.0,0.0,0.0,17.3,3.1,26.0,16.3,0.0,11.7,0.0,34.3
2895,0.0,16.84,0.0,10.0,0.0,0.0,2.96,0.0,0.2,0.0,0.0,15.92,2.04,23.88,18.98,0.0,8.98,0.0,33.1
2896,2.4,22.9,0.0,9.5,0.9,0.0,2.8,0.0,0.2,0.0,0.0,15.2,2.8,16.1,18.0,0.5,8.5,0.0,30.4
2897,0.0,17.1,2.0,8.0,0.1,4.0,3.0,0.0,0.2,0.0,1.0,16.0,0.0,19.5,19.7,0.0,8.5,0.0,33.2
2899,0.0,17.8,0.0,8.0,2.0,0.0,1.5,0.0,0.2,0.0,0.0,15.7,2.0,23.2,18.7,0.0,9.9,0.0,33.4
2900,2.0,4.1,4.0,10.0,0.0,9.6,0.0,0.0,3.0,0.0,0.0,3.0,21.2,0.0,35.4,0.0,7.7,0.0,47.2
2901,1.0,1.8,4.5,0.0,0.0,2.6,0.0,0.0,3.0,0.0,0.0,5.79,42.56,0.0,32.57,0.0,6.19,0.0,50.9
2902,1.0,1.8,4.5,5.0,0.0,7.4,0.0,0.0,1.5,0.0,0.0,5.8,38.2,0.0,33.6,0.0,1.2,0.0,51.0
2903,2.0,4.9,5.0,0.0,0.0,9.3,0.0,0.0,1.2,0.0,0.0,3.0,24.9,0.0,40.2,0.0,9.5,0.0,46.8
2904,2.02,6.06,5.05,0.0,0.0,6.87,0.0,0.0,2.02,0.0,0.0,3.03,27.27,0.0,37.88,0.0,9.8,0.0,45.5
2905,2.0,3.0,4.0,5.0,0.0,10.4,0.0,0.0,2.0,0.0,0.0,3.0,27.5,0.0,35.4,0.0,7.7,0.0,48.2
3030,4.0,0.0,9.0,8.0,0.0,6.0,15.0,0.0,0.0,0.0,0.0,6.0,6.0,0.0,32.5,0.0,13.2,0.0,43.0
3032,0.0,0.0,9.99,0.0,0.0,9.99,17.98,0.0,0.0,0.0,0.0,9.99,9.99,0.0,27.17,3.0,11.59,0.0,41.4
3033,0.0,0.0,11.99,0.0,0.0,11.99,21.98,0.0,0.0,0.0,0.0,11.99,9.99,0.0,25.37,0.0,6.39,0.0,38.2
3034,0.0,15.2,8.5,0.5,3.5,0.0,5.5,0.0,0.0,0.0,0.0,0.0,14.2,0.0,42.6,5.0,5.0,0.0,34.3
