Repository: janardhanhl/glass_properties

# Refractive Index (RI) and Abbe number calculation by ML

RI and Abbe number for different composition of glass is given.
Need to cross train the data for RI and Abbe number.
Resultant single model should predict both RI and Abbe numbers.

File: ABBE_interglad.csv (part 4 of 13)
,Li2O,TiO2,ZrO2,SrO,Na2O,ZnO,Nb2O5,Nb2O3,Al2O3,Sb2O3,Y2O3,B2O3,BaO,La2O3,SiO2,K2O,CaO,PbO,ABBENUM
3035,0.0,16.0,4.0,2.0,2.0,0.0,6.0,0.0,0.0,0.0,0.0,0.0,12.4,0.0,45.5,7.1,5.0,0.0,35.20000000000001
3036,0.0,15.0,5.2,2.5,2.0,0.0,6.0,0.0,1.3,0.0,0.0,0.0,12.0,0.0,44.0,7.0,5.0,0.0,35.1
3037,0.0,15.9,6.2,4.0,4.7,0.0,9.0,0.0,0.0,0.0,0.0,0.0,8.8,0.0,41.8,3.6,6.0,0.0,33.2
3038,0.5,13.5,6.2,0.0,4.7,0.0,9.4,0.0,0.0,0.0,0.0,0.0,12.0,0.0,43.8,3.1,6.3,0.0,34.5
3039,0.3,0.0,6.6,0.0,0.0,8.599999999999998,0.0,0.0,0.0,0.0,0.0,31.0,2.0,45.0,6.0,0.0,0.0,0.0,51.2
3043,0.0,0.0,2.2,0.0,0.0,7.0,0.0,0.0,2.5,0.0,0.0,30.0,25.0,12.15,15.6,0.0,5.0,0.0,57.6
3045,2.0,0.0,1.0,0.0,0.0,0.0,0.0,0.0,10.0,0.0,0.0,40.0,0.0,8.5,10.0,0.0,28.0,0.0,59.0
3048,0.0,1.3,7.0,0.0,0.0,15.0,0.0,0.0,0.0,0.0,3.0,28.8,0.0,34.9,9.0,0.0,0.0,0.0,48.1
3049,0.0,0.0,2.0,0.0,0.0,1.7,0.0,0.0,0.0,0.0,15.0,33.0,0.0,40.2,5.5,0.0,2.5,0.0,53.2
3052,0.0,0.0,0.5,25.0,0.0,0.0,0.0,0.0,0.0,0.0,0.0,45.0,2.0,10.2,5.5,0.0,11.0,0.0,60.4
3055,0.0,0.0,6.65,0.0,0.0,8.67,0.0,0.0,0.0,0.0,0.0,31.25,2.02,45.36,6.05,0.0,0.0,0.0,51.3
3056,0.0,0.0,1.22,15.23,0.0,5.08,0.0,0.0,0.0,0.0,0.0,28.73,25.38,4.06,20.3,0.0,0.0,0.0,59.2
3057,0.0,0.0,6.7,0.0,0.0,0.0,0.0,0.0,0.0,0.0,0.0,37.84,0.0,40.82,5.67,0.0,8.97,0.0,53.4
3058,0.0,0.0,0.0,0.0,0.0,0.0,0.0,0.0,2.61,0.0,0.0,25.3,30.48,8.029999999999998,26.79,0.0,6.79,0.0,60.2
3059,0.0,0.0,0.0,0.0,0.0,0.0,0.0,0.0,2.81,0.0,0.0,25.86,30.52,8.019999999999998,26.12,0.0,6.67,0.0,60.0
3060,0.0,0.0,0.0,0.0,0.0,0.0,0.0,0.0,2.41,0.0,0.0,25.61,29.13,10.53,26.81,0.0,5.51,0.0,60.6
3061,0.0,0.0,0.0,0.0,0.0,0.0,0.0,0.0,4.57,0.0,0.0,31.96,22.5,15.49,20.13,0.0,5.35,0.0,58.7
3062,0.0,0.0,0.0,0.0,0.0,0.0,0.0,0.0,4.57,0.0,0.0,31.94,19.76,18.36,20.02,0.0,5.35,0.0,59.0
3063,0.0,0.0,0.0,0.0,0.0,0.0,0.0,0.0,4.46,0.0,0.0,33.34,17.84,18.83,20.33,0.0,5.2,0.0,59.8
3064,0.0,0.0,0.0,0.0,0.0,0.0,0.0,0.0,5.2,0.0,0.0,27.24,31.06,8.54,22.23,0.0,5.73,0.0,59.7
3065,0.0,0.0,0.0,0.0,0.0,0.0,0.0,0.0,5.17,0.0,0.0,27.87,28.82,10.35,22.1,0.0,5.7,0.0,59.3
3066,0.0,0.0,0.0,0.0,0.0,0.0,0.0,0.0,5.28,0.0,0.0,26.46,31.5,8.429999999999998,22.53,0.0,5.8,0.0,57.6
3067,0.0,0.0,0.0,0.0,0.0,0.0,0.0,0.0,2.3,0.0,0.0,24.44,31.55,8.49,27.56,0.0,5.66,0.0,60.7
3108,0.0,5.0,0.0,0.0,7.0,20.0,0.0,0.0,0.0,0.0,0.0,0.0,0.0,0.0,55.0,7.7,5.0,0.0,48.7
3109,0.0,3.0,0.0,0.0,4.0,3.0,0.0,0.0,0.0,0.0,0.0,0.0,0.0,0.0,65.0,4.0,20.0,0.0,54.3
3110,0.0,5.0,0.0,0.0,2.0,12.7,0.0,0.0,0.0,0.0,0.0,0.0,0.0,0.0,57.0,3.0,20.0,0.0,49.9
3111,0.0,1.5,0.0,0.0,3.1,15.0,0.0,0.0,3.0,0.0,0.0,9.0,0.0,0.0,55.0,3.1,10.0,0.0,56.8
3112,2.0,1.0,4.0,0.0,3.9,7.1,0.0,0.0,1.5,0.0,0.0,5.0,0.0,0.0,58.3,2.9,13.8,0.0,52.6
3113,0.0,30.0,2.0,0.0,10.0,0.0,7.0,0.0,0.0,0.0,0.0,0.0,12.0,0.0,31.8,5.0,2.0,0.0,25.7
3115,0.0,31.0,3.0,4.0,12.0,0.0,1.0,0.0,0.0,0.0,0.0,0.0,11.0,0.0,33.8,4.0,0.0,0.0,26.6
3117,0.0,31.0,5.0,0.0,7.0,0.0,7.0,0.0,0.0,0.0,0.0,0.0,16.0,0.0,24.8,9.0,0.0,0.0,25.5
3119,0.0,32.0,5.0,2.0,10.0,0.0,12.0,0.0,0.0,0.0,0.0,0.0,10.0,0.0,20.8,5.0,3.0,0.0,23.9
3121,5.0,28.0,2.0,2.0,9.0,4.0,3.0,0.0,0.0,0.0,0.0,0.0,4.0,0.0,33.95,4.0,5.0,0.0,27.3
3123,0.0,26.0,2.0,0.0,9.0,0.0,4.0,0.0,0.0,0.0,0.0,0.0,14.0,0.0,35.98,7.0,2.0,0.0,28.4
3125,0.0,30.0,3.0,0.0,4.0,2.0,2.0,0.0,0.0,0.0,0.0,0.0,12.0,0.0,32.8,10.0,4.0,0.0,27.1
3127,0.0,31.0,8.0,0.0,10.0,0.0,4.0,0.0,0.0,0.0,0.0,0.0,12.0,0.0,26.8,4.0,4.0,0.0,25.8
3128,0.0,33.0,6.0,2.0,8.0,0.0,10.0,0.0,0.0,0.0,0.0,0.0,14.0,0.0,22.5,2.0,2.0,0.0,23.4
3131,0.0,26.0,2.0,0.0,9.0,0.0,4.0,0.0,0.0,0.0,0.0,0.0,13.0,0.0,36.0,7.0,2.0,0.0,28.6
3136,0.0,30.0,3.0,0.0,9.0,0.0,2.0,0.0,0.0,0.0,0.0,0.0,16.0,0.0,34.5,5.0,0.0,0.0,27.8
3137,0.0,32.0,3.0,0.0,10.0,5.0,2.0,0.0,0.0,0.0,0.0,0.0,7.0,0.0,35.8,5.0,0.0,0.0,27.0
3139,0.0,33.0,4.0,2.0,12.0,0.0,3.0,0.0,0.0,0.0,0.0,0.0,10.0,0.0,32.8,3.0,0.0,0.0,25.4
3140,0.0,32.0,7.2,5.0,10.0,0.0,4.8,0.0,0.0,0.0,0.0,0.0,4.0,0.0,27.8,5.0,4.0,0.0,25.2
3141,1.24,0.6,0.0,0.0,2.65,0.0,0.0,0.0,6.39,0.1,0.0,7.3,8.0,0.0,46.38,0.0,0.0,27.19,45.13
3142,0.7,0.87,0.0,0.0,2.1,0.0,0.0,0.0,6.21,0.2,0.0,6.62,6.51,0.0,40.69,0.0,0.0,35.88000000000001,40.5
3143,0.15,1.15,0.0,0.0,1.5,0.0,0.0,0.0,6.0,0.1,0.0,5.93,5.0,0.0,35.62,0.0,0.0,44.4,36.32
3144,0.15,2.8,0.5,0.0,0.95,0.0,0.0,0.0,4.65,0.1,0.0,5.36,8.0,1.65,31.27,0.0,0.0,44.42,32.87
3145,0.0,5.0,8.0,4.5,0.0,7.0,0.0,0.0,0.0,0.0,0.0,35.0,0.0,40.5,0.0,0.0,0.0,0.0,43.4
3146,0.0,6.0,5.0,1.0,0.0,13.0,0.0,0.0,0.0,0.0,0.0,30.0,0.0,45.0,0.0,0.0,0.0,0.0,41.0
3147,0.0,11.0,6.0,0.0,0.0,1.0,0.0,0.0,0.0,0.0,0.0,33.0,4.0,45.0,0.0,0.0,0.0,0.0,36.4
3148,0.0,3.5,5.0,0.0,0.0,13.0,0.0,0.0,0.0,0.0,0.0,32.0,3.0,43.5,0.0,0.0,0.0,0.0,44.6
3149,0.0,9.0,5.0,0.0,0.0,13.0,0.0,0.0,0.0,0.0,0.0,30.0,3.0,40.0,0.0,0.0,0.0,0.0,38.0
3150,0.0,5.0,5.0,0.0,0.0,13.0,0.0,0.0,0.0,0.0,0.0,29.0,3.0,45.0,0.0,0.0,0.0,0.0,42.0
3151,0.0,9.0,7.0,0.0,0.0,13.0,0.0,0.0,0.0,0.0,0.0,33.0,4.0,30.0,4.0,0.0,0.0,0.0,38.8
3152,0.0,9.0,7.0,0.0,0.0,6.0,0.0,0.0,0.0,0.0,0.0,30.0,3.0,41.0,4.0,0.0,0.0,0.0,38.5
3153,0.0,6.0,6.0,0.0,0.0,14.0,0.0,0.0,0.0,0.0,0.0,25.0,4.0,42.0,3.0,0.0,0.0,0.0,40.4
3154,0.0,5.0,5.5,0.0,0.0,3.0,0.0,0.0,0.0,0.0,0.0,30.0,3.0,50.0,3.5,0.0,0.0,0.0,44.1
3155,0.0,7.0,2.0,0.0,0.0,11.5,0.0,0.0,0.0,0.0,0.0,30.5,4.5,40.0,4.5,0.0,0.0,0.0,41.5
3156,0.0,9.0,6.0,0.0,0.0,13.0,0.0,0.0,0.0,0.0,0.0,20.0,3.0,45.0,4.0,0.0,0.0,0.0,37.0
3157,0.5,8.0,5.0,0.0,0.0,9.0,0.0,0.0,0.0,0.0,0.0,30.0,3.5,40.0,4.0,0.0,0.0,0.0,40.3
3158,0.0,8.0,4.0,0.0,0.5,10.0,0.0,0.0,0.0,0.0,0.0,29.0,3.5,41.0,4.0,0.0,0.0,0.0,40.4
3159,0.0,9.0,5.0,0.0,0.0,9.5,0.0,0.0,0.0,0.0,0.0,30.0,3.0,39.0,4.0,0.5,0.0,0.0,38.6
3163,0.0,7.0,5.0,0.0,0.0,10.0,0.0,0.0,0.0,0.0,0.0,30.0,3.0,40.0,0.0,0.0,5.0,0.0,40.7
3164,0.0,9.0,6.0,3.0,0.0,13.0,0.0,0.0,0.5,0.0,0.0,30.0,0.0,35.0,3.5,0.0,0.0,0.0,38.5
3165,0.0,9.0,6.0,0.0,0.0,11.0,0.0,0.0,3.0,0.0,0.0,30.0,4.0,37.0,0.0,0.0,0.0,0.0,38.3
3166,0.0,6.0,5.1,0.0,0.0,12.0,2.8,0.0,0.0,0.0,0.0,26.0,2.0,42.0,4.0,0.0,0.0,0.0,39.0
3167,0.0,5.0,5.0,3.0,0.0,13.0,0.0,0.0,0.0,0.1,0.0,30.0,0.0,43.9,0.0,0.0,0.0,0.0,42.2
3168,0.0,2.0,6.0,3.0,0.0,12.0,4.8,0.0,0.0,0.0,0.0,29.0,0.0,40.2,3.0,0.0,0.0,0.0,42.1
3169,0.0,4.0,6.0,1.0,0.0,11.0,7.0,0.0,0.0,0.0,0.0,26.0,2.0,43.0,0.0,0.0,0.0,0.0,39.8
3172,0.0,5.5,5.5,0.0,0.0,10.0,0.0,0.0,0.5,0.0,0.0,30.0,2.0,46.5,0.0,0.0,0.0,0.0,42.0
3173,0.0,0.0,10.0,0.0,0.0,5.0,0.0,0.0,0.0,0.0,5.0,30.0,0.0,46.0,4.0,0.0,0.0,0.0,49.7
3174,0.0,0.0,3.0,0.0,0.0,18.0,0.0,0.0,0.0,0.0,3.0,26.0,0.0,46.0,4.0,0.0,0.0,0.0,49.0
3175,0.0,0.0,5.0,0.0,0.0,6.0,0.0,0.0,0.0,0.0,2.0,32.0,0.0,53.0,2.0,0.0,0.0,0.0,51.5
3176,0.4,0.0,1.99,0.0,0.0,1.99,0.0,0.0,0.0,0.0,16.93,29.88,0.0,45.82,2.99,0.0,0.0,0.0,53.0
3177,0.4,0.0,1.99,0.0,0.0,2.99,0.0,0.0,0.0,0.0,8.96,31.87,0.0,48.8,4.98,0.0,0.0,0.0,54.6
3178,0.4,0.0,4.98,0.0,0.0,3.98,0.0,0.0,0.0,0.0,7.97,29.88,0.0,47.81,4.98,0.0,0.0,0.0,51.1
3179,0.4,0.0,2.99,0.0,0.0,2.99,0.0,0.0,0.0,0.0,9.96,29.88,0.0,49.8,3.98,0.0,0.0,0.0,52.8
3180,0.0,0.0,5.0,0.0,0.0,5.0,5.0,0.0,0.0,0.0,2.0,25.0,0.0,46.0,5.0,0.0,2.0,5.0,43.9
3181,0.0,0.0,5.0,0.0,0.0,5.0,0.0,0.0,0.0,0.0,1.0,32.0,0.0,47.0,5.0,0.0,0.0,5.0,49.5
3183,0.0,0.0,7.5,0.0,0.0,4.5,3.0,0.0,0.0,0.0,8.0,27.0,0.0,48.0,2.0,0.0,0.0,0.0,46.6
3184,0.0,0.0,3.0,0.0,0.0,3.0,18.0,0.0,0.0,0.0,3.0,25.0,0.0,46.0,2.0,0.0,0.0,0.0,38.1
3185,0.0,0.0,6.99,0.0,0.0,9.98,5.99,0.0,0.0,0.0,3.49,24.95,0.0,45.41,2.99,0.2,0.0,0.0,44.1
3186,0.0,0.0,5.98,0.0,0.2,9.96,3.49,0.0,0.0,0.0,3.98,25.9,0.0,45.32,4.98,0.2,0.0,0.0,46.7
3203,0.0,0.0,0.0,0.0,8.0,0.0,0.0,0.0,1.0,0.0,0.0,0.0,0.0,0.0,63.0,6.0,0.0,22.0,48.0
3205,0.0,0.0,0.0,0.0,4.0,0.0,0.0,0.0,2.0,0.0,0.0,0.0,0.0,0.0,56.0,9.0,0.0,29.0,44.0
3210,0.0,0.0,0.0,0.0,0.0,0.0,0.0,0.0,0.0,0.0,0.0,0.0,0.0,0.0,100.0,0.0,0.0,0.0,68.0
3211,0.0,0.0,0.0,0.0,0.0,0.0,0.0,0.0,0.0,0.0,0.0,0.0,0.0,0.0,99.89,0.0,0.0,0.0,67.8
3212,0.0,0.0,0.0,0.0,0.0,0.0,0.0,0.0,0.0,0.0,0.0,0.0,0.0,0.0,100.0,0.0,0.0,0.0,67.0
3213,0.0,0.0,0.0,0.0,0.0,0.0,0.0,0.0,0.0,0.0,0.0,0.0,0.0,0.0,100.0,0.0,0.0,0.0,67.0
3214,0.0,7.0,0.0,0.0,0.0,0.0,0.0,0.0,0.0,0.0,0.0,0.0,0.0,0.0,93.0,0.0,0.0,0.0,53.1
3231,0.0,0.0,0.0,0.0,0.0,0.0,0.0,0.0,0.0,0.0,0.0,0.0,0.0,0.0,99.99,0.0,0.0,0.0,67.6
3232,0.0,0.0,0.0,0.0,0.0,0.0,0.0,0.0,0.0,0.0,0.0,0.0,0.0,0.0,100.0,0.0,0.0,0.0,67.6
3233,0.0,0.0,0.0,0.0,0.0,0.0,0.0,0.0,0.0,0.0,0.0,0.0,0.0,0.0,100.0,0.0,0.0,0.0,67.6
3234,0.0,0.0,0.0,0.0,0.0,0.0,0.0,0.0,0.0,0.0,0.0,0.0,0.0,0.0,100.0,0.0,0.0,0.0,67.6
3235,0.0,0.0,0.0,0.0,0.0,0.0,0.0,0.0,0.0,0.0,0.0,0.0,0.0,0.0,100.0,0.0,0.0,0.0,67.6
3236,0.0,0.0,0.0,0.0,0.0,0.0,0.0,0.0,0.0,0.0,0.0,0.0,0.0,0.0,99.99,0.0,0.0,0.0,67.6
3237,0.0,0.0,0.0,0.0,0.0,0.0,0.0,0.0,0.0,0.0,0.0,0.0,0.0,0.0,99.99,0.0,0.0,0.0,67.6
3238,0.0,0.0,0.0,0.0,0.0,0.0,0.0,0.0,0.0,0.0,0.0,0.0,0.0,0.0,100.0,0.0,0.0,0.0,67.6
3239,0.0,0.0,0.0,0.0,0.0,0.0,0.0,0.0,0.0,0.0,0.0,0.0,0.0,0.0,100.0,0.0,0.0,0.0,67.6
3240,0.0,0.0,0.0,0.0,0.0,0.0,0.0,0.0,0.0,0.0,0.0,0.0,0.0,0.0,99.88,0.0,0.0,0.0,67.7
3241,0.0,0.0,0.0,0.0,0.0,0.0,0.0,0.0,0.0,0.0,0.0,0.0,0.0,0.0,100.0,0.0,0.0,0.0,67.7
3242,0.0,0.0,0.0,0.0,0.0,0.0,0.0,0.0,0.0,0.0,0.0,0.0,0.0,0.0,100.0,0.0,0.0,0.0,67.7
3250,4.0,2.0,3.0,0.0,0.0,0.0,0.0,0.0,23.0,0.0,0.0,0.0,0.0,0.0,67.0,0.0,0.0,0.0,56.6
3251,0.0,0.0,4.0,0.0,0.0,5.0,0.0,0.0,3.0,0.5,0.0,2.0,45.5,0.0,30.0,0.0,0.0,10.0,45.4
3252,0.0,0.0,6.0,5.0,0.0,0.0,0.0,0.0,1.0,0.5,0.0,1.0,43.5,0.0,30.0,3.0,0.0,10.0,45.4
3253,0.0,0.0,4.0,0.0,0.0,0.0,0.0,0.0,3.0,0.5,0.0,3.0,36.5,0.0,33.0,0.0,15.0,5.0,48.6
3254,0.0,0.0,5.0,0.0,0.0,15.0,0.0,0.0,2.0,0.0,0.0,4.0,34.5,0.0,34.0,0.0,0.0,5.0,46.0
3255,0.0,0.0,6.03,0.0,1.01,6.03,0.0,0.0,0.0,0.0,0.0,3.02,36.18,0.0,35.18,0.0,4.02,8.54,47.2
3256,0.0,6.0,5.5,0.0,1.5,4.5,0.0,0.0,1.0,0.0,0.0,2.0,34.0,0.0,33.0,0.0,6.0,6.0,41.7
3257,0.0,2.5,3.5,0.0,0.5,4.0,0.0,0.0,2.5,0.0,0.0,1.0,35.0,0.0,32.0,0.0,2.0,16.5,41.2
3258,1.0,0.0,5.0,0.0,0.0,5.0,0.0,0.0,0.0,0.5,0.0,0.0,35.0,0.0,29.0,0.0,0.0,24.5,38.8
3259,1.0,0.0,4.0,0.0,0.0,8.0,0.0,0.0,0.0,0.5,0.0,0.0,35.5,0.0,39.5,0.0,0.0,11.5,45.7
3260,1.5,0.0,4.0,0.0,0.0,8.0,0.0,0.0,0.0,0.0,0.0,1.0,39.0,0.0,36.0,0.0,3.0,7.0,47.8
3261,0.0,0.0,3.5,0.0,0.0,7.5,0.0,0.0,0.0,0.5,0.0,7.0,33.0,0.0,31.5,0.0,7.0,10.0,47.4
3262,1.01,0.0,4.52,0.0,0.0,7.54,0.0,0.0,0.0,0.5,0.0,2.01,36.68,0.0,34.67,0.0,4.52,8.54,47.1
3263,0.0,0.0,5.0,0.0,0.0,7.0,0.0,0.0,0.0,0.5,0.0,3.5,27.5,0.0,28.0,0.0,8.0,20.5,40.5
3264,1.0,1.0,5.5,0.0,0.0,4.0,0.0,0.0,0.0,0.5,0.0,2.0,29.0,0.0,28.5,0.0,2.0,26.5,38.0
3265,0.0,2.5,2.0,0.0,0.5,3.5,0.0,0.0,1.5,0.0,0.0,1.0,23.0,0.0,32.0,0.0,2.0,31.5,36.5
3266,1.0,0.0,6.0,0.0,0.0,3.0,0.0,0.0,0.0,0.0,0.0,2.0,20.0,0.0,30.0,0.0,7.5,30.0,36.8
3267,0.0,0.0,0.0,0.0,7.94,7.94,0.0,0.0,2.98,0.0,0.0,0.0,16.88,0.0,41.71,2.98,0.0,18.87,43.9
3268,0.0,0.0,0.0,0.0,8.939999999999998,10.92,0.0,0.0,0.0,0.0,0.0,0.0,16.88,0.0,43.69,0.0,0.0,18.87,43.3
3269,0.9900000000000002,0.0,0.0,0.0,6.95,12.91,0.0,0.0,2.98,0.0,0.0,0.0,11.92,0.0,41.71,2.98,0.0,18.87,43.6
3270,0.0,0.0,0.0,0.0,5.96,7.94,0.0,0.0,0.0,0.0,0.0,1.99,16.88,0.0,44.69,2.98,0.0,18.87,44.9
3271,1.0,0.0,0.0,0.0,8.97,14.96,0.0,0.0,0.0,0.0,0.0,0.0,16.95,0.0,44.87,0.0,0.0,12.96,48.3
3272,1.0,0.0,0.0,0.0,8.97,21.93,0.0,0.0,0.0,0.0,0.0,0.0,16.95,0.0,44.87,0.0,0.0,5.98,47.6
3273,1.0,0.0,0.0,0.0,8.97,25.92,0.0,0.0,0.0,0.0,0.0,0.0,16.95,0.0,44.87,0.0,0.0,1.99,49.8
3274,0.0,0.0,0.0,0.0,0.0,7.94,0.0,0.0,0.0,0.0,0.0,0.0,16.88,0.0,44.69,10.92,0.0,18.87,44.6
3275,0.0,0.0,0.0,6.95,7.94,7.94,0.0,0.0,0.0,0.0,0.0,0.0,9.93,0.0,44.69,2.98,0.0,18.87,44.1
3276,0.0,0.0,0.0,0.0,7.94,12.91,0.0,0.0,2.98,0.0,0.0,0.0,16.88,0.0,36.74,2.98,0.0,18.87,41.9
3277,0.9900000000000002,0.0,0.0,6.95,6.95,12.91,0.0,0.0,2.98,0.0,0.0,0.0,4.97,0.0,41.71,2.98,0.0,18.87,43.6
3278,0.0,0.0,0.0,0.0,0.0,15.0,0.0,0.0,0.0,0.0,10.0,35.0,0.0,40.0,0.0,0.0,0.0,0.0,51.4
3279,0.0,0.0,0.0,0.0,0.0,12.0,0.0,0.0,0.0,0.0,25.0,35.0,0.0,28.0,0.0,0.0,0.0,0.0,52.0
3281,0.0,0.0,0.0,0.0,0.0,14.0,0.0,0.0,0.0,0.0,15.0,31.0,4.0,31.0,0.0,0.0,5.0,0.0,52.8
3284,0.0,0.0,0.0,0.0,0.0,11.0,0.0,0.0,0.0,0.0,1.0,40.0,0.0,44.0,4.0,0.0,0.0,0.0,54.6
3285,0.0,0.0,0.0,0.0,0.0,15.0,0.0,0.0,0.0,0.0,6.0,36.0,0.0,38.0,5.0,0.0,0.0,0.0,53.9
3286,0.0,0.0,0.0,0.0,0.0,13.5,0.0,0.0,0.0,0.0,5.8,36.3,2.2,38.1,4.1,0.0,0.0,0.0,53.8
3287,0.0,0.0,0.0,0.0,0.0,27.0,0.0,0.0,5.0,0.0,2.0,38.0,0.0,28.0,0.0,0.0,0.0,0.0,52.0
3288,0.0,0.0,0.0,0.0,0.0,12.6,0.0,0.0,0.0,0.0,4.6,38.4,0.0,38.4,0.0,0.0,0.0,6.0,50.1
3289,0.0,0.0,0.0,0.0,0.0,15.0,0.0,0.0,0.0,0.0,10.0,30.0,0.0,30.0,0.0,0.0,0.0,15.0,43.5
3290,0.0,0.0,5.0,0.0,0.0,13.0,0.0,0.0,0.0,0.0,5.5,37.0,0.0,39.5,0.0,0.0,0.0,0.0,50.7
3291,0.0,0.0,10.0,0.0,0.0,15.0,0.0,0.0,0.0,0.0,10.0,30.0,0.0,35.0,0.0,0.0,0.0,0.0,46.8
3294,0.0,10.0,6.0,0.0,0.0,0.0,12.0,0.0,0.0,0.0,0.0,17.0,0.0,19.0,15.0,0.0,20.0,0.0,34.8
3296,1.0,11.0,3.0,0.0,0.0,0.0,10.5,0.0,6.5,0.0,0.0,10.0,0.0,20.0,18.0,0.0,20.0,0.0,35.1
3299,0.0,10.0,3.0,0.0,0.0,0.0,11.0,0.0,1.0,0.0,0.0,6.0,0.0,19.0,22.0,0.0,28.0,0.0,35.6
3300,0.0,10.0,2.0,0.0,0.0,0.0,9.0,0.0,0.0,0.0,0.0,4.0,0.0,29.0,27.0,0.0,19.0,0.0,36.2
3301,0.0,2.6,0.0,0.0,0.0,0.0,26.0,0.0,0.0,0.0,0.0,5.0,0.0,21.4,25.0,0.0,20.0,0.0,35.4
3302,0.0,11.0,5.0,0.0,0.0,0.0,6.0,0.0,2.0,0.0,0.0,8.0,4.0,24.0,21.0,0.0,19.0,0.0,36.0
3303,0.0,13.0,3.0,0.0,0.0,0.0,10.0,0.0,0.0,0.0,0.0,14.0,2.0,20.0,18.0,0.0,20.0,0.0,33.8
3304,4.02,11.06,3.02,0.0,0.0,0.0,10.55,0.0,0.0,0.0,0.0,4.02,0.0,20.1,27.13,0.0,20.1,0.0,35.5
3305,0.0,10.0,3.0,0.0,0.0,0.0,11.0,0.0,0.0,0.0,0.0,4.0,3.0,20.0,27.0,2.0,20.0,0.0,35.20000000000001
3306,0.0,10.0,3.0,0.0,2.0,0.0,11.0,0.0,0.0,0.0,0.0,4.0,3.0,20.0,27.0,0.0,20.0,0.0,35.70000000000001
3307,0.0,10.0,1.0,10.0,0.0,0.0,11.0,0.0,0.0,0.0,0.0,9.0,0.0,18.0,22.0,0.0,19.0,0.0,35.9
3308,0.0,10.0,3.0,0.0,0.0,0.0,11.0,0.0,2.0,0.0,0.0,9.0,10.0,18.0,20.0,0.0,17.0,0.0,35.1
3309,0.0,10.0,3.0,0.0,0.0,11.0,10.0,0.0,0.0,0.0,0.0,9.0,0.0,18.0,21.0,0.0,18.0,0.0,34.7
3316,0.0,10.0,3.0,0.0,0.0,0.0,13.7,0.0,0.0,0.0,0.0,5.0,0.0,19.6,26.0,0.0,22.7,0.0,34.7
3317,0.0,28.42,5.79,0.0,10.0,0.0,18.95,0.0,0.0,0.0,0.0,0.0,11.26,0.0,23.47,0.53,0.8399999999999997,0.0,23.9
3318,0.0,27.5,2.5,0.0,9.25,0.0,18.5,0.0,0.0,0.0,0.0,0.0,13.7,0.0,22.3,5.25,0.8,0.0,23.8
3320,0.0,29.45,3.34,1.03,8.72,0.0,7.769999999999999,0.0,0.0,0.0,3.72,2.65,11.5,0.0,24.48,5.47,1.63,0.0,24.2
3322,0.0,27.3,2.5,0.0,9.2,0.0,18.4,0.0,0.0,0.0,0.0,0.0,13.0,0.0,22.9,5.1,0.8,0.0,23.9
3324,0.0,26.01,2.99,0.93,7.849999999999999,0.0,16.5,0.0,0.0,0.0,3.35,2.37,10.36,0.0,23.04,4.92,1.47,0.0,24.5
3325,0.0,27.5,2.7,0.0,8.25,0.0,19.0,0.0,0.0,0.0,3.5,0.0,14.0,0.0,19.4,4.25,0.7,0.0,23.3
3326,0.0,27.0,2.0,0.0,8.25,0.0,18.5,0.0,0.0,0.0,3.5,0.0,14.7,0.0,20.4,4.25,0.5,0.0,23.7
3327,0.0,27.7,2.5,0.0,7.5,0.0,18.5,0.0,0.0,0.0,0.0,0.5,13.5,0.0,23.1,5.0,0.7,0.4,23.3
3328,0.0,28.0,2.5,0.0,9.5,0.0,18.0,0.0,0.0,0.0,0.0,0.0,9.5,2.5,22.8,5.5,1.0,0.0,23.7
3329,4.0,13.0,3.0,5.0,0.0,0.0,6.0,0.0,0.0,0.0,0.0,21.5,0.0,21.5,13.5,0.0,12.0,0.0,36.0
3330,4.0,13.0,2.5,0.0,0.0,0.0,5.0,0.0,0.0,0.0,0.0,26.0,0.5,18.0,14.0,0.0,17.0,0.0,37.7
3331,7.0,8.0,7.0,0.0,0.0,0.0,17.0,0.0,0.0,0.0,0.0,26.0,0.0,20.0,2.0,0.0,13.0,0.0,34.9
3332,5.0,13.0,7.0,0.0,0.0,0.0,8.0,0.0,0.0,0.0,0.0,24.0,0.0,21.0,7.0,0.0,15.0,0.0,34.4
3334,4.5,4.0,1.0,0.0,0.0,0.0,23.0,0.0,0.0,0.0,0.0,24.0,0.0,24.0,13.5,0.0,6.0,0.0,34.6
3335,8.0,12.0,7.0,0.0,0.0,0.5,10.0,0.0,2.5,0.5,5.0,23.5,0.0,19.0,2.0,0.0,10.0,0.0,34.4
3336,4.0,11.5,4.0,0.0,0.0,0.0,11.5,0.0,3.0,0.0,0.0,25.0,0.0,18.5,2.0,3.0,17.0,0.0,34.9
3338,6.5,7.0,4.5,0.0,0.0,0.0,8.0,0.0,0.0,0.0,0.0,22.0,0.0,29.0,12.0,0.0,11.0,0.0,37.9
3339,6.0,13.0,1.5,0.0,0.0,6.0,6.0,0.0,0.0,0.0,0.0,23.0,0.0,25.5,13.0,0.0,6.0,0.0,34.4
3340,7.0,7.0,3.0,0.0,1.0,0.0,7.0,0.0,0.0,0.0,0.0,25.0,0.0,31.0,12.0,0.0,7.0,0.0,38.4
3341,10.0,9.0,10.0,0.0,0.0,0.0,6.0,0.0,0.0,0.0,0.0,26.0,0.0,19.0,4.0,0.0,16.0,0.0,36.6
3342,4.0,12.0,6.0,3.0,0.0,0.0,10.0,0.0,0.0,0.0,0.0,25.0,0.0,23.0,7.0,0.0,10.0,0.0,34.7
3343,5.0,12.0,7.0,0.0,0.0,0.0,11.0,0.0,0.0,0.0,4.0,23.0,0.0,20.0,3.0,0.0,15.0,0.0,34.9
3370,0.0,18.91,0.0,0.0,0.0,0.0,0.0,0.0,0.0,0.0,17.81,24.72,0.0,38.56,0.0,0.0,0.0,0.0,30.9
3371,0.0,0.0,0.0,0.0,0.4,0.0,0.0,0.0,0.0,0.0,0.0,0.0,0.0,0.0,19.6,0.0,0.0,80.0,20.8
3389,8.01,10.01,0.5,0.0,6.01,1.3,0.0,0.0,1.5,0.0,0.0,7.51,0.0,0.0,58.06,6.01,0.5,0.0,45.97
3391,8.029999999999998,9.54,0.5,0.0,5.62,0.0,0.0,0.0,1.66,0.0,0.0,6.63,0.0,0.0,60.24,7.03,0.0,0.0,46.35
3417,5.0,0.0,4.0,0.0,0.0,10.0,7.0,0.0,0.0,5.0,0.0,17.0,0.0,22.0,30.0,0.0,0.0,0.0,46.0
3424,2.0,0.0,0.0,0.0,0.0,12.0,2.5,0.0,0.0,2.5,0.0,20.0,0.0,24.0,17.0,0.0,20.0,0.0,49.7
3425,1.5,0.0,0.0,0.0,0.0,11.5,0.0,0.0,0.0,2.5,0.0,16.0,35.0,21.5,12.0,0.0,0.0,0.0,47.8
3428,4.0,0.0,4.0,0.0,0.0,24.0,0.0,0.0,7.0,4.0,0.0,17.0,2.0,28.0,10.0,0.0,0.0,0.0,47.5
3429,1.5,0.0,4.0,0.0,0.0,35.0,0.0,0.0,0.0,2.5,0.0,25.0,0.0,27.0,5.0,0.0,0.0,0.0,45.1
3430,1.0,0.0,0.0,0.0,0.0,20.0,0.0,0.0,0.0,5.0,0.0,30.0,0.0,39.0,5.0,0.0,0.0,0.0,49.6
3440,0.5,5.0,2.0,0.0,0.0,14.0,4.0,0.0,0.0,2.5,0.0,24.5,0.0,43.0,4.5,0.0,0.0,0.0,40.0
3443,1.0,0.0,9.0,0.0,0.0,15.0,8.0,0.0,0.0,6.5,0.0,21.0,0.0,34.5,5.0,0.0,0.0,0.0,38.7
3446,0.3,0.0,0.0,0.0,0.0,10.0,25.0,0.0,0.0,6.0,9.7,25.0,0.0,20.0,3.0,0.0,0.0,0.0,34.0
3449,0.0,0.0,0.0,0.0,0.0,14.0,0.0,0.0,5.0,0.0,0.0,24.0,15.0,0.0,22.0,0.0,19.0,1.0,56.2
3450,0.0,0.0,0.0,19.0,0.0,14.0,0.0,0.0,5.0,0.0,0.0,24.0,15.0,0.0,22.0,0.0,0.0,1.0,57.4
3451,0.0,0.0,0.0,0.0,4.98,1.99,0.0,0.0,1.99,0.0,0.0,10.95,26.87,0.0,47.76,4.98,0.0,0.0,61.3
3452,0.0,0.0,0.0,0.0,0.0,0.0,0.0,0.0,3.99,0.0,0.0,15.97,44.91,0.0,34.93,0.0,0.0,0.0,60.7
3453,0.0,0.0,0.0,0.0,0.0,0.0,0.0,0.0,1.0,0.0,0.0,15.0,50.0,0.0,30.0,0.0,1.0,3.0,55.6
3454,0.0,0.0,0.0,12.0,0.0,0.0,0.0,0.0,0.0,0.0,0.0,29.0,30.0,13.0,16.0,0.0,0.0,0.0,55.6
3455,0.0,0.0,0.0,2.0,0.0,2.0,0.0,0.0,0.0,0.0,0.0,17.0,43.0,7.0,27.0,0.0,2.0,0.0,55.8
3456,0.0,0.0,0.0,0.0,0.0,0.0,0.0,0.0,3.98,0.0,0.0,15.92,44.78,0.0,34.83,0.0,0.0,0.0,60.7
3457,0.0,0.0,0.0,0.0,0.0,0.0,0.0,0.0,4.0,0.0,0.0,16.0,45.0,0.0,35.0,0.0,0.0,0.0,60.7
3472,2.2,14.6,0.0,0.0,2.5,0.0,0.0,0.0,0.5,0.0,0.0,11.9,0.0,0.0,51.4,14.4,2.2,0.0,41.5
3473,2.5,14.0,0.0,0.0,8.0,0.0,0.0,0.0,0.0,0.0,0.0,7.9,0.0,0.0,53.1,11.7,2.5,0.0,42.4
3474,4.2,15.5,1.0,0.0,2.5,0.0,0.0,0.0,0.5,0.0,0.0,7.9,0.0,0.0,54.4,13.7,0.0,0.0,41.0
3475,5.1,11.96,6.86,0.0,1.96,0.0,0.0,0.0,0.0,0.0,0.0,8.24,0.0,0.0,53.33,12.55,0.0,0.0,42.8
3477,4.2,15.3,0.0,0.0,2.5,0.0,0.0,0.0,0.5,0.0,0.0,7.9,0.0,0.0,54.1,15.2,0.0,0.0,42.1
3478,6.5,11.9,1.0,0.0,1.5,0.0,0.0,0.0,0.5,0.0,0.0,7.9,0.0,0.0,54.4,10.3,6.0,0.0,44.4
3479,1.0,16.5,0.0,0.0,2.0,0.0,0.0,0.0,4.0,0.0,0.0,5.4,0.0,0.0,46.0,21.2,3.9,0.0,41.0
3480,4.7,12.0,1.0,0.0,1.0,0.0,0.0,0.0,0.0,0.0,0.0,8.9,0.0,0.0,54.6,11.5,6.0,0.0,44.4
3481,6.2,9.5,0.0,0.0,1.5,0.0,0.0,0.0,0.0,0.0,0.0,8.4,0.0,0.0,50.4,12.0,12.0,0.0,47.0
3489,0.0,1.1,2.7,0.0,1.5,0.0,0.0,0.0,0.0,0.0,0.0,0.0,0.0,0.0,34.5,2.6,0.0,57.3,29.5
3490,0.0,0.0,0.0,0.0,1.5,0.0,0.0,0.0,0.0,0.0,0.0,0.0,0.0,0.0,34.0,2.6,0.0,61.6,29.5
3491,0.0,1.1,2.6,0.0,1.6,0.0,0.0,0.0,0.0,0.0,0.0,0.0,0.0,0.0,32.5,2.6,0.0,59.4,28.4
3492,0.0,0.0,0.0,0.0,1.5,0.0,0.0,0.0,0.0,0.0,0.0,0.0,0.0,0.0,31.8,2.5,0.0,64.0,28.2
3493,0.0,1.5,2.69,0.0,0.8,0.0,0.0,0.0,0.0,0.0,0.0,0.0,0.0,0.0,31.31,1.89,0.0,61.32,27.6
3494,0.0,0.0,0.0,0.0,0.8,0.0,0.0,0.0,0.0,0.0,0.0,0.0,0.0,0.0,31.0,2.0,0.0,66.0,27.6
3495,0.0,1.3,2.0,0.0,0.5,0.0,0.0,0.0,0.0,0.0,0.0,0.0,0.0,0.0,27.7,1.0,0.0,67.3,25.3
3496,0.0,0.0,0.0,0.0,0.5,0.0,0.0,0.0,0.0,0.0,0.0,0.0,0.0,0.0,27.3,1.0,0.0,71.0,25.4
3498,0.0,0.0,0.0,0.0,0.0,0.0,0.0,0.0,0.0,0.0,0.0,0.0,0.0,0.0,27.35,1.5,0.0,71.14,25.0
3499,0.0,0.0,0.0,0.0,0.0,0.0,0.0,0.0,0.0,0.0,0.0,0.0,0.0,0.0,100.0,0.0,0.0,0.0,65.0
3500,0.0,0.0,0.0,0.0,10.0,0.0,0.0,0.0,5.0,0.0,0.0,14.0,0.0,0.0,71.0,0.0,0.0,0.0,65.0
3501,0.0,0.0,0.0,0.0,8.48,0.0,0.0,0.0,0.0,0.0,0.0,9.99,2.52,0.0,70.53,8.48,0.0,0.0,64.0
3502,15.57,0.0,0.0,0.0,0.0,0.0,0.0,0.0,4.84,0.0,0.0,0.0,0.0,0.0,68.31,0.0,10.63,0.0,54.0
3509,0.0,0.0,0.0,0.0,10.0,0.0,0.0,0.0,6.5,0.0,0.0,41.0,33.0,0.0,9.5,0.0,0.0,0.0,60.8
3510,0.0,0.0,0.0,0.0,10.0,0.0,0.0,0.0,6.5,0.0,0.0,44.0,33.0,0.0,6.5,0.0,0.0,0.0,60.9
3511,0.0,0.0,0.0,0.0,10.0,0.0,0.0,0.0,2.5,0.0,0.0,45.0,33.0,0.0,9.5,0.0,0.0,0.0,62.0
3512,0.0,0.0,0.0,0.0,14.0,0.0,0.0,0.0,6.5,0.0,0.0,41.0,29.0,0.0,9.5,0.0,0.0,0.0,60.4
3513,0.0,0.0,0.0,0.0,11.0,6.0,0.0,0.0,2.5,0.0,0.0,45.0,26.0,0.0,9.5,0.0,0.0,0.0,60.1
3514,0.0,0.0,0.0,0.0,10.0,0.0,0.0,0.0,0.0,0.0,0.0,45.0,35.5,0.0,9.5,0.0,0.0,0.0,62.0
3515,0.0,0.0,0.0,0.0,10.0,0.0,0.0,0.0,6.5,0.0,0.0,34.5,39.5,0.0,9.5,0.0,0.0,0.0,59.5
3516,0.0,0.0,0.0,0.0,11.0,9.0,0.0,0.0,2.5,0.0,0.0,45.0,23.0,0.0,9.5,0.0,0.0,0.0,59.2
3517,0.0,0.0,0.0,0.0,10.0,0.0,0.0,0.0,6.5,0.0,0.0,30.0,44.0,0.0,9.5,0.0,0.0,0.0,59.0
3518,0.0,0.0,0.0,0.0,10.0,0.0,0.0,0.0,1.0,0.0,0.0,45.0,34.5,0.0,9.5,0.0,0.0,0.0,62.0
3519,0.0,0.0,0.0,0.0,10.0,0.0,0.0,0.0,6.5,0.0,0.0,38.0,33.0,0.0,9.5,0.0,3.0,0.0,60.0
3520,0.0,0.0,0.0,0.0,7.0,0.0,0.0,0.0,2.5,0.0,0.0,45.0,33.0,0.0,9.5,3.0,0.0,0.0,62.2
3521,1.0,0.0,0.0,0.0,9.0,0.0,0.0,0.0,0.0,0.0,0.0,45.0,35.5,0.0,9.5,0.0,0.0,0.0,62.0
3558,0.0,0.0,0.0,0.0,0.0,0.0,0.0,0.0,1.0,0.0,0.0,2.7,0.0,0.0,16.0,0.0,0.0,80.0,21.4
3559,0.0,0.0,0.0,0.0,0.0,0.0,0.0,0.0,1.0,0.0,0.0,3.0,0.0,0.0,17.8,0.0,0.0,78.0,22.3
3560,0.0,0.0,0.0,0.0,0.0,0.0,0.0,0.0,0.0,0.0,0.0,6.0,0.0,0.0,18.0,0.0,0.0,76.0,23.9
3561,0.0,0.0,0.0,0.0,0.0,0.0,0.0,0.0,0.0,0.0,0.0,3.0,0.0,0.0,24.0,0.0,0.0,72.7,25.3
3562,0.0,0.0,0.0,0.0,0.0,0.0,0.0,0.0,0.0,0.0,0.0,6.0,0.0,0.0,21.0,0.0,0.0,72.7,25.5
3563,0.0,0.0,0.0,0.0,0.0,0.0,0.0,0.0,0.0,0.0,0.0,3.0,0.0,0.0,26.0,0.0,0.0,71.0,26.4
3564,0.0,0.0,0.0,0.0,0.0,0.0,0.0,0.0,1.0,0.0,0.0,3.0,0.0,0.0,24.5,0.0,0.0,71.0,26.2
3565,1.0,0.0,0.0,0.0,0.0,0.0,0.0,0.0,0.0,0.0,0.0,3.0,0.0,0.0,25.0,0.0,0.0,71.0,26.0
3566,0.0,0.0,0.0,0.0,0.0,2.0,0.0,0.0,0.0,0.0,0.0,2.8,0.0,0.0,24.9,0.0,0.0,70.0,26.3
3567,0.0,0.0,0.0,0.0,0.0,0.0,0.0,0.0,0.0,0.0,0.0,2.8,0.0,0.0,28.0,0.0,0.0,69.0,27.4
3568,0.0,0.0,0.0,0.0,0.0,0.0,0.0,0.0,1.0,0.0,0.0,2.0,0.0,0.0,27.8,0.0,0.0,69.0,27.2
3569,5.0,0.0,0.0,0.0,0.0,0.0,0.0,0.0,5.0,0.0,0.0,3.0,0.0,0.0,18.0,0.0,0.0,69.0,23.9
3570,0.0,0.0,0.0,0.0,0.0,0.0,0.0,0.0,0.0,0.0,0.0,3.0,0.0,0.0,30.0,0.0,0.0,66.8,28.3
3571,0.0,0.0,0.0,0.0,0.0,0.0,0.0,0.0,2.0,0.0,0.0,2.0,0.0,0.0,29.0,0.0,0.0,66.8,28.4
3572,0.0,3.0,0.0,0.0,0.0,0.0,0.0,0.0,0.0,0.0,0.0,3.0,0.0,0.0,27.0,0.0,0.0,66.5,24.6
3574,0.0,0.0,0.0,0.0,0.0,0.0,0.0,0.0,0.0,0.0,0.0,3.7,0.0,0.0,25.0,0.0,5.0,66.0,27.0
3575,0.0,0.0,0.0,5.0,0.0,0.0,0.0,0.0,0.0,0.0,0.0,3.7,0.0,0.0,25.0,0.0,0.0,66.0,26.9
3576,0.0,0.0,0.0,0.0,0.0,0.0,0.0,0.0,0.0,0.0,0.0,2.7,5.0,0.0,27.0,0.0,0.0,65.0,27.2
3577,0.0,0.0,0.0,0.0,0.0,5.0,0.0,0.0,0.0,0.0,0.0,2.7,0.0,0.0,27.0,0.0,0.0,65.0,27.1
3578,0.0,0.0,0.0,0.0,0.0,0.0,0.0,0.0,5.0,0.0,0.0,3.5,0.0,0.0,26.0,0.0,0.0,65.0,28.8
3580,0.0,0.0,6.5,0.0,0.0,0.0,6.5,0.0,0.0,0.0,8.0,28.0,0.0,48.0,3.0,0.0,0.0,0.0,45.1
3582,0.0,0.0,6.5,0.0,0.0,0.0,6.5,0.0,0.0,0.0,7.0,29.5,0.0,49.5,1.0,0.0,0.0,0.0,45.2
3583,0.0,0.0,6.5,0.0,0.0,0.0,6.5,0.0,0.0,0.0,11.0,29.5,0.0,44.0,2.5,0.0,0.0,0.0,45.3
3584,0.0,0.0,6.0,0.0,0.0,0.0,10.0,0.0,0.0,0.0,7.0,29.0,0.0,46.0,2.0,0.0,0.0,0.0,43.3
3589,0.0,0.0,6.5,0.0,0.0,0.0,6.5,0.0,0.0,0.0,4.5,29.0,0.0,51.0,2.5,0.0,0.0,0.0,45.3
3590,0.0,0.0,6.0,0.0,0.0,0.0,5.0,0.0,0.0,0.0,12.0,29.0,0.0,46.0,2.0,0.0,0.0,0.0,46.5
3592,0.0,0.0,6.0,0.0,0.0,0.0,8.0,0.0,0.0,0.0,7.5,28.5,0.0,47.5,2.5,0.0,0.0,0.0,44.1
3595,0.0,0.0,6.5,0.0,0.0,0.0,6.5,0.0,0.0,0.0,11.0,28.0,0.0,46.5,1.5,0.0,0.0,0.0,45.1
3596,0.0,0.0,6.0,0.0,0.0,0.0,8.5,0.0,0.0,0.0,9.0,28.5,0.0,46.5,1.5,0.0,0.0,0.0,44.0
3618,1.5,7.95,6.1,0.0,3.1,0.6,5.95,0.0,0.0,0.0,0.0,12.5,0.0,6.55,25.8,4.7,24.75,0.0,40.5
3636,0.0,0.0,0.0,0.0,0.0,0.0,0.0,0.0,10.25,0.0,22.69,0.0,30.82,0.0,36.23,0.0,0.0,0.0,53.4
3641,0.0,0.0,0.0,0.0,0.0,0.0,0.0,0.0,11.32,0.0,0.0,0.0,0.0,36.18,40.04,0.0,12.46,0.0,53.1
3642,0.0,0.0,0.0,20.82,0.0,0.0,0.0,0.0,10.24,0.0,0.0,0.0,0.0,32.73,36.21,0.0,0.0,0.0,53.9
3643,0.0,0.0,0.0,0.0,0.0,0.0,0.0,0.0,8.99,0.0,0.0,0.0,13.51,43.07,34.42,0.0,0.0,0.0,52.7
3644,0.0,0.0,0.0,0.0,0.0,4.96,0.0,0.0,12.42,0.0,0.0,0.0,18.68,59.55,4.39,0.0,0.0,0.0,51.9
3645,0.0,0.0,0.0,0.0,0.0,3.41,0.0,0.0,8.55,0.0,0.0,0.0,19.3,41.0,27.73,0.0,0.0,0.0,50.6
3650,0.0,10.0,6.0,0.0,0.0,0.0,12.0,0.0,0.0,0.0,0.0,17.0,0.0,19.0,15.0,0.0,20.0,0.0,34.8
3652,1.0,11.0,3.0,0.0,0.0,0.0,10.5,0.0,6.5,0.0,0.0,10.0,0.0,20.0,18.0,0.0,20.0,0.0,35.1
3655,0.0,10.0,3.0,0.0,0.0,0.0,11.0,0.0,1.0,0.0,0.0,6.0,0.0,19.0,22.0,0.0,28.0,0.0,35.6
3656,0.0,10.0,2.0,0.0,0.0,0.0,9.0,0.0,0.0,0.0,0.0,4.0,0.0,29.0,27.0,0.0,19.0,0.0,36.2
3657,0.0,2.6,0.0,0.0,0.0,0.0,26.0,0.0,0.0,0.0,0.0,5.0,0.0,21.4,25.0,0.0,20.0,0.0,35.4
3658,0.0,11.0,5.0,0.0,0.0,0.0,6.0,0.0,2.0,0.0,0.0,8.0,4.0,24.0,21.0,0.0,19.0,0.0,36.0
3660,4.02,11.06,3.02,0.0,0.0,0.0,10.55,0.0,0.0,0.0,0.0,4.02,0.0,20.1,27.13,0.0,20.1,0.0,35.5
3661,0.0,10.0,3.0,0.0,0.0,0.0,11.0,0.0,0.0,0.0,0.0,4.0,3.0,20.0,27.0,2.0,20.0,0.0,35.20000000000001
3662,0.0,10.0,3.0,0.0,2.0,0.0,11.0,0.0,0.0,0.0,0.0,4.0,3.0,20.0,27.0,0.0,20.0,0.0,35.70000000000001
3663,0.0,10.0,1.0,10.0,0.0,0.0,11.0,0.0,0.0,0.0,0.0,9.0,0.0,18.0,22.0,0.0,19.0,0.0,35.9
3664,0.0,10.0,3.0,0.0,0.0,0.0,11.0,0.0,2.0,0.0,0.0,9.0,10.0,18.0,20.0,0.0,17.0,0.0,35.1
3665,0.0,10.0,3.0,0.0,0.0,11.0,10.0,0.0,0.0,0.0,0.0,9.0,0.0,18.0,21.0,0.0,18.0,0.0,34.7
3672,0.0,10.0,3.0,0.0,0.0,0.0,13.7,0.0,0.0,0.0,0.0,5.0,0.0,19.6,26.0,0.0,22.7,0.0,34.7
3673,3.3,0.0,0.0,0.0,3.6,4.1,0.0,0.0,0.0,0.0,0.0,12.4,28.5,15.1,30.8,2.2,0.0,0.0,55.3
3676,7.0,0.0,0.0,0.0,3.0,0.0,0.0,0.0,0.0,0.0,0.0,20.0,27.0,12.0,26.0,5.0,0.0,0.0,56.8
3677,8.0,0.0,0.0,0.0,4.0,0.0,0.0,0.0,0.0,0.0,0.0,13.0,45.0,5.0,20.0,5.0,0.0,0.0,51.8
3678,8.5,0.0,0.0,0.0,4.0,0.0,0.0,0.0,0.0,0.0,0.0,14.0,36.5,10.0,22.0,5.0,0.0,0.0,52.9
3679,5.0,0.0,0.0,0.0,10.0,0.0,0.0,0.0,0.0,0.0,0.0,15.0,20.0,17.0,33.0,0.0,0.0,0.0,55.5
3680,8.0,0.0,0.0,0.0,0.0,0.0,0.0,0.0,0.0,0.0,0.0,15.5,30.0,10.0,29.5,7.0,0.0,0.0,56.3
3681,4.5,0.0,0.0,0.0,3.6,0.0,0.0,0.0,0.0,0.0,0.0,12.6,28.8,17.2,31.1,2.2,0.0,0.0,55.7
3682,7.0,0.0,0.0,0.0,0.0,0.0,0.0,0.0,0.0,0.0,0.0,15.0,30.0,10.0,33.0,5.0,0.0,0.0,57.5
3707,0.0,0.0,0.0,0.0,0.3,0.0,0.0,0.0,1.3,0.0,0.0,16.38,48.95,0.0,32.47,0.0,0.0,0.0,60.33
3708,0.0,0.0,0.5,0.0,0.0,0.4,0.0,0.0,1.79,0.0,0.0,19.2,48.11,0.4,29.3,0.0,0.0,0.0,60.33
3709,0.0,0.0,0.0,0.45,0.15,3.45,0.0,0.0,0.52,0.0,0.0,23.37,45.11,0.0,26.53,0.01,0.0,0.0,60.22
3710,0.0,0.0,0.96,18.41,0.0,4.81,0.0,0.0,2.5,0.0,0.0,26.92,7.74,10.96,23.65,0.0,3.85,0.0,58.5
3711,0.0,0.0,1.0,19.1,0.0,2.0,0.0,0.0,2.6,0.0,0.0,27.3,9.0,14.8,24.0,0.0,0.0,0.0,59.0
3712,0.0,0.0,0.98,18.77,0.0,3.94,0.0,0.0,2.55,0.0,0.0,27.45,7.889999999999999,10.18,25.12,0.0,2.92,0.0,59.1
3713,0.0,0.0,1.0,19.05,0.0,1.0,0.0,0.0,3.49,0.0,0.0,27.23,8.98,14.76,23.94,0.0,0.0,0.0,59.1
3714,0.0,0.0,0.98,18.77,0.0,2.94,0.0,0.0,2.55,0.0,0.0,27.45,7.889999999999999,11.18,24.12,0.0,3.92,0.0,59.5
3715,0.0,0.0,0.9900000000000002,21.66,0.0,0.0,0.0,0.0,2.57,0.0,0.0,27.49,7.91,14.63,24.23,0.0,0.0,0.0,59.9
3717,0.0,0.0,1.0,19.19,1.12,0.0,0.0,0.0,2.61,0.0,0.0,27.42,9.04,14.86,24.09,0.0,0.0,0.0,60.02
3729,1.9,24.1,1.9,0.0,0.0,4.3,0.0,0.0,2.9,0.0,0.0,23.3,0.0,18.0,9.0,0.4,14.2,0.0,30.7
3730,2.5,18.5,2.0,0.0,0.0,4.6,4.1,0.0,3.1,0.0,0.0,19.3,0.0,18.1,13.3,0.0,14.3,0.0,31.9
3731,3.9,27.0,0.0,0.0,0.0,3.7,0.0,0.0,0.0,0.0,1.6,10.0,0.0,17.5,26.0,0.0,10.0,0.0,29.2
3732,1.9,20.2,1.9,0.0,0.0,4.3,3.9,0.0,6.9,0.0,0.0,19.1,0.0,18.0,9.2,0.4,14.2,0.0,30.9
3733,2.42,18.18,2.02,0.0,0.0,4.55,5.05,0.0,0.0,0.0,0.0,27.27,0.0,18.18,8.09,0.0,14.14,0.0,31.9
3734,0.0,16.54,5.51,0.0,0.0,0.0,8.269999999999998,0.0,0.0,0.0,0.0,17.64,0.0,18.74,15.44,0.55,17.09,0.0,31.7
3737,1.0,18.8,5.2,0.0,0.0,3.2,5.3,0.0,5.3,0.0,0.0,16.8,0.0,18.0,9.5,0.6,16.3,0.0,31.0
3738,0.0,18.65,5.31,0.0,0.0,3.18,5.3,0.0,5.31,0.0,0.0,16.99,0.0,18.55,9.55,0.53,16.45,0.0,31.3
3739,0.0,23.0,0.0,0.0,3.0,0.0,3.5,0.0,0.0,0.0,1.5,17.0,3.0,22.0,10.0,0.0,17.0,0.0,29.8
3782,0.0,0.0,0.0,0.0,1.01,0.0,0.0,0.0,0.0,0.0,0.0,0.0,0.0,0.0,26.26,1.01,0.0,71.72,25.0
3783,0.0,0.0,0.0,0.0,3.03,0.0,0.0,0.0,0.0,0.0,0.0,0.0,0.0,0.0,39.39,2.02,0.0,55.56,32.5
3784,0.0,0.0,0.0,0.0,2.02,0.0,0.0,0.0,0.0,0.0,0.0,0.0,0.0,0.0,45.45,7.07,0.0,45.45,36.0
4056,0.0,0.0,2.0,0.0,0.0,3.0,0.0,0.0,1.0,0.5,0.0,1.0,49.5,0.0,28.0,0.0,0.0,15.0,42.1
4057,0.0,0.0,4.02,0.0,0.0,5.03,0.0,0.0,3.02,0.5,0.0,2.01,45.23,0.0,30.15,0.0,0.0,10.05,45.4
4058,0.0,0.0,6.0,5.0,0.0,0.0,0.0,0.0,1.0,0.5,0.0,1.0,43.5,0.0,30.0,3.0,0.0,10.0,45.4
4059,0.0,0.0,2.0,0.0,0.0,0.0,0.0,0.0,3.0,0.5,0.0,3.0,44.5,0.0,32.0,0.0,10.0,5.0,49.7
4060,0.0,0.0,4.0,0.0,0.0,0.0,0.0,0.0,3.0,0.5,0.0,3.0,41.5,0.0,33.0,0.0,10.0,5.0,48.4
4061,0.0,1.0,4.0,0.0,0.0,15.0,0.0,0.0,2.0,0.0,0.0,4.0,39.5,0.0,34.0,0.0,0.0,0.0,48.0
4062,0.0,1.0,4.0,0.0,2.0,0.0,0.0,0.0,2.0,0.0,0.0,3.0,38.5,0.0,34.0,0.0,15.0,0.0,49.4
4063,0.0,1.0,5.0,0.0,0.0,5.0,0.0,0.0,2.0,0.0,0.0,5.0,36.5,0.0,35.0,0.0,10.0,0.0,49.5
4064,0.0,2.0,4.0,0.0,0.0,5.0,0.0,0.0,1.0,0.0,0.0,6.0,40.5,0.0,36.0,0.0,5.0,0.0,51.0
4065,0.0,2.0,3.0,15.0,0.0,0.0,0.0,0.0,1.0,0.0,0.0,6.0,35.5,0.0,37.0,0.0,0.0,0.0,52.8
4066,0.0,2.0,1.0,0.0,0.0,10.0,0.0,0.0,1.0,0.0,0.0,7.0,35.5,0.0,38.0,0.0,5.0,0.0,52.1
4067,0.0,2.0,2.0,5.0,1.0,0.0,0.0,0.0,1.0,0.5,0.0,7.0,41.0,0.0,40.0,0.0,0.0,0.0,53.5
4068,0.0,3.0,3.0,0.0,0.0,0.0,0.0,0.0,0.0,0.5,0.0,7.0,40.0,0.0,41.0,0.0,5.0,0.0,51.8
4069,0.0,2.0,1.0,5.0,0.0,0.0,0.0,0.0,1.0,0.5,0.0,7.0,41.0,0.0,42.0,0.0,0.0,0.0,54.4
4090,0.0,17.29,0.0,0.0,9.05,0.0,0.0,0.0,0.0,0.0,0.0,4.52,0.0,0.0,65.33,3.82,0.0,0.0,37.3
4091,0.0,18.79,0.0,0.0,5.03,0.0,0.0,0.0,2.51,0.0,0.0,4.52,0.0,0.0,61.31,7.84,0.0,0.0,36.6
4092,7.04,15.28,0.0,0.0,6.03,0.0,0.0,0.0,2.51,0.0,0.0,4.52,0.0,0.0,62.81,1.81,0.0,0.0,41.2
4093,7.04,14.67,0.0,0.0,6.03,0.0,0.0,0.0,4.02,0.0,0.0,2.51,0.0,0.0,63.92,1.81,0.0,0.0,41.4
4094,4.02,16.78,0.0,1.01,2.01,0.0,0.0,0.0,2.51,0.0,0.0,4.52,0.0,0.0,62.31,6.83,0.0,0.0,39.4
4095,4.02,16.78,0.0,0.0,2.01,1.01,0.0,0.0,2.51,0.0,0.0,0.0,0.0,0.0,66.83,6.83,0.0,0.0,39.4
4097,7.0,13.4,0.0,0.0,7.0,0.0,0.0,0.0,2.5,0.0,0.0,4.5,0.0,0.5,61.3,3.8,0.0,0.0,42.9
4098,0.0,17.29,0.0,0.0,9.05,0.0,0.0,0.0,5.03,0.0,0.0,4.52,0.0,0.0,56.28,7.84,0.0,0.0,38.2
4099,5.03,15.08,0.0,0.0,10.85,0.0,0.0,0.0,1.01,0.0,0.0,2.51,0.0,0.0,64.52,1.01,0.0,0.0,41.5
4100,7.04,15.28,0.0,0.0,6.03,0.0,0.0,0.0,2.51,0.0,0.0,4.52,0.0,0.0,61.81,2.81,0.0,0.0,41.3
4102,2.01,17.29,0.0,0.0,5.03,0.0,0.0,0.0,2.51,0.0,0.0,4.52,0.0,0.0,59.8,8.84,0.0,0.0,38.5
4103,4.02,16.78,0.0,0.0,2.01,0.0,0.0,0.0,2.51,0.0,0.0,4.52,0.0,0.0,61.31,6.83,2.01,0.0,38.6
4104,4.02,16.28,0.0,0.0,9.85,0.0,0.0,0.0,2.51,0.0,0.0,4.52,0.0,0.0,62.81,0.0,0.0,0.0,39.9
4105,4.02,15.28,1.01,0.0,5.03,0.0,0.0,0.0,2.51,0.0,0.0,6.53,0.0,0.0,61.81,3.82,0.0,0.0,39.9
4106,4.02,16.28,0.0,0.0,0.0,0.0,1.01,0.0,2.51,0.0,0.0,4.52,0.0,0.0,61.81,9.85,0.0,0.0,39.1
4172,0.0,0.0,6.6,1.0,0.0,0.9,1.5,0.0,0.0,0.05,11.0,30.0,0.0,45.45,3.5,0.0,0.0,0.0,49.3
4173,0.0,0.0,7.0,0.9,0.0,0.0,2.05,0.0,0.0,0.0,9.5,33.02,1.0,44.52,2.0,0.0,0.0,0.0,49.3
4174,0.0,0.0,6.6,1.0,0.0,0.9,1.5,0.0,0.0,0.0,9.05,32.9,0.0,47.0,1.0,0.0,0.0,0.0,49.7
4175,0.0,0.0,6.6,0.9,0.0,1.0,2.0,0.0,0.0,0.05,12.0,32.45,0.0,43.0,2.0,0.0,0.0,0.0,49.4
4176,0.0,0.0,7.05,1.0,0.0,0.9,2.0,0.0,0.0,0.05,6.0,32.5,0.0,49.0,1.5,0.0,0.0,0.0,49.4
4177,0.0,0.0,6.0,1.0,0.0,0.9,1.9,0.0,0.0,0.1,9.5,31.8,0.0,46.8,2.0,0.0,0.0,0.0,49.6
4178,0.0,0.0,7.5,1.0,0.0,0.0,2.0,0.0,0.0,0.05,9.5,32.3,0.0,45.65,2.0,0.0,0.0,0.0,49.5
4179,0.0,0.0,6.6,1.0,0.0,0.9,1.0,0.0,0.0,0.0,11.0,31.0,0.0,45.85,2.6,0.0,0.0,0.0,49.8
4180,0.0,0.0,6.6,1.0,0.0,0.5,2.5,0.0,0.0,0.0,11.0,32.3,0.0,44.05,2.0,0.0,0.0,0.0,49.3
4181,0.0,0.0,6.49,0.5,0.0,0.0,2.0,0.0,0.0,0.01,11.0,31.5,0.0,46.0,2.5,0.0,0.0,0.0,49.4
4182,5.0,15.1,0.0,0.0,10.9,0.0,0.0,0.0,1.0,0.0,0.0,2.5,0.0,0.0,64.5,1.0,0.0,0.0,41.5
4183,5.0,15.1,0.0,0.0,10.9,0.0,0.0,0.0,1.0,0.0,0.0,2.5,0.0,0.0,64.5,1.0,0.0,0.0,41.5
4184,5.0,15.1,0.0,0.0,10.9,0.0,0.0,0.0,1.0,0.0,0.0,2.5,0.0,0.0,64.5,1.0,0.0,0.0,41.5
4185,3.99,16.27,0.0,0.0,9.88,0.0,0.0,0.0,2.5,0.0,0.0,4.49,0.0,0.0,62.67,0.0,0.0,0.0,39.9
4194,0.0,0.0,6.5,0.0,0.0,8.0,4.0,0.0,0.0,0.0,3.5,28.0,0.0,38.0,3.0,0.0,3.0,5.0,44.0
4195,0.0,0.0,6.5,0.0,0.0,6.0,7.0,0.0,0.0,0.0,1.5,26.0,0.0,38.0,3.0,0.0,3.0,8.0,40.5
4196,0.0,0.0,6.5,0.0,0.0,7.0,8.0,0.0,0.0,0.0,0.0,24.0,0.0,34.0,5.0,0.0,4.0,11.0,34.3
4200,0.0,0.0,6.0,0.0,0.0,7.5,7.0,0.0,0.0,0.0,2.5,25.0,0.0,38.0,4.5,0.0,4.0,4.5,42.0
4201,0.0,0.0,6.53,0.0,0.0,6.53,7.04,0.0,0.0,0.0,0.0,25.63,0.0,34.67,5.03,0.0,4.02,10.05,40.2
4230,0.0,1.0,0.0,0.0,0.0,0.0,45.0,0.0,0.0,0.0,0.0,1.5,0.0,0.0,27.5,23.0,0.0,1.0,30.4
4250,2.39,17.01,0.0,0.0,2.99,0.0,0.0,0.0,2.49,0.0,0.0,4.48,0.0,0.0,59.2,10.95,0.0,0.0,38.7
4251,2.59,16.52,0.0,0.0,2.99,0.0,0.0,0.0,0.0,0.0,0.0,4.48,0.0,0.0,62.19,10.75,0.0,0.0,39.4
4252,3.99,16.27,0.0,0.0,9.88,0.0,0.0,0.0,2.5,0.0,0.0,4.49,0.0,0.0,62.67,0.0,0.0,0.0,39.9
4325,1.8,5.07,0.0,0.0,4.09,0.0,0.0,0.0,6.19,0.0,0.0,17.28,0.0,0.0,58.89,5.81,0.0,0.0,53.0
4326,2.4,4.47,0.0,0.0,4.09,0.0,0.0,0.0,6.19,0.0,0.0,20.26,0.0,0.0,55.91,5.81,0.0,0.0,54.7
4327,1.8,5.07,0.0,0.0,4.09,0.0,0.0,0.0,3.21,0.0,0.0,9.94,0.0,0.0,69.21,5.81,0.0,0.0,54.1
4328,1.8,5.07,0.0,0.0,4.09,0.0,0.0,0.0,6.19,0.0,0.0,6.96,0.0,0.0,69.21,5.81,0.0,0.0,53.7
4329,1.81,4.5,0.0,0.0,6.11,0.0,0.0,0.0,1.23,0.0,0.0,22.38,0.0,0.0,59.26,3.84,0.0,0.0,55.0
4330,1.79,4.46,0.0,0.0,4.07,0.0,0.0,0.0,2.21,0.0,0.0,15.12,0.0,0.0,65.69,5.79,0.0,0.0,55.3
4331,2.4,4.47,0.0,0.0,4.09,0.0,0.0,0.0,9.94,0.0,0.0,13.53,0.0,0.0,58.89,5.81,0.0,0.0,53.94
4332,0.0,4.45,0.0,0.0,6.05,1.98,0.0,0.0,3.2,0.0,0.0,14.1,0.0,0.0,63.58,5.78,0.0,0.0,54.6
4333,2.79,4.08,0.0,0.0,3.09,0.0,0.0,0.0,6.19,0.0,0.0,15.29,0.0,0.0,58.9,8.79,0.0,0.0,55.3
4334,1.8,4.47,0.0,0.0,9.89,0.0,0.0,0.0,6.19,0.0,0.0,17.87,0.0,0.0,58.91,0.0,0.0,0.0,54.1
4335,1.8,2.07,4.99,0.0,4.09,0.0,0.0,0.0,6.19,0.0,0.0,18.15,0.0,0.0,56.33,5.81,0.0,0.0,57.1
4336,0.81,5.69,0.0,0.0,6.1,0.0,0.0,0.0,6.22,0.0,0.0,14.35,0.0,0.0,62.13,3.83,0.0,0.0,51.8
4338,1.81,3.5,0.0,0.0,4.12,0.0,0.0,0.0,3.23,0.0,0.0,14.27,0.0,0.0,64.35,5.85,2.0,0.0,56.4
4339,1.81,3.5,0.0,0.0,4.12,2.0,0.0,0.0,3.23,0.0,0.0,14.27,0.0,0.0,64.35,5.85,0.0,0.0,55.8
4340,2.4,4.47,0.0,0.0,4.09,0.0,0.0,0.0,12.92,0.0,0.0,10.55,0.0,0.0,58.89,5.81,0.0,0.0,53.7
4341,1.8,2.98,2.98,0.0,4.09,0.0,0.0,0.0,6.19,0.0,0.0,18.15,0.0,0.0,57.43,5.81,0.0,0.0,55.8
4342,1.79,2.97,2.97,0.0,5.06,0.0,0.0,0.0,6.17,0.0,0.0,18.07,0.0,0.0,57.19,5.78,0.0,0.0,56.8
4343,1.8,3.48,1.99,0.0,4.09,0.0,0.0,0.0,3.21,0.0,0.0,16.16,0.0,0.0,62.89,5.81,0.0,0.0,56.5
4344,0.0,4.47,0.0,0.0,13.92,0.0,0.0,0.0,6.19,0.0,0.0,17.87,0.0,0.0,56.68,0.0,0.0,0.0,54.1
4345,0.5,4.48,0.0,0.0,0.0,0.0,0.0,0.0,6.21,0.0,0.0,18.18,0.0,0.0,51.08,18.68,0.0,0.0,54.3
4575,0.0,10.0,6.0,0.0,0.0,0.0,12.0,0.0,0.0,0.0,0.0,17.0,0.0,19.0,15.0,0.0,20.0,0.0,34.8
4577,1.0,11.0,3.0,0.0,0.0,0.0,10.5,0.0,6.5,0.0,0.0,10.0,0.0,20.0,18.0,0.0,20.0,0.0,35.1
4580,0.0,10.0,3.0,0.0,0.0,0.0,11.0,0.0,1.0,0.0,0.0,6.0,0.0,19.0,22.0,0.0,28.0,0.0,35.6
4581,0.0,10.0,2.0,0.0,0.0,0.0,9.0,0.0,0.0,0.0,0.0,4.0,0.0,29.0,27.0,0.0,19.0,0.0,36.2
4582,0.0,2.6,0.0,0.0,0.0,0.0,26.0,0.0,0.0,0.0,0.0,5.0,0.0,21.4,25.0,0.0,20.0,0.0,35.4
4583,0.0,11.0,5.0,0.0,0.0,4.0,6.0,0.0,2.0,0.0,0.0,8.0,0.0,24.0,21.0,0.0,19.0,0.0,36.0
4584,0.0,13.0,3.0,0.0,0.0,0.0,10.0,0.0,0.0,0.0,0.0,14.0,2.0,20.0,18.0,0.0,20.0,0.0,33.8
4585,4.02,11.06,3.02,0.0,0.0,0.0,10.55,0.0,0.0,0.0,0.0,4.02,0.0,20.1,27.13,0.0,20.1,0.0,35.5
4586,0.0,10.0,3.0,0.0,0.0,0.0,11.0,0.0,0.0,0.0,0.0,4.0,3.0,20.0,27.0,2.0,20.0,0.0,35.20000000000001
4587,0.0,10.0,3.0,0.0,2.0,0.0,11.0,0.0,0.0,0.0,0.0,4.0,3.0,20.0,27.0,0.0,20.0,0.0,35.70000000000001
4588,0.0,10.0,1.0,10.0,0.0,0.0,11.0,0.0,0.0,0.0,0.0,9.0,0.0,18.0,22.0,0.0,19.0,0.0,35.9
4589,0.0,10.0,3.0,0.0,0.0,0.0,11.0,0.0,2.0,0.0,0.0,9.0,10.0,18.0,20.0,0.0,17.0,0.0,35.1
4590,0.0,10.0,3.0,0.0,0.0,11.0,10.0,0.0,0.0,0.0,0.0,9.0,0.0,18.0,21.0,0.0,18.0,0.0,34.7
4597,0.0,10.0,3.0,0.0,0.0,0.0,13.7,0.0,0.0,0.0,0.0,5.0,0.0,19.6,26.0,0.0,22.7,0.0,34.7
4605,0.0,0.0,0.0,0.0,0.0,0.0,0.0,0.0,0.0,0.0,0.0,0.0,0.0,0.0,17.989999999999995,0.0,0.0,82.01,19.7
4606,0.0,0.0,0.0,0.0,0.0,0.0,0.0,0.0,0.0,0.0,0.0,0.0,0.0,0.0,19.97,0.0,0.0,80.03,21.7
4607,0.0,0.0,0.0,0.0,0.0,0.0,0.0,0.0,0.0,0.0,0.0,0.0,0.0,0.0,21.01,0.0,0.0,78.98999999999998,21.6
4608,0.0,0.0,0.0,0.0,0.0,0.0,0.0,0.0,0.0,0.0,0.0,0.0,0.0,0.0,21.96,0.0,0.0,78.04,22.3
4609,0.0,0.0,0.0,0.0,0.0,0.0,0.0,0.0,0.0,0.0,0.0,0.0,0.0,0.0,15.22,0.0,0.0,84.78,16.04
4610,0.0,0.0,0.0,0.0,0.0,0.0,0.0,0.0,0.0,0.0,0.0,0.0,0.0,0.0,17.46,0.0,0.0,82.54,20.7
4687,4.0,10.5,9.8,0.0,0.0,0.0,16.5,0.0,0.0,0.0,0.0,0.0,0.0,3.6,30.1,0.0,25.5,0.0,33.8
4688,0.0,4.9,2.0,0.0,0.0,0.0,28.2,0.0,0.0,0.0,0.0,31.7,0.0,4.8,0.0,0.0,28.4,0.0,34.8
4690,0.0,4.9,0.0,0.0,0.0,0.0,28.2,0.0,0.0,0.0,0.0,19.1,0.0,6.8,12.6,0.0,28.4,0.0,34.3
4691,0.0,11.0,6.8,0.0,0.0,8.0,16.0,0.0,7.0,0.0,0.0,4.1,0.0,6.1,20.6,0.0,20.4,0.0,32.2
4694,0.0,11.0,6.8,0.0,0.0,0.0,16.0,0.0,0.0,0.0,0.0,4.0,0.0,6.1,23.7,4.0,28.4,0.0,33.5
4695,0.0,7.0,6.8,0.0,0.0,2.0,24.0,0.0,0.0,0.0,0.0,4.1,0.0,2.1,27.6,0.0,26.4,0.0,33.3
4696,0.0,15.4,7.8,0.0,0.0,0.0,7.599999999999999,0.0,0.0,0.0,0.0,7.0,12.0,5.0,22.3,0.0,22.9,0.0,32.8
4697,0.0,15.4,7.8,12.0,0.0,0.0,7.599999999999999,0.0,0.0,0.0,0.0,7.0,0.0,5.0,22.3,0.0,22.9,0.0,33.1
4698,0.0,11.0,6.8,0.0,0.0,0.0,5.0,0.0,0.0,0.0,12.1,4.3,0.0,7.1,25.6,0.0,28.1,0.0,37.0
4701,0.0,15.4,7.8,0.0,0.0,0.0,7.599999999999999,0.0,0.0,0.0,0.0,8.0,0.0,4.0,22.3,0.0,34.9,0.0,33.9
4702,0.0,11.4,5.3,0.0,0.0,0.0,15.6,0.0,0.0,0.0,0.0,8.0,0.0,0.0,21.3,0.0,38.4,0.0,34.5
4703,0.0,4.9,6.8,0.0,0.0,0.0,28.2,0.0,0.0,0.0,0.0,4.1,0.0,0.0,27.6,0.0,28.4,0.0,33.6
4705,0.0,0.0,6.0,0.0,0.0,0.0,28.2,0.0,0.0,0.0,0.0,16.1,0.0,5.7,12.6,0.0,31.4,0.0,36.9
4713,0.0,15.2,8.5,0.5,3.5,0.0,5.5,0.0,0.0,0.0,0.0,0.0,14.2,0.0,42.6,5.0,5.0,0.0,34.3
4714,0.0,16.0,4.0,2.0,2.0,0.0,6.0,0.0,0.0,0.0,0.0,0.0,12.4,0.0,45.5,7.1,5.0,0.0,35.20000000000001
4715,0.0,15.0,5.2,2.5,2.0,0.0,6.0,0.0,1.3,0.0,0.0,0.0,12.0,0.0,44.0,7.0,5.0,0.0,35.1
4716,0.0,15.9,6.2,4.0,4.7,0.0,9.0,0.0,0.0,0.0,0.0,0.0,8.8,0.0,41.8,3.6,6.0,0.0,33.2
4717,0.5,13.5,6.2,0.0,4.7,0.0,9.4,0.0,0.0,0.0,0.0,0.0,12.0,0.0,43.8,3.1,6.3,0.0,34.5
4725,0.0,0.0,0.0,0.0,0.0,0.0,85.0,0.0,0.0,0.0,0.0,0.0,0.0,0.0,0.0,0.0,15.0,0.0,30.0
4729,0.0,0.0,0.0,0.0,0.0,0.0,0.0,0.0,85.0,0.0,0.0,0.0,0.0,0.0,15.0,0.0,0.0,0.0,45.0
4730,0.0,0.0,0.0,0.0,0.0,0.0,0.0,0.0,80.0,0.0,0.0,0.0,0.0,0.0,20.0,0.0,0.0,0.0,39.0
4731,0.0,0.0,0.0,0.0,0.0,0.0,0.0,0.0,90.0,0.0,0.0,0.0,0.0,0.0,0.0,0.0,10.0,0.0,50.0
4732,0.0,0.0,0.0,0.0,0.0,0.0,0.0,0.0,80.0,0.0,0.0,0.0,0.0,0.0,0.0,0.0,20.0,0.0,38.0
4733,0.0,0.0,0.0,0.0,0.0,0.0,0.0,0.0,80.0,0.0,0.0,0.0,0.0,0.0,10.0,0.0,10.0,0.0,37.0
4743,1.5,7.95,6.1,0.0,3.1,0.6,5.95,0.0,0.0,0.0,0.0,12.5,0.0,6.55,25.8,4.7,24.75,0.0,40.5
4759,0.0,5.54,8.46,0.0,0.0,0.0,7.96,0.0,5.93,0.0,0.0,24.2,0.0,9.8,19.78,0.0,18.33,0.0,41.8
4760,0.0,6.24,4.46,0.0,0.0,0.0,7.96,0.0,8.929999999999998,0.0,0.0,20.7,0.0,12.8,19.28,0.0,19.63,0.0,41.8
4761,0.0,5.5,8.5,0.0,0.0,0.0,8.0,0.0,8.9,0.0,0.0,21.2,0.0,11.8,19.8,0.0,16.3,0.0,41.5
4762,0.0,6.34,5.96,0.0,0.0,0.0,6.46,0.0,8.929999999999998,0.0,0.0,21.2,0.0,10.8,19.28,0.0,21.03,0.0,42.4
4763,0.0,6.3,8.599999999999998,0.0,0.0,0.0,8.0,0.0,7.3,0.0,0.0,24.0,0.0,6.4,19.5,0.0,19.9,0.0,41.5
4764,0.0,6.5,2.4,0.0,0.0,0.0,7.9,0.0,8.9,0.0,0.0,21.2,0.0,14.0,19.3,0.0,19.8,0.0,42.0
4765,0.0,6.4,9.6,0.0,0.0,0.0,3.4,0.0,8.9,0.0,0.0,21.2,0.0,10.8,19.3,0.0,20.4,0.0,43.0
4766,0.0,3.74,4.46,0.0,0.0,0.0,10.46,0.0,8.929999999999998,0.0,0.0,21.7,0.0,11.8,19.28,0.0,19.63,0.0,43.1
4767,0.0,8.15,3.95,0.0,0.0,0.0,5.4,0.0,8.9,0.0,0.0,21.7,0.0,12.0,19.4,0.0,20.5,0.0,41.7
4768,0.0,5.54,8.46,0.0,0.0,0.0,7.96,0.0,8.929999999999998,0.0,0.0,23.2,0.0,9.8,17.78,0.0,18.33,0.0,41.8
4769,0.0,5.54,8.46,0.0,0.0,0.0,7.96,0.0,10.93,0.0,0.0,21.2,0.0,9.8,17.78,0.0,18.33,0.0,41.4
4770,0.0,6.24,6.46,0.0,0.0,0.0,7.96,0.0,8.929999999999998,0.0,0.0,21.2,0.0,9.8,19.78,0.0,19.63,0.0,41.6
4771,0.0,6.24,4.46,0.0,0.0,0.0,7.96,0.0,8.929999999999998,0.0,0.0,21.7,0.0,11.8,19.28,0.0,19.63,0.0,41.6
4772,0.0,7.0,2.4,0.0,0.0,0.0,7.9,0.0,8.9,0.0,0.0,21.2,0.0,12.4,19.3,0.0,20.9,0.0,41.7
4773,0.0,7.74,4.46,0.0,0.0,0.0,5.96,0.0,8.929999999999998,0.0,0.0,21.7,0.0,11.8,19.28,0.0,20.13,0.0,41.7
4774,0.0,6.4,4.5,0.0,0.0,0.0,8.0,0.0,11.5,0.0,0.0,21.7,0.0,11.7,16.3,0.0,19.9,0.0,41.7
4812,11.0,3.1,1.2,0.0,0.0,0.0,0.0,0.0,4.5,0.0,0.0,6.0,7.0,0.0,59.2,0.0,8.0,0.0,56.4
4813,11.0,3.3,1.0,0.0,0.0,0.0,0.0,0.0,0.0,0.0,0.0,5.0,0.0,6.0,63.7,0.0,10.0,0.0,55.0
4814,10.0,2.9,1.0,4.0,0.0,0.0,0.0,0.0,0.0,0.0,0.0,7.1,0.0,0.0,60.4,3.0,8.099999999999998,3.5,53.8
4860,0.0,0.0,3.99,0.0,0.0,4.99,0.0,0.0,0.0,0.0,0.0,37.89,2.99,29.91,9.97,0.0,9.97,0.0,55.1
4862,1.8,5.07,0.0,0.0,4.09,0.0,0.0,0.0,6.19,0.0,0.0,17.28,0.0,0.0,58.89,5.81,0.0,0.0,53.0
4863,2.4,4.47,0.0,0.0,4.09,0.0,0.0,0.0,6.19,0.0,0.0,20.26,0.0,0.0,55.91,5.81,0.0,0.0,54.7
4864,1.8,5.07,0.0,0.0,4.09,0.0,0.0,0.0,3.21,0.0,0.0,9.94,0.0,0.0,69.21,5.81,0.0,0.0,54.1
4865,1.8,5.07,0.0,0.0,4.09,0.0,0.0,0.0,6.19,0.0,0.0,6.96,0.0,0.0,69.21,5.81,0.0,0.0,53.7
4866,1.81,4.5,0.0,0.0,6.11,0.0,0.0,0.0,1.23,0.0,0.0,22.38,0.0,0.0,59.26,3.84,0.0,0.0,55.0
