Repository: janardhanhl/glass_properties

# Refractive Index (RI) and Abbe number calculation by ML

RI and Abbe number for different composition of glass is given.
Need to cross train the data for RI and Abbe number.
Resultant single model should predict both RI and Abbe numbers.

File: ABBE_interglad.csv (part 5 of 13)
,Li2O,TiO2,ZrO2,SrO,Na2O,ZnO,Nb2O5,Nb2O3,Al2O3,Sb2O3,Y2O3,B2O3,BaO,La2O3,SiO2,K2O,CaO,PbO,ABBENUM
4867,1.79,4.46,0.0,0.0,4.07,0.0,0.0,0.0,2.21,0.0,0.0,15.12,0.0,0.0,65.69,5.79,0.0,0.0,55.3
4868,2.4,4.47,0.0,0.0,4.09,0.0,0.0,0.0,9.94,0.0,0.0,13.53,0.0,0.0,58.89,5.81,0.0,0.0,53.94
4869,0.0,4.45,0.0,0.0,6.05,1.98,0.0,0.0,3.2,0.0,0.0,14.1,0.0,0.0,63.58,5.78,0.0,0.0,54.6
4870,2.79,4.08,0.0,0.0,3.09,0.0,0.0,0.0,6.19,0.0,0.0,15.29,0.0,0.0,58.9,8.79,0.0,0.0,55.3
4871,1.8,4.47,0.0,0.0,9.89,0.0,0.0,0.0,6.19,0.0,0.0,17.87,0.0,0.0,58.91,0.0,0.0,0.0,54.1
4872,1.8,2.07,4.99,0.0,4.09,0.0,0.0,0.0,6.19,0.0,0.0,18.15,0.0,0.0,56.33,5.81,0.0,0.0,57.1
4873,0.81,5.69,0.0,0.0,6.1,0.0,0.0,0.0,6.22,0.0,0.0,14.35,0.0,0.0,62.13,3.83,0.0,0.0,51.8
4875,1.81,3.5,0.0,0.0,4.12,0.0,0.0,0.0,3.23,0.0,0.0,14.27,0.0,0.0,64.35,5.85,2.0,0.0,56.4
4876,1.81,3.5,0.0,0.0,4.12,2.0,0.0,0.0,3.23,0.0,0.0,14.27,0.0,0.0,64.35,5.85,0.0,0.0,55.8
4877,2.4,4.47,0.0,0.0,4.09,0.0,0.0,0.0,12.92,0.0,0.0,10.55,0.0,0.0,58.89,5.81,0.0,0.0,53.7
4878,1.8,2.98,2.98,0.0,4.09,0.0,0.0,0.0,6.19,0.0,0.0,18.15,0.0,0.0,57.43,5.81,0.0,0.0,55.8
4879,1.79,2.97,2.97,0.0,5.06,0.0,0.0,0.0,6.17,0.0,0.0,18.07,0.0,0.0,57.19,5.78,0.0,0.0,56.8
4880,1.8,3.48,1.99,0.0,4.09,0.0,0.0,0.0,3.21,0.0,0.0,16.16,0.0,0.0,62.89,5.81,0.0,0.0,56.5
4881,0.0,4.47,0.0,0.0,13.92,0.0,0.0,0.0,6.19,0.0,0.0,17.87,0.0,0.0,56.68,0.0,0.0,0.0,54.1
4882,0.5,4.48,0.0,0.0,0.0,0.0,0.0,0.0,6.21,0.0,0.0,18.18,0.0,0.0,51.08,18.68,0.0,0.0,54.3
4883,0.0,0.0,0.7,0.0,0.0,3.11,0.0,0.0,2.01,0.0,0.0,12.75,12.45,0.0,16.97,0.0,3.51,48.49,31.4
4884,0.0,0.0,0.7,0.0,0.0,3.11,0.0,0.0,2.01,0.0,0.0,12.25,8.939999999999998,0.0,17.670000000000005,0.0,7.03,48.29,32.1
4885,0.0,0.0,1.0,0.0,0.0,7.13,0.0,0.0,2.01,0.0,0.0,9.24,6.22,0.0,19.68,0.0,10.04,44.68,32.4
4886,0.0,0.0,0.7,0.0,0.0,3.11,0.0,0.0,0.0,0.0,0.0,12.75,19.58,0.0,19.68,0.0,0.0,44.18,34.0
4887,0.0,0.0,2.01,0.0,0.0,7.03,0.0,0.0,3.01,0.0,0.0,8.13,12.45,0.0,17.670000000000005,0.0,7.03,42.67,31.7
4888,0.0,0.0,0.0,0.0,0.0,0.0,0.0,0.0,2.01,0.0,0.0,10.94,15.06,0.0,17.17,0.0,7.03,47.79,31.6
4889,0.0,0.0,0.0,10.04,0.0,0.0,0.0,0.0,2.01,0.0,0.0,10.94,5.02,0.0,17.17,0.0,7.03,47.79,31.5
4927,0.0,0.0,0.0,0.0,0.0,0.0,0.0,0.0,0.0,0.0,0.0,58.25,15.39,0.0,0.0,9.46,16.89,0.0,62.7
4928,0.0,0.0,0.0,0.0,0.0,0.0,0.0,0.0,0.0,0.0,0.0,71.52,10.5,0.0,0.0,6.45,11.52,0.0,63.5
4929,0.0,0.0,0.0,0.0,0.0,0.0,0.0,0.0,0.0,0.0,0.0,82.59,6.42,0.0,0.0,3.94,7.04,0.0,61.9
4930,0.0,0.0,0.0,0.0,0.0,32.57,0.0,0.0,0.0,0.0,0.0,34.83,0.0,32.6,0.0,0.0,0.0,0.0,51.0
4931,0.0,0.0,0.0,0.0,0.0,37.36,0.0,0.0,0.0,0.0,0.0,43.94,0.0,18.69,0.0,0.0,0.0,0.0,53.3
4932,0.0,0.0,0.0,0.0,0.0,46.08,0.0,0.0,0.0,0.0,0.0,35.47,0.0,18.45,0.0,0.0,0.0,0.0,51.0
4933,0.0,0.0,0.0,0.0,0.0,53.9,0.0,0.0,0.0,0.0,0.0,46.1,0.0,0.0,0.0,0.0,0.0,0.0,52.1
4934,0.0,0.0,0.0,0.0,0.0,0.0,0.0,0.0,0.0,0.0,0.0,42.08,42.77,15.15,0.0,0.0,0.0,0.0,58.9
4935,0.0,0.0,0.0,0.0,0.0,0.0,0.0,0.0,0.0,0.0,0.0,47.15,37.09,15.76,0.0,0.0,0.0,0.0,59.8
4936,0.0,0.0,0.0,0.0,0.0,0.0,0.0,0.0,0.0,0.0,0.0,51.44,48.56,0.0,0.0,0.0,0.0,0.0,62.4
4937,0.0,0.0,0.0,0.0,0.0,0.0,0.0,0.0,0.0,0.0,0.0,64.49,35.51,0.0,0.0,0.0,0.0,0.0,62.4
4972,0.0,0.0,0.96,18.41,0.0,4.81,0.0,0.0,2.5,0.0,0.0,26.92,7.74,10.96,23.65,0.0,3.85,0.0,58.5
4973,0.0,0.0,1.0,19.1,0.0,2.0,0.0,0.0,2.6,0.0,0.0,27.3,9.0,14.8,24.0,0.0,0.0,0.0,59.0
4974,0.0,0.0,0.98,18.77,0.0,3.94,0.0,0.0,2.55,0.0,0.0,27.45,7.889999999999999,10.18,25.12,0.0,2.92,0.0,59.1
4975,0.0,0.0,1.0,19.07,0.0,1.0,0.0,0.0,3.5,0.0,0.0,27.26,8.99,14.78,23.97,0.0,0.0,0.0,59.1
4976,0.0,0.0,0.9900000000000002,18.96,0.0,2.97,0.0,0.0,2.58,0.0,0.0,27.73,7.97,10.28,24.36,0.0,3.96,0.0,59.5
4977,0.0,0.0,0.9900000000000002,21.66,0.0,0.0,0.0,0.0,2.57,0.0,0.0,27.49,7.91,14.63,24.23,0.0,0.0,0.0,59.9
4979,0.0,0.0,1.0,19.19,1.12,0.0,0.0,0.0,2.61,0.0,0.0,27.42,9.04,14.86,24.09,0.0,0.0,0.0,60.0
5012,0.0,20.11,0.0,0.0,8.51,0.0,16.02,0.0,0.0,0.0,0.0,0.5,12.26,0.0,34.98,5.37,1.9,0.0,28.7
5013,0.0,20.15,0.0,0.0,8.529999999999998,0.0,16.06,0.0,0.0,0.0,0.0,2.85,12.28,0.0,32.2,5.38,1.91,0.0,28.76
5014,0.0,27.74,0.0,0.0,11.98,0.0,9.78,0.0,0.0,0.0,0.0,0.5,8.98,0.0,32.93,5.29,2.0,0.0,27.36
5016,0.0,29.08,0.0,0.0,8.599999999999998,0.0,9.33,0.0,0.0,0.0,0.0,0.5,12.4,0.0,32.8,5.43,1.56,0.0,26.2
5017,0.0,24.12,0.0,0.0,9.5,0.0,18.54,0.0,0.0,0.0,0.0,0.55,7.23,0.0,32.77,5.54,1.15,0.0,25.6
5019,0.0,23.48,0.0,0.0,9.49,0.0,17.98,0.0,0.0,0.0,0.0,0.52,10.27,0.0,30.97,5.49,1.2,0.0,26.1
5073,0.0,0.0,0.45,0.0,0.0,0.0,0.0,0.0,0.0,0.0,0.0,36.6,0.0,4.2,19.65,0.0,39.1,0.0,58.7
5074,0.0,0.0,1.25,0.0,0.0,0.0,0.0,0.0,0.0,0.0,0.0,49.25,0.0,13.1,8.599999999999998,0.0,27.8,0.0,60.1
5076,0.0,0.0,0.0,0.0,0.0,0.0,0.0,0.0,1.3,0.0,0.0,26.97,36.46,19.98,14.79,0.0,0.0,0.0,57.0
5141,0.0,6.4,4.5,0.0,0.0,0.0,8.0,0.0,11.5,0.0,0.0,21.7,0.0,11.7,16.3,0.0,19.9,0.0,41.7
5142,0.0,5.54,8.46,0.0,0.0,0.0,7.96,0.0,5.93,0.0,0.0,24.2,0.0,9.8,19.78,0.0,18.33,0.0,41.8
5143,0.0,6.24,4.46,0.0,0.0,0.0,7.96,0.0,8.929999999999998,0.0,0.0,20.7,0.0,12.8,19.28,0.0,19.63,0.0,41.8
5144,0.0,5.5,8.5,0.0,0.0,0.0,8.0,0.0,8.9,0.0,0.0,21.2,0.0,11.8,19.8,0.0,16.3,0.0,41.5
5145,0.0,6.34,5.96,0.0,0.0,0.0,6.46,0.0,8.929999999999998,0.0,0.0,21.2,0.0,10.8,19.28,0.0,21.03,0.0,42.4
5146,0.0,6.3,8.599999999999998,0.0,0.0,0.0,8.0,0.0,7.3,0.0,0.0,24.0,0.0,6.4,19.5,0.0,19.9,0.0,41.5
5147,0.0,6.5,2.4,0.0,0.0,0.0,7.9,0.0,8.9,0.0,0.0,21.2,0.0,14.0,19.3,0.0,19.8,0.0,42.0
5148,0.0,6.4,9.6,0.0,0.0,0.0,3.4,0.0,8.9,0.0,0.0,21.2,0.0,10.8,19.3,0.0,20.4,0.0,43.0
5149,0.0,3.74,4.46,0.0,0.0,0.0,10.46,0.0,8.929999999999998,0.0,0.0,21.7,0.0,11.8,19.28,0.0,19.63,0.0,43.1
5150,0.0,8.15,3.95,0.0,0.0,0.0,5.4,0.0,8.9,0.0,0.0,21.7,0.0,12.0,19.4,0.0,20.5,0.0,41.7
5151,0.0,5.54,8.46,0.0,0.0,0.0,7.96,0.0,8.929999999999998,0.0,0.0,23.2,0.0,9.8,17.78,0.0,18.33,0.0,41.8
5152,0.0,5.54,8.46,0.0,0.0,0.0,7.96,0.0,10.93,0.0,0.0,21.2,0.0,9.8,17.78,0.0,18.33,0.0,41.4
5153,0.0,6.24,6.46,0.0,0.0,0.0,7.96,0.0,8.929999999999998,0.0,0.0,21.2,0.0,9.8,19.78,0.0,19.63,0.0,41.6
5154,0.0,6.24,4.46,0.0,0.0,0.0,7.96,0.0,8.929999999999998,0.0,0.0,21.7,0.0,11.8,19.28,0.0,19.63,0.0,41.6
5155,0.0,7.0,2.4,0.0,0.0,0.0,7.9,0.0,8.9,0.0,0.0,21.2,0.0,12.4,19.3,0.0,20.9,0.0,41.7
5156,0.0,7.74,4.46,0.0,0.0,0.0,5.96,0.0,8.929999999999998,0.0,0.0,21.7,0.0,11.8,19.28,0.0,20.13,0.0,41.7
5157,0.0,8.39,10.41,0.0,0.0,0.0,0.0,0.0,0.0,0.0,0.0,24.38,0.0,0.0,25.3,0.0,31.52,0.0,44.4
5158,0.0,12.19,0.0,1.6,0.0,1.25,0.0,0.0,0.0,0.0,0.0,24.67,3.66,0.0,25.6,0.0,31.03,0.0,42.8
5159,0.0,11.44,3.76,0.79,0.0,0.0,0.0,0.0,0.0,0.0,0.0,43.46,0.0,0.0,5.63,0.0,34.92,0.0,43.2
5160,0.0,14.05,0.0,0.8,0.0,0.0,0.0,0.0,0.0,0.0,0.0,44.02,0.0,0.0,6.63,0.0,34.5,0.0,41.6
5161,0.0,8.21,4.05,0.77,0.0,0.0,6.41,0.0,0.0,0.0,1.0,23.7,0.0,0.0,24.59,0.0,31.27,0.0,42.4
5162,2.0,9.8,5.0,0.0,2.0,3.8,0.0,0.0,0.0,0.0,0.0,3.0,22.1,0.0,38.6,1.0,12.7,0.0,41.6
5163,2.0,18.4,5.0,0.0,0.0,4.3,0.0,0.0,0.0,0.0,0.0,4.0,27.4,0.0,33.0,0.0,5.9,0.0,33.0
5164,2.0,4.5,5.0,6.0,0.0,0.0,0.0,0.0,0.0,0.0,0.0,3.0,33.4,0.0,39.2,0.0,6.9,0.0,47.9
5166,2.0,10.0,5.0,0.0,0.0,4.0,0.0,0.0,0.0,0.0,0.0,3.0,28.0,0.0,39.0,0.0,9.0,0.0,41.2
5167,3.0,12.5,4.0,9.0,0.0,9.0,0.0,0.0,0.0,0.0,0.0,0.0,23.4,0.0,38.1,0.0,0.0,0.0,37.5
5168,2.0,10.4,5.0,0.0,0.0,5.0,0.0,0.0,0.0,0.0,0.0,4.0,31.0,6.2,32.4,0.0,4.0,0.0,39.3
5170,1.99,1.5,4.99,5.98,0.0,14.96,0.0,0.0,0.0,0.0,0.0,3.99,17.45,0.0,41.87,0.0,6.98,0.0,51.2
5171,1.99,1.49,4.98,5.97,0.0,12.94,0.0,0.0,0.0,0.5,0.0,2.99,15.42,0.0,42.79,1.99,8.96,0.0,51.2
5173,1.99,0.5,5.48,5.98,0.0,14.96,0.0,0.0,0.0,0.0,0.0,3.99,15.35,0.0,42.57,0.0,6.88,1.99,51.4
5174,1.99,1.99,4.49,6.98,0.0,13.96,0.0,0.0,0.0,0.0,0.0,3.99,16.25,0.0,42.07,0.0,7.98,0.0,50.8
5175,1.99,0.5,4.49,5.98,0.0,15.95,0.0,0.0,0.0,0.0,0.0,4.49,14.96,0.0,43.37,1.0,6.98,0.0,53.2
5181,0.0,5.32,3.33,0.0,6.71,2.69,0.0,0.0,0.0,0.0,0.0,0.0,8.029999999999998,11.54,30.73,0.0,0.0,31.65,31.34
5182,0.0,5.32,3.33,0.0,6.81,0.0,0.0,0.0,0.0,0.0,0.0,0.0,8.029999999999998,13.73,31.13,0.0,0.0,31.65,31.6
5183,0.0,5.62,3.33,0.0,6.71,2.39,0.0,0.0,0.0,0.0,0.0,0.0,11.04,8.529999999999998,30.73,0.0,0.0,31.65,31.25
5184,0.0,5.32,2.33,0.0,6.51,0.0,0.0,0.0,0.0,0.0,0.0,0.0,8.33,13.73,31.13,0.0,0.0,32.65,31.41
5185,0.0,5.32,3.33,0.0,5.61,2.69,0.0,0.0,0.0,0.0,0.0,0.0,16.35,5.02,30.03,0.0,0.0,31.65,31.32
5186,0.0,5.72,3.33,0.0,5.21,2.69,0.0,0.0,0.0,0.0,0.0,0.0,19.35,2.02,30.03,0.0,0.0,31.65,31.25
5187,0.0,5.92,3.33,0.0,5.01,2.69,0.0,0.0,0.0,0.0,0.0,0.0,21.37,0.0,30.03,0.0,0.0,31.65,31.04
5188,0.0,8.33,3.33,0.0,7.51,0.0,0.0,0.0,0.0,0.0,0.0,0.0,5.4,13.05,30.73,0.0,0.0,31.65,29.84
5189,0.0,5.32,3.33,0.0,7.83,0.0,4.0,0.0,0.0,0.0,0.0,0.0,5.09,14.05,29.73,0.0,0.0,30.65,30.35
5190,0.0,5.32,3.33,0.0,8.429999999999998,0.0,4.0,0.0,0.0,0.0,0.0,0.0,0.49,18.05,29.73,0.0,0.0,30.65,30.28
5191,0.0,6.12,3.33,0.0,7.03,0.0,4.5,0.0,0.0,0.0,0.0,0.0,11.09,7.55,29.73,0.0,0.0,30.65,29.79
5192,0.0,5.87,3.33,0.0,5.88,0.0,4.0,0.0,0.0,0.0,0.0,0.0,17.29,4.05,28.93,0.0,0.0,30.65,29.87
5193,0.0,5.87,3.33,0.0,5.28,0.0,4.6,0.0,0.0,0.0,0.0,0.0,21.34,0.0,28.93,0.0,0.0,30.65,29.87
5251,0.0,0.0,3.06,0.0,4.9,4.8,0.0,0.0,0.0,0.0,0.0,0.0,0.0,0.0,38.78,2.45,0.0,46.02,33.1
5252,2.5,0.0,6.0,0.0,1.2,4.7,0.0,0.0,0.0,0.0,0.0,0.0,13.2,0.0,38.0,1.5,0.0,32.9,37.6
5253,1.0,0.0,1.0,0.0,0.0,9.7,0.0,0.0,0.0,0.0,0.0,0.0,12.2,0.0,36.2,4.2,0.0,35.70000000000001,36.1
5254,0.0,0.0,5.0,0.0,5.2,9.7,0.0,0.0,0.0,0.0,0.0,0.0,13.2,0.0,33.0,0.0,0.0,33.9,34.9
5255,1.0,0.0,5.0,0.0,4.2,0.0,0.0,0.0,0.0,0.0,0.0,0.0,4.0,0.0,38.0,3.0,0.0,44.8,34.1
5256,2.0,0.0,5.0,0.0,1.2,9.7,0.0,0.0,0.0,0.0,0.0,0.0,13.2,0.0,33.0,2.0,0.0,33.9,35.5
5257,2.0,0.0,5.0,10.0,1.2,9.7,0.0,0.0,0.0,0.0,0.0,0.0,3.2,0.0,33.0,2.0,0.0,33.9,35.5
5258,2.0,0.0,5.0,0.0,1.2,9.7,0.0,0.0,0.0,0.0,0.0,0.0,5.2,0.0,33.0,2.0,8.0,33.9,35.4
5260,2.0,0.0,5.0,0.0,1.2,9.7,0.0,0.0,2.0,0.0,0.0,8.0,13.2,0.0,23.0,2.0,0.0,33.9,35.6
5277,8.01,10.01,0.5,0.0,6.01,1.3,0.0,0.0,1.5,0.0,0.0,7.51,0.0,0.0,58.06,6.01,0.5,0.0,45.97
5279,6.12,10.1,0.51,0.0,5.71,0.0,0.0,0.0,1.68,0.0,0.0,6.73,0.0,0.0,61.22,7.14,0.0,0.0,46.35
5284,0.0,0.0,0.0,0.0,0.0,14.57,0.0,0.0,12.36,0.22,0.0,3.16,9.25,0.0,55.17,0.0,5.04,0.0,58.06
5286,0.0,2.8,0.0,0.0,4.0,8.0,0.0,0.0,1.8,0.0,0.0,5.0,0.0,0.0,58.0,5.0,15.0,0.0,54.6
5287,0.0,1.5,0.0,0.0,3.0,14.0,0.0,0.0,3.0,0.0,0.0,8.5,0.0,0.0,55.5,2.5,11.0,0.0,56.6
5288,1.0,4.0,0.0,0.0,3.2,5.0,0.0,0.0,0.0,0.0,0.0,1.0,0.0,0.0,64.0,3.5,18.0,0.0,53.9
5289,0.0,0.0,4.0,0.0,3.9,8.099999999999998,0.0,0.0,1.5,0.0,0.0,5.0,0.0,0.0,58.3,5.1,13.8,0.0,56.3
5290,0.0,1.5,1.4,0.0,4.0,6.5,0.0,0.0,0.7,0.0,0.0,3.0,0.0,0.0,61.2,4.7,16.5,0.0,55.6
5291,0.0,3.5,0.0,0.0,4.0,20.0,0.0,0.0,0.0,0.0,0.0,4.5,0.0,0.0,55.0,5.0,7.7,0.0,50.8
5292,0.0,3.0,0.0,0.0,4.0,3.0,0.0,0.0,0.0,0.0,0.0,0.0,0.0,0.0,65.0,4.0,20.0,0.0,54.3
5293,0.0,5.0,0.0,0.0,2.0,12.7,0.0,0.0,0.0,0.0,0.0,0.0,0.0,0.0,57.0,3.0,20.0,0.0,49.9
5294,0.0,1.48,0.0,0.0,3.06,14.79,0.0,0.0,2.96,0.0,0.0,8.88,0.0,0.0,55.13,3.06,10.36,0.0,56.8
5295,2.0,1.0,4.0,0.0,3.9,7.1,0.0,0.0,1.5,0.0,0.0,5.0,0.0,0.0,58.3,2.9,13.8,0.0,52.6
5296,0.0,0.0,0.0,0.0,0.0,0.0,0.0,0.0,2.81,0.0,0.0,25.86,30.52,8.019999999999998,26.12,0.0,6.67,0.0,60.0
5297,0.0,0.0,0.0,0.0,0.0,0.0,0.0,0.0,2.3,0.0,0.0,24.44,31.55,8.49,27.56,0.0,5.66,0.0,60.7
5321,1.24,0.6,0.0,0.0,2.65,0.0,0.0,0.0,6.39,0.1,0.0,7.3,8.0,0.0,46.38,0.0,0.0,27.19,45.13
5322,0.7,0.87,0.0,0.0,2.1,0.0,0.0,0.0,6.21,0.2,0.0,6.62,6.51,0.0,40.69,0.0,0.0,35.88000000000001,40.5
5323,0.15,1.15,0.0,0.0,1.5,0.0,0.0,0.0,6.0,0.1,0.0,5.93,5.0,0.0,35.62,0.0,0.0,44.4,36.32
5324,0.15,2.8,0.5,0.0,0.95,0.0,0.0,0.0,4.65,0.1,0.0,5.36,8.0,1.65,31.27,0.0,0.0,44.42,32.87
5325,0.0,17.0,0.0,5.0,0.0,0.0,0.0,0.0,1.0,0.0,0.0,16.0,8.0,26.3,15.0,0.0,11.5,0.0,34.1
5326,0.0,17.4,0.0,8.199999999999998,0.0,0.0,0.0,0.0,0.0,0.0,0.0,17.4,3.0,24.6,17.4,0.0,11.8,0.0,34.4
5327,0.0,17.3,0.0,8.099999999999998,0.0,0.0,0.0,0.0,0.0,0.0,0.0,17.3,3.1,26.0,16.3,0.0,11.7,0.0,34.3
5332,0.0,16.84,0.0,10.0,0.0,0.0,2.96,0.0,0.2,0.0,0.0,15.92,2.04,23.88,18.98,0.0,8.98,0.0,33.1
5333,2.4,22.9,0.0,9.5,0.9,0.0,2.8,0.0,0.2,0.0,0.0,15.2,2.8,16.1,18.0,0.5,8.5,0.0,30.4
5334,0.0,17.1,2.0,8.0,0.1,4.0,3.0,0.0,0.2,0.0,1.0,16.0,0.0,19.5,19.7,0.0,8.5,0.0,33.2
5336,0.0,17.8,0.0,8.0,2.0,0.0,1.5,0.0,0.2,0.0,0.0,15.7,2.0,23.2,18.7,0.0,9.9,0.0,33.4
5337,6.35,12.3,6.25,6.5,1.1,0.0,21.7,0.0,0.0,0.0,0.0,3.2,10.8,3.2,28.4,0.0,0.0,0.0,30.0
5339,6.21,11.01,3.9,6.31,1.1,2.0,22.92,0.0,0.0,0.0,0.0,4.1,10.51,2.1,27.63,0.0,2.0,0.0,30.2
5340,7.23,11.04,7.13,6.33,1.1,0.0,22.49,0.0,0.0,0.0,0.0,4.12,10.54,2.11,27.71,0.0,0.0,0.0,30.1
5341,6.37,13.34,6.27,6.52,1.1,0.0,19.76,0.0,0.0,0.0,0.0,3.91,10.83,3.21,28.49,0.0,0.0,0.0,29.42
5342,7.26,11.09,8.17,6.35,1.11,0.0,22.18,0.0,0.0,0.0,0.0,3.12,10.58,1.11,28.83,0.0,0.0,0.0,30.1
5343,6.44,14.55,2.21,6.55,1.14,0.0,18.81,0.0,0.0,0.0,0.0,4.26,10.91,2.19,29.73,0.0,3.01,0.0,30.1
5344,6.2,11.0,5.1,6.3,1.1,0.0,22.9,0.0,0.0,0.0,2.1,4.1,10.5,0.0,27.6,0.0,2.9,0.0,30.5
5345,6.22,14.04,5.12,6.32,1.6,0.0,18.66,0.0,0.0,0.0,0.0,4.11,10.53,2.11,27.68,0.0,3.41,0.0,30.0
5346,6.2,11.0,5.1,6.3,1.1,0.0,22.9,0.0,0.0,0.0,0.0,4.1,10.5,2.1,27.6,0.0,2.9,0.0,30.5
5354,0.0,4.0,0.0,0.0,0.0,0.0,0.0,0.0,1.0,0.0,0.0,5.1,26.5,14.5,26.0,0.0,0.0,22.8,36.5
5355,0.0,4.0,0.0,0.0,0.0,0.0,0.0,0.0,1.0,0.0,0.0,5.1,25.5,14.5,26.0,0.0,0.0,23.8,35.9
5356,0.0,4.0,0.0,0.0,0.0,0.0,1.0,0.0,1.0,0.0,0.0,5.1,25.5,14.5,26.0,0.0,0.0,22.8,35.8
5357,0.0,3.5,0.0,0.0,0.0,0.0,1.0,0.0,1.0,0.0,0.0,5.6,25.5,14.5,26.0,0.0,0.0,22.8,36.5
5358,0.0,3.8,0.0,0.0,0.0,0.0,1.0,0.0,1.0,0.0,0.0,5.3,25.5,14.5,26.0,0.0,0.0,22.8,36.29
5359,0.0,3.0,0.0,0.0,0.0,0.0,1.0,0.0,1.0,0.0,0.0,5.3,25.5,14.5,26.8,0.0,0.0,22.8,37.16
5360,0.0,2.7,0.0,0.0,0.0,0.0,1.0,0.0,1.0,0.0,0.0,5.3,25.5,14.5,27.1,0.0,0.0,22.8,37.48
5369,2.2,14.6,0.0,0.0,2.5,0.0,0.0,0.0,0.5,0.0,0.0,11.9,0.0,0.0,51.4,14.4,2.2,0.0,41.5
5370,2.5,14.0,0.0,0.0,8.0,0.0,0.0,0.0,0.0,0.0,0.0,7.9,0.0,0.0,53.1,11.7,2.5,0.0,42.4
5371,4.2,15.5,1.0,0.0,2.5,0.0,0.0,0.0,0.5,0.0,0.0,7.9,0.0,0.0,54.4,13.7,0.0,0.0,41.0
5372,5.1,11.96,6.86,0.0,1.96,0.0,0.0,0.0,0.0,0.0,0.0,8.24,0.0,0.0,53.32,12.55,0.0,0.0,42.8
5374,4.2,15.3,0.0,0.0,2.5,0.0,0.0,0.0,0.5,0.0,0.0,7.9,0.0,0.0,54.1,15.2,0.0,0.0,42.1
5375,6.5,11.9,1.0,0.0,1.5,0.0,0.0,0.0,0.5,0.0,0.0,7.9,0.0,0.0,54.4,10.3,6.0,0.0,44.4
5376,1.0,16.5,0.0,0.0,2.0,0.0,0.0,0.0,4.0,0.0,0.0,5.4,0.0,0.0,46.0,21.2,3.9,0.0,41.0
5377,4.7,12.0,1.0,0.0,1.0,0.0,0.0,0.0,0.0,0.0,0.0,8.9,0.0,0.0,54.6,11.5,6.0,0.0,44.4
5378,6.2,9.5,0.0,0.0,1.5,0.0,0.0,0.0,0.0,0.0,0.0,8.4,0.0,0.0,50.4,12.0,12.0,0.0,47.0
5379,0.0,2.5,0.5,0.0,0.0,3.3,0.0,0.0,17.0,0.0,0.0,30.2,0.0,15.2,8.05,1.15,0.0,21.6,43.0
5396,0.0,18.91,0.0,0.0,0.0,0.0,0.0,0.0,0.0,0.0,17.81,24.72,0.0,38.56,0.0,0.0,0.0,0.0,30.9
5397,0.0,9.97,0.0,0.0,0.0,0.0,0.0,0.0,0.0,0.0,28.18,34.75,0.0,27.1,0.0,0.0,0.0,0.0,39.8
5398,0.0,18.19,0.0,0.0,0.0,0.0,0.0,0.0,0.0,0.0,8.57,23.78,0.0,49.46,0.0,0.0,0.0,0.0,30.8
5399,0.0,12.71,0.0,0.0,0.0,0.0,0.0,0.0,0.0,0.0,17.96,30.46,0.0,38.87,0.0,0.0,0.0,0.0,35.9
5400,0.0,12.22,0.0,0.0,0.0,0.0,0.0,0.0,0.0,0.0,8.64,29.29,0.0,49.85,0.0,0.0,0.0,0.0,35.3
5451,0.0,0.0,0.0,0.0,12.96,0.0,0.0,0.0,0.38,0.0,0.0,0.0,0.0,0.0,74.56,0.0,11.62,0.0,59.7
5452,0.0,0.0,0.0,0.0,14.2,0.0,0.0,0.0,0.45,0.0,0.0,0.0,0.0,0.0,74.48,0.0,10.36,0.0,59.5
5453,0.0,0.0,0.0,0.0,14.87,0.0,0.0,0.0,0.42,0.0,0.0,0.0,0.0,0.0,74.90999999999998,0.0,9.36,0.0,59.0
5454,0.0,0.0,0.0,0.0,16.03,0.0,0.0,0.0,0.31,0.0,0.0,0.0,0.0,0.0,75.12999999999998,0.0,8.179999999999998,0.0,58.9
5455,0.0,0.0,0.0,0.0,17.2,0.0,0.0,0.0,0.3,0.0,0.0,0.0,0.0,0.0,74.40999999999998,0.0,7.45,0.0,58.8
5456,0.0,0.0,0.0,0.0,20.9,0.0,0.0,0.0,0.38,0.0,0.0,0.0,0.0,0.0,73.87999999999998,0.0,4.51,0.0,58.6
5457,0.0,0.0,0.0,0.0,21.54,0.0,0.0,0.0,0.28,0.0,0.0,0.0,0.0,0.0,74.22,0.0,3.82,0.0,58.7
5458,0.0,0.0,0.0,0.0,22.99,0.0,0.0,0.0,0.21,0.0,0.0,0.0,0.0,0.0,74.04,0.0,2.61,0.0,58.6
5459,0.0,0.0,0.0,0.0,23.91,0.0,0.0,0.0,0.2,0.0,0.0,0.0,0.0,0.0,74.25,0.0,1.51,0.0,58.6
5460,0.0,0.0,0.0,0.0,18.77,0.0,0.0,0.0,8.949999999999998,0.0,0.0,0.0,0.0,0.0,72.12,0.0,0.08,0.0,60.2
5461,0.0,0.0,0.0,0.0,20.67,0.0,0.0,0.0,6.87,0.0,0.0,0.0,0.0,0.0,72.22,0.0,0.12,0.0,59.9
5462,0.0,0.0,0.0,0.0,22.25,0.0,0.0,0.0,4.26,0.0,0.0,0.0,0.0,0.0,73.45,0.0,0.02,0.0,58.2
5463,0.0,0.0,0.0,0.0,22.71,0.0,0.0,0.0,2.72,0.0,0.0,0.0,0.0,0.0,74.40999999999998,0.0,0.08,0.0,57.4
5464,0.0,0.0,0.0,0.0,6.52,0.0,0.0,0.0,1.65,0.0,0.0,33.78,0.0,0.0,41.97,7.38,8.56,0.0,64.2
5465,0.0,0.0,0.0,0.0,7.02,0.0,0.0,0.0,0.8,0.0,0.0,25.79,0.0,0.0,49.67,7.53,9.11,0.0,65.3
5466,0.0,0.0,0.0,0.0,6.26,0.0,0.0,0.0,0.62,0.0,0.0,13.65,0.0,0.0,62.43,8.06,8.9,0.0,67.4
5467,0.0,0.0,0.0,0.0,7.51,0.0,0.0,0.0,0.91,0.0,0.0,10.79,0.0,0.0,64.66,7.429999999999999,8.609999999999998,0.0,63.7
5468,0.0,0.0,0.0,0.0,7.04,0.0,0.0,0.0,0.65,0.0,0.0,9.58,0.0,0.0,66.51,7.4,8.72,0.0,63.0
5469,0.0,0.0,0.0,0.0,7.61,0.0,0.0,0.0,0.92,0.0,0.0,5.49,0.0,0.0,68.87,8.3,8.72,0.0,63.2
5470,0.0,0.0,0.0,0.0,7.55,0.0,0.0,0.0,0.91,0.0,0.0,5.45,0.0,0.0,69.14,8.23,8.65,0.0,62.3
5471,0.0,0.0,0.0,0.0,11.5,0.0,0.0,0.0,0.8,0.0,0.0,46.13,0.0,0.0,41.34,0.0,0.13,0.0,46.3
5472,0.0,0.0,0.0,0.0,10.43,0.0,0.0,0.0,0.8,0.0,0.0,42.31,0.0,0.0,46.28,0.0,0.08,0.0,44.9
5473,0.0,0.0,0.0,0.0,10.37,0.0,0.0,0.0,0.89,0.0,0.0,36.27,0.0,0.0,52.26,0.0,0.1,0.0,44.6
5474,0.0,0.0,0.0,0.0,9.57,0.0,0.0,0.0,0.98,0.0,0.0,31.31,0.0,0.0,57.97,0.0,0.08999999999999998,0.0,44.7
5475,0.0,0.0,0.0,0.0,11.19,0.0,0.0,0.0,0.8399999999999997,0.0,0.0,25.81,0.0,0.0,61.92,0.0,0.14,0.0,45.7
5476,0.0,0.0,0.0,0.0,10.11,0.0,0.0,0.0,0.88,0.0,0.0,21.77,0.0,0.0,67.05,0.0,0.13,0.0,46.0
5477,0.0,0.0,0.0,0.0,11.3,0.0,0.0,0.0,0.89,0.0,0.0,12.49,0.0,0.0,75.17,0.0,0.1,0.0,47.2
5478,0.0,0.0,0.0,0.0,9.77,0.0,0.0,0.0,0.8199999999999998,0.0,0.0,18.67,0.0,0.0,70.58,0.0,0.1,0.0,46.4
5479,0.0,0.0,0.0,0.0,23.05,0.0,0.0,0.0,0.8399999999999997,0.0,0.0,43.64,0.0,0.0,32.18,0.0,0.22,0.0,35.3
5480,0.0,0.0,0.0,0.0,23.71,0.0,0.0,0.0,0.8399999999999997,0.0,0.0,39.99,0.0,0.0,35.22,0.0,0.16,0.0,35.4
5481,0.0,0.0,0.0,0.0,20.46,0.0,0.0,0.0,0.07,0.0,0.0,28.97,0.0,0.0,50.28,0.0,0.14,0.0,35.70000000000001
5482,0.0,0.0,0.0,0.0,6.84,0.0,0.0,0.0,0.44,0.0,0.0,0.66,0.0,0.0,75.4,8.019999999999998,8.56,0.0,60.8
5483,0.0,0.0,0.0,0.0,6.87,0.0,0.0,0.0,0.59,0.0,0.0,0.0,0.0,0.0,75.97,7.92,8.58,0.0,61.1
5484,0.0,0.0,0.0,0.0,24.02,1.29,0.0,0.0,0.68,0.0,0.0,0.0,0.0,0.0,73.93,0.0,0.05,0.0,57.06
5485,0.0,0.0,0.0,0.0,21.94,3.52,0.0,0.0,0.77,0.0,0.0,0.0,0.0,0.0,73.64,0.0,0.06,0.0,58.18
5486,0.0,0.0,0.0,0.0,20.69,4.56,0.0,0.0,0.88,0.0,0.0,0.0,0.0,0.0,73.72,0.0,0.06,0.0,57.02
5487,0.0,0.0,0.0,0.0,19.49,6.12,0.0,0.0,0.88,0.0,0.0,0.0,0.0,0.0,73.4,0.0,0.04,0.0,56.1
5488,0.0,0.0,0.0,0.0,17.1,6.71,0.0,0.0,0.88,0.0,0.0,0.0,0.0,0.0,75.2,0.0,0.05,0.0,59.0
5489,0.0,0.0,0.0,0.0,15.44,11.16,0.0,0.0,0.6,0.0,0.0,0.0,0.0,0.0,72.67,0.0,0.06,0.0,57.4
5490,0.0,0.0,0.0,0.0,14.71,11.4,0.0,0.0,1.76,0.0,0.0,0.0,0.0,0.0,71.98,0.0,0.06,0.0,59.88
5491,0.0,0.0,0.0,0.0,0.3,0.0,0.0,0.0,0.0,0.0,0.0,0.0,0.0,0.0,70.5,20.0,0.0,9.2,55.1
5492,0.0,0.0,0.0,0.0,0.3,0.0,0.0,0.0,0.0,0.0,0.0,0.0,0.0,0.0,65.46,14.76,0.0,19.48,49.7
5493,0.0,0.0,0.0,0.0,0.4,0.0,0.0,0.0,0.0,0.0,0.0,0.0,0.0,0.0,55.32,15.16,0.0,29.12,42.7
5494,0.0,0.0,0.0,0.0,0.8,0.0,0.0,0.0,0.0,0.0,0.0,0.0,0.0,0.0,45.09,10.22,0.0,43.89,36.4
5495,0.0,0.0,0.0,0.0,1.2,0.0,0.0,0.0,0.0,0.0,0.0,0.0,0.0,0.0,39.62,9.98,0.0,49.2,33.2
5496,0.0,0.0,0.0,0.0,9.4,0.0,0.0,0.0,0.0,0.0,0.0,0.0,0.0,0.0,38.1,0.0,0.0,52.5,31.3
5497,0.0,0.0,0.0,0.0,1.21,0.0,0.0,0.0,0.0,0.0,0.0,0.0,0.0,0.0,35.31,9.76,0.0,53.72,30.7
5498,0.0,0.0,0.0,0.0,1.5,0.0,0.0,0.0,0.0,0.0,0.0,0.0,0.0,0.0,40.4,0.0,0.0,58.1,31.9
5499,0.0,0.0,0.0,0.0,1.5,0.0,0.0,0.0,0.0,0.0,0.0,0.0,0.0,0.0,35.4,5.0,0.0,58.1,31.4
5500,0.0,0.0,0.0,0.0,1.8,0.0,0.0,0.0,0.0,0.0,0.0,0.0,0.0,0.0,34.4,0.0,0.0,63.8,29.0
5501,0.0,0.0,0.0,0.0,1.8,0.0,0.0,0.0,0.0,0.0,0.0,0.0,0.0,0.0,29.3,0.0,0.0,68.9,26.4
5502,0.0,0.0,0.0,0.0,1.61,0.0,0.0,0.0,0.0,0.0,0.0,0.0,0.0,0.0,25.0,0.2,0.0,73.19,24.0
5503,0.0,0.0,0.0,0.0,2.0,0.0,0.0,0.0,0.0,0.0,0.0,0.0,0.0,0.0,24.4,0.0,0.0,73.59999999999998,23.7
5504,0.0,0.0,0.0,0.0,1.6,0.0,0.0,0.0,0.0,0.0,0.0,0.0,0.0,0.0,18.6,3.7,0.0,76.09999999999998,19.9
5505,0.0,0.0,0.0,0.0,1.61,0.0,0.0,0.0,0.0,0.0,0.0,0.0,0.0,0.0,20.1,0.0,0.0,78.29,21.0
5506,0.0,0.0,0.0,0.0,1.7,0.0,0.0,0.0,0.0,0.0,0.0,0.0,0.0,0.0,19.7,0.0,0.0,78.59999999999998,20.7
5507,0.0,0.0,0.0,0.0,0.4,0.0,0.0,0.0,0.0,0.0,0.0,0.0,0.0,0.0,20.54,0.0,0.0,79.06,21.0
5508,0.0,0.0,0.0,0.0,2.0,0.0,0.0,0.0,0.0,0.0,0.0,0.0,0.0,0.0,17.4,0.0,0.0,80.59999999999998,18.9
5509,0.0,0.0,0.0,0.0,2.3,0.0,0.0,0.0,0.0,0.0,0.0,0.0,0.0,0.0,15.18,0.0,0.0,82.51999999999998,17.3
5510,0.0,0.0,0.0,0.0,1.7,0.0,0.0,0.0,0.0,0.0,0.0,0.0,0.0,0.0,11.7,0.0,0.0,86.59999999999998,15.0
5511,0.0,0.0,0.0,0.0,1.83,0.0,0.0,0.0,0.0,0.0,0.0,0.0,0.0,0.0,8.0,0.0,0.0,90.17,11.9
5759,0.0,0.0,0.0,0.0,0.0,0.0,0.0,0.0,0.0,0.0,0.0,0.0,0.0,0.0,100.0,0.0,0.0,0.0,67.8
5760,0.0,0.0,0.0,0.0,0.0,0.0,0.0,0.0,0.0,0.0,0.0,0.0,0.0,0.0,100.0,0.0,0.0,0.0,67.83
5963,0.0,0.0,0.0,0.0,19.07,0.0,0.0,0.0,4.0,0.0,0.0,20.29,0.0,0.0,56.29,0.0,0.0,0.0,68.1
5964,0.0,0.0,0.0,0.0,16.02,0.0,0.0,0.0,0.0,0.34,0.0,10.7,2.84,0.0,70.1,0.0,0.0,0.0,63.9
5965,0.0,0.0,0.0,0.0,20.05,0.0,0.0,0.0,0.64,0.0,0.0,0.0,0.0,0.0,74.15,0.0,4.79,0.0,60.9
5966,0.0,0.0,0.0,0.0,18.8,0.0,0.0,0.0,1.09,0.27,0.0,14.05,6.8,0.0,54.74,0.0,0.61,3.64,59.5
5967,0.0,0.0,0.0,0.0,5.5,11.96,0.0,0.0,1.67,0.0,0.0,6.33,27.17,0.0,46.91,0.0,0.0,0.0,57.4
5968,0.0,0.0,0.0,0.0,0.0,0.0,0.0,0.0,5.27,0.19,0.0,14.87,42.02,0.0,37.65,0.0,0.0,0.0,61.0
5969,0.0,0.0,0.0,0.0,0.0,9.25,0.0,0.0,3.7,0.0,0.0,6.15,42.04,0.0,37.04,0.0,0.0,1.26,55.4
5970,0.0,0.0,0.0,0.0,16.4,0.0,0.0,0.0,0.0,0.0,0.0,1.5,0.0,0.0,68.3,0.0,3.96,9.5,54.8
5971,0.0,0.0,0.0,0.0,14.35,0.0,0.0,0.0,0.0,0.0,0.0,10.15,13.76,0.0,50.32,0.0,2.82,8.349999999999998,54.7
5972,0.0,0.0,0.0,0.0,0.0,9.420000000000002,0.0,0.0,3.57,0.0,0.0,5.97,42.65,0.0,36.5,0.0,0.0,1.34,54.2
5973,0.0,0.0,0.0,0.0,12.45,0.0,0.0,0.0,0.0,0.3,0.0,0.11,0.0,0.0,60.63,0.0,0.34,25.87,45.7
5974,0.0,0.0,0.0,0.0,2.63,8.3,0.0,0.0,0.0,0.0,0.0,4.35,37.96,0.0,31.22,0.0,0.0,15.23,44.8
5975,0.0,0.0,0.0,0.0,11.54,0.0,0.0,0.0,0.0,0.0,0.0,0.0,0.0,0.0,56.58,0.0,0.32,31.28,42.6
5976,0.0,0.0,0.0,0.0,8.4,0.0,0.0,0.0,0.0,0.0,0.0,0.0,0.0,0.0,46.15,0.0,0.52,44.7,36.5
5977,0.0,0.0,0.0,0.0,6.33,0.0,0.0,0.0,0.0,0.0,0.0,0.8299999999999998,0.0,0.0,45.6,0.0,0.51,46.5,36.6
5978,0.0,0.0,0.0,0.0,7.63,0.0,0.0,0.0,0.0,0.0,0.0,0.46,0.0,0.0,41.05,0.0,0.0,50.45,33.8
5979,0.0,0.0,0.0,0.0,5.26,0.0,0.0,0.0,0.0,0.0,0.0,0.0,0.0,0.0,37.66,0.0,2.11,54.68,32.1
5980,0.0,0.0,0.0,0.0,0.0,0.0,0.0,0.0,0.0,0.0,0.0,0.0,0.0,0.0,35.4,5.16,0.0,59.1,30.2
5982,0.0,0.0,0.0,0.0,4.49,2.48,0.0,0.0,0.0,0.53,0.0,13.25,2.34,0.0,66.29,10.38,0.0,0.0,64.5
5983,0.0,0.0,0.0,0.0,5.79,1.28,0.0,0.0,0.0,0.55,0.0,1.09,0.0,0.0,68.85,13.38,8.8,0.0,58.6
5984,0.63,0.0,0.0,0.0,3.78,3.41,0.0,0.0,0.0,0.49,0.0,4.87,18.21,0.0,59.65,8.73,0.0,0.0,59.9
5985,0.0,0.18,0.42,0.0,0.0,5.49,0.0,0.0,5.16,0.59,0.0,4.69,43.1,0.0,38.84,0.0,0.0,1.26,54.9
5986,0.0,2.06,4.76,0.0,0.0,3.06,0.0,0.0,1.64,0.0,0.0,9.35,39.53,7.0,32.6,0.0,0.0,0.0,50.7
5988,0.0,0.0,0.0,0.0,3.17,6.81,0.0,0.0,0.0,0.68,0.0,2.24,13.82,0.0,54.16,7.309999999999999,0.0,11.5,51.0
5989,0.0,0.0,0.0,0.0,2.5,8.439999999999998,0.0,0.0,0.0,0.34,0.0,0.0,15.89,0.0,45.68,3.79,0.0,23.13,43.6
5990,0.0,0.0,0.0,0.0,2.39,0.88,0.0,0.0,0.0,0.19,0.0,0.0,7.44,0.0,45.02,5.51,0.0,38.49,38.6
5991,0.0,0.0,0.0,0.0,2.63,0.0,0.0,0.0,0.0,0.22,0.0,0.88,1.93,0.0,58.27,7.86,0.0,28.11,45.5
5992,0.0,0.0,0.0,0.0,2.53,0.0,0.0,0.0,0.0,0.21,0.0,0.0,1.86,0.0,55.3,7.559999999999999,0.0,32.44,42.5
5993,0.0,0.0,0.0,0.0,1.71,0.43,0.0,0.0,0.0,0.19,0.0,0.0,0.0,0.0,47.16,3.95,0.0,46.47,36.6
5994,0.0,0.01,0.03,0.0,0.43,0.0,0.0,0.0,0.0,0.07,0.0,0.0,0.0,0.0,32.28,0.97,0.0,66.17,27.7
5996,0.0,0.0,0.0,0.0,0.0,0.0,0.0,0.0,0.32,0.0,0.0,19.83,0.0,0.0,58.11,21.53,0.0,0.0,70.2
5997,0.0,0.0,0.0,0.0,0.0,2.3,0.0,0.0,1.9,0.0,0.0,21.5,0.0,0.0,59.5,14.4,0.3,0.0,65.3
5998,0.0,0.0,0.0,0.0,0.0,0.0,0.0,0.0,0.3,0.0,0.0,6.69,0.0,0.0,69.53,20.48,2.9,0.0,64.1
5999,0.0,0.0,0.0,0.0,0.0,0.0,0.0,0.0,0.3,0.0,0.0,7.19,7.19,0.0,67.03,16.18,2.0,0.0,63.8
6000,0.0,0.0,0.0,0.0,0.0,0.0,0.0,0.0,0.1,0.0,0.0,0.0,0.0,0.0,35.14,2.8,0.1,61.86,29.5
6001,0.0,0.0,0.0,0.0,0.0,0.0,0.0,0.0,0.2,0.0,0.0,0.0,0.0,0.0,40.56,7.49,0.2,51.45,33.7
6002,0.0,0.0,0.0,0.0,0.0,4.69,0.0,0.0,0.2,0.6,0.0,0.0,13.57,0.0,36.53,4.89,0.2,39.12,35.6
6003,0.0,0.0,0.0,0.0,5.0,0.0,0.0,0.0,0.2,0.0,0.0,0.0,0.0,0.0,46.3,1.1,0.3,47.0,36.1
6004,0.0,0.0,0.0,0.0,5.1,0.0,0.0,0.0,0.2,0.0,0.0,0.0,0.0,0.0,47.5,1.2,0.3,45.6,37.0
6005,0.0,0.0,0.0,0.0,5.19,0.0,0.0,0.0,0.2,0.0,0.0,0.0,0.0,0.0,47.95,1.2,0.3,45.05,36.9
6006,0.0,0.0,0.0,0.0,0.0,0.0,0.0,0.0,0.2,0.0,0.0,0.0,0.0,0.0,52.45,9.49,0.3,37.46,40.8
6007,0.0,0.0,0.0,0.0,0.0,0.0,0.0,0.0,0.2,0.0,0.0,0.0,0.0,0.0,52.8,10.1,0.3,36.5,41.4
6008,0.0,0.0,0.0,0.0,0.0,0.0,0.0,0.0,0.2,0.0,0.0,0.0,0.0,0.0,55.62,11.04,0.3,32.74,42.9
6009,0.0,0.0,0.0,0.0,0.0,0.0,0.0,0.0,0.2,0.0,0.0,0.0,7.389999999999999,0.0,52.2,9.88,0.3,29.84,44.0
6010,0.0,0.0,0.0,0.0,0.0,0.0,0.0,0.0,0.3,0.0,0.0,0.0,2.5,0.0,60.48,13.87,0.3,22.46,45.5
6011,0.0,0.0,0.0,0.0,0.0,0.0,0.0,0.0,0.3,0.0,0.0,0.0,0.0,0.0,59.76,12.61,0.3,26.93,45.8
6012,0.0,0.0,0.0,0.0,0.0,0.0,0.0,0.0,0.2,0.3,0.0,0.0,4.5,0.0,57.7,12.0,0.3,24.9,46.1
6013,0.0,0.0,0.0,0.0,3.0,8.29,0.0,0.0,0.2,0.0,0.0,0.0,15.28,0.0,47.45,9.090000000000002,0.3,16.28,46.6
6014,0.0,0.0,0.0,0.0,0.0,4.1,0.0,0.0,0.2,0.7,0.0,0.0,15.12,0.0,56.46,12.01,0.3,11.11,51.4
6015,0.0,0.0,0.0,0.0,9.2,5.2,0.0,0.0,0.3,7.0,0.0,0.0,0.0,0.0,66.8,3.9,0.4,7.1,51.6
6016,0.0,0.0,0.0,0.0,0.0,4.1,0.0,0.0,0.2,0.7,0.0,0.0,14.8,0.0,55.9,13.3,0.3,10.7,51.7
6017,0.0,0.0,0.0,0.0,2.3,0.0,0.0,0.0,1.9,20.4,0.0,18.3,0.0,0.0,52.4,4.3,0.3,0.0,52.2
6018,0.0,0.0,0.0,0.0,3.2,8.609999999999998,0.0,0.0,0.2,0.8,0.0,0.0,27.23,0.0,49.35,9.51,0.3,0.7,55.0
6019,0.0,0.0,0.0,0.0,0.0,10.49,0.0,0.0,0.2,0.8,0.0,5.09,31.37,0.0,42.56,9.29,0.2,0.0,56.1
6020,0.0,0.0,0.0,0.0,0.0,6.69,0.0,0.0,3.5,0.4,0.0,4.7,45.85,0.0,36.16,1.8,0.2,0.0,56.1
6021,0.0,0.0,0.0,0.0,0.0,6.8,0.0,0.0,3.6,0.0,0.0,5.9,45.1,0.0,36.7,0.9,0.2,0.0,56.3
6022,0.0,0.0,0.0,0.0,0.0,7.889999999999999,0.0,0.0,4.9,0.0,0.0,4.4,32.47,0.0,45.55,3.9,0.3,0.0,57.7
6023,0.0,0.0,0.0,0.0,11.0,16.5,0.0,0.0,0.3,0.0,0.0,0.0,0.0,0.0,69.7,1.7,0.4,0.0,57.9
6024,0.0,0.0,0.0,0.0,0.0,6.69,0.0,0.0,3.5,0.3,0.0,7.69,44.56,0.0,36.16,0.2,0.2,0.0,59.0
6025,0.0,0.0,0.0,0.0,0.0,0.0,0.0,0.0,0.2,0.0,0.0,1.8,26.87,0.0,57.04,13.69,0.3,0.0,59.4
6026,0.0,0.0,0.0,0.0,0.0,0.0,0.0,0.0,3.5,0.4,0.0,15.42,48.75,0.0,31.33,0.2,0.2,0.0,59.8
6027,0.0,0.0,0.0,0.0,6.09,0.0,0.0,0.0,0.3,0.0,0.0,0.0,0.0,0.0,71.93000000000002,10.09,11.39,0.0,60.3
6028,0.0,0.0,0.0,0.0,0.0,0.0,0.0,0.0,0.3,0.0,0.0,0.0,0.0,0.0,69.6,18.4,11.5,0.0,60.5
6029,0.0,0.0,0.0,0.0,0.0,0.0,0.0,0.0,0.3,0.0,0.0,0.0,0.0,0.0,69.43,18.98,11.09,0.0,60.8
6030,0.0,0.0,0.0,0.0,0.0,0.0,0.0,0.0,5.69,0.0,0.0,18.96,42.22,0.0,32.24,0.2,0.2,0.0,61.1
6031,0.0,0.0,0.0,0.0,0.0,0.0,0.0,0.0,0.3,0.0,0.0,2.7,0.0,0.0,71.17,18.82,6.81,0.0,62.1
6039,0.0,14.71,0.0,0.0,3.0,0.0,0.0,0.0,0.0,0.0,0.0,0.0,0.0,0.0,62.66,10.01,9.31,0.0,42.38
6040,0.0,14.71,0.0,0.0,11.01,0.0,0.0,0.0,0.0,0.0,0.0,0.0,0.0,0.0,62.66,2.0,9.31,0.0,41.75
6041,0.0,14.8,0.0,0.0,13.0,0.0,0.0,0.0,0.0,0.0,0.0,0.0,0.0,0.0,62.6,0.0,9.3,0.0,41.53
6042,0.5,14.8,0.0,0.0,12.0,0.0,0.0,0.0,0.0,0.0,0.0,0.0,0.0,0.0,62.6,0.5,9.5,0.0,41.5
6043,0.5,14.8,0.0,0.0,12.0,0.0,0.0,0.0,0.0,0.0,0.0,0.0,0.0,0.0,62.6,1.5,8.5,0.0,41.64
6044,0.5,13.8,0.0,0.0,12.0,0.0,0.0,0.0,0.0,0.0,0.0,0.0,0.0,0.0,63.6,0.5,9.5,0.0,42.61
6045,0.0,14.8,0.0,0.0,12.0,0.0,0.0,0.0,0.0,0.0,0.0,0.0,0.0,0.0,62.6,1.0,9.5,0.0,41.65
6046,0.0,15.0,0.0,0.0,3.0,0.0,0.0,0.0,0.0,0.0,0.0,0.0,0.0,0.0,62.6,10.0,9.3,0.0,42.17
6047,0.0,14.8,0.0,0.0,10.0,0.0,0.0,0.0,0.0,0.0,0.0,0.0,0.0,0.0,62.6,3.0,9.5,0.0,41.65
6048,0.0,15.0,0.0,0.0,5.0,0.0,0.0,0.0,0.0,0.0,0.0,0.0,0.0,0.0,62.6,8.0,9.3,0.0,41.89
6049,0.23,16.26,0.0,0.0,5.3,0.0,0.0,0.0,0.0,0.0,0.0,0.0,0.0,0.0,63.12,7.269999999999999,7.73,0.0,40.58
6050,0.48,14.96,0.0,0.0,10.1,0.0,0.0,0.0,0.0,0.0,0.0,0.0,0.0,0.0,63.25,1.51,9.6,0.0,41.44
6051,0.48,14.3,0.0,0.0,10.09,0.0,0.0,0.0,0.0,0.0,0.0,0.0,0.0,0.0,63.18,2.27,9.590000000000002,0.0,41.86
6052,0.23,16.25,0.0,0.0,5.01,0.0,0.0,0.0,0.0,0.0,0.0,0.0,0.0,0.0,63.08,7.26,7.98,0.0,40.52
6053,0.34,16.01,0.0,0.0,5.02,0.0,0.0,0.0,0.0,0.0,0.0,0.0,0.0,0.0,63.25,7.29,8.01,0.0,40.83
6054,0.0,16.18,0.0,0.0,4.98,0.0,0.0,0.0,0.0,0.0,0.0,0.0,0.0,0.0,62.82,7.97,7.95,0.0,40.83
6095,0.0,1.65,7.55,0.0,0.0,1.0,17.0,0.0,0.5,0.0,0.0,20.0,0.0,40.1,2.7,0.0,0.0,9.5,32.4
6096,0.0,6.05,7.45,0.0,0.0,0.0,17.25,0.0,0.0,0.0,0.0,21.05,0.0,45.2,3.0,0.0,0.0,0.0,32.0
6097,0.0,4.9,5.66,0.0,0.0,0.0,23.87,0.0,0.0,0.0,0.0,21.07,0.0,42.04,2.45,0.0,0.0,0.0,30.7
6098,0.0,3.3,7.9,0.0,0.0,0.0,16.2,0.0,0.0,0.0,0.0,23.0,0.0,46.5,3.1,0.0,0.0,0.0,34.3
6119,3.01,1.3,5.11,0.0,0.0,11.22,0.0,0.0,0.0,0.0,0.0,0.0,32.97,11.12,32.26,0.0,3.01,0.0,47.4
6120,1.5,1.1,5.1,0.0,0.0,11.2,0.0,0.0,2.0,0.0,0.0,2.8,35.1,11.3,26.9,0.0,3.0,0.0,48.6
6121,1.0,7.1,2.5,5.0,0.0,2.3,0.0,0.0,0.0,0.0,0.0,5.8,35.1,13.8,27.4,0.0,0.0,0.0,39.9
6122,1.0,2.0,5.1,0.0,0.0,4.2,0.0,0.0,0.0,0.0,0.0,2.8,24.2,11.3,32.4,0.0,17.0,0.0,49.2
6123,1.0,4.5,5.1,10.0,0.0,12.3,0.0,0.0,0.0,0.0,0.0,5.8,20.1,13.8,27.4,0.0,0.0,0.0,44.0
6124,1.6,4.2,5.2,0.0,0.0,9.6,1.1,0.0,0.0,0.0,0.0,3.9,33.0,8.3,28.0,0.0,4.6,0.0,43.6
6125,0.5,0.0,6.0,5.0,0.0,17.5,0.0,0.0,0.0,0.0,0.0,8.4,23.0,17.7,21.9,0.0,0.0,0.0,47.8
6126,2.0,1.1,5.2,5.0,0.0,11.5,0.0,0.0,0.0,0.0,0.0,8.0,19.4,23.0,24.8,0.0,0.0,0.0,48.7
6128,1.0,0.0,5.19,5.0,0.0,2.5,3.8,0.0,2.0,0.0,0.0,8.39,32.37,18.08,21.68,0.0,0.0,0.0,47.7
6129,0.5,0.0,5.0,5.0,0.0,3.2,0.0,0.0,3.0,0.0,0.0,9.5,36.8,14.7,22.3,0.0,0.0,0.0,51.5
6173,0.7,15.31,1.3,0.0,5.9,0.0,0.0,0.0,0.5,0.0,0.0,5.05,0.0,0.0,53.93,13.86,3.15,0.0,41.1
6174,0.7,15.48,1.32,0.0,5.74,0.0,0.0,0.0,0.5,0.0,0.0,4.47,0.0,0.0,54.2,14.09,3.2,0.0,41.2
6175,0.5,15.15,1.0,0.0,7.95,0.0,0.0,0.0,0.5,0.0,0.0,4.9,0.0,0.0,54.2,12.2,3.3,0.0,41.4
6176,0.5,15.3,1.0,0.0,5.9,0.0,0.0,0.0,0.5,0.0,0.0,6.55,0.0,0.0,52.75,14.05,3.15,0.0,41.1
6177,0.6,15.85,1.0,0.0,5.95,0.0,0.0,0.0,0.5,0.0,0.0,3.8,0.0,0.0,54.45,14.4,3.15,0.0,40.8
6178,0.5,15.4,1.0,0.0,6.1,0.0,0.0,0.0,0.5,0.0,0.0,6.05,0.0,0.0,53.05,14.05,3.05,0.0,40.8
6179,0.5,15.3,1.3,0.0,6.3,0.0,0.0,0.0,0.5,0.0,0.0,4.85,0.0,0.0,53.95,13.85,3.15,0.0,41.2
6180,0.5,15.65,1.3,0.0,5.9,0.0,0.0,0.0,0.5,0.0,0.0,5.05,0.0,0.0,52.95,15.85,2.0,0.0,40.8
6181,0.5,16.1,1.3,0.0,8.199999999999998,0.0,0.0,0.0,0.5,0.0,0.0,2.95,0.0,0.0,56.4,11.4,2.35,0.0,40.5
6182,6.2,6.1,4.9,3.4,1.6,0.0,9.3,0.0,0.0,0.0,0.0,11.4,0.0,13.8,34.0,0.0,9.0,0.0,41.4
6183,5.7,6.45,5.2,3.4,1.6,0.0,9.5,0.0,0.0,0.0,0.0,12.05,0.0,12.8,34.0,0.0,9.0,0.0,41.0
6184,7.8,6.0,4.9,2.4,0.0,0.0,9.3,0.0,0.0,0.0,0.0,11.4,0.0,13.8,35.0,0.0,9.1,0.0,41.8
6185,7.8,6.0,4.9,3.4,0.0,0.0,9.3,0.0,0.0,0.0,0.0,8.4,0.0,13.8,37.0,0.0,9.1,0.0,41.8
6186,6.2,6.1,4.9,3.4,0.0,0.0,9.3,0.0,0.0,0.0,0.0,11.4,0.0,13.8,35.6,0.0,9.0,0.0,41.7
6206,1.0,1.0,4.5,0.0,8.0,2.7,0.0,0.0,8.5,0.0,0.0,2.0,1.0,0.0,64.0,7.0,0.0,0.0,57.0
6210,0.0,0.0,0.0,0.0,7.01,1.14,0.0,0.0,4.11,0.0,0.0,0.0,10.51,0.0,76.81999999999998,0.0,0.0,0.0,60.0
6211,0.0,0.0,2.0,0.0,12.09,2.1,0.0,0.0,0.7,0.0,0.0,0.0,0.0,0.0,65.83,5.19,0.0,11.79,51.0
6212,0.0,0.0,0.0,0.0,9.0,10.5,0.0,0.0,0.5,0.0,0.0,0.0,0.0,0.0,69.4,9.3,0.0,1.0,58.0
6213,0.0,0.0,0.0,0.0,8.08,3.21,0.0,0.0,0.9900000000000002,0.0,0.0,2.57,0.0,0.0,65.76,12.75,6.19,0.0,60.0
6214,0.0,0.0,0.0,0.0,13.28,3.59,0.0,0.0,2.01,0.0,0.0,2.96,0.0,0.0,69.05,2.59,0.0,6.21,57.0
6215,0.0,0.0,0.0,0.0,10.26,5.12,0.0,0.0,0.37,0.0,0.0,4.85,8.39,0.0,63.88,6.76,0.0,0.0,60.0
6216,0.0,0.0,0.0,0.0,9.46,2.0,0.0,0.0,0.77,0.0,0.0,8.99,11.38,0.0,62.66,4.21,0.0,0.0,62.0
6232,5.0,0.0,0.0,0.0,0.0,0.0,0.0,0.0,0.0,0.0,0.0,30.0,10.0,30.0,10.0,0.0,15.0,0.0,54.9
6249,2.7,0.0,1.0,0.0,11.0,0.0,0.0,0.0,1.0,0.3,0.0,0.0,0.0,2.0,36.0,3.0,0.0,43.0,34.5
6252,2.7,3.0,4.0,0.0,10.0,0.0,5.0,0.0,0.0,0.3,0.0,0.0,0.0,0.0,27.0,3.0,0.0,45.0,36.3
6253,3.0,0.0,0.0,0.0,8.0,0.0,0.0,0.0,4.0,0.0,0.0,0.0,0.0,4.0,40.0,4.0,0.0,37.0,37.0
6254,2.0,0.0,3.0,0.0,7.8,0.0,0.0,0.0,0.0,0.0,0.0,0.0,0.0,2.0,22.5,4.0,4.9,53.8,25.9
6256,1.0,0.0,0.0,0.0,11.0,0.0,0.0,0.0,1.0,0.0,2.0,0.0,0.0,2.0,41.0,7.0,0.0,35.0,36.8
6257,3.0,2.0,2.0,5.0,9.0,0.0,0.0,0.0,0.0,0.0,0.0,0.0,0.0,0.0,36.0,3.0,0.0,40.0,33.7
6260,3.0,2.0,0.0,0.0,9.0,0.0,0.0,0.0,3.0,4.0,0.0,0.0,0.0,0.0,37.0,0.0,0.0,42.0,33.0
6263,2.0,1.0,0.0,0.0,7.0,17.0,0.0,0.0,2.0,0.0,0.0,0.0,0.0,3.0,25.0,3.0,0.0,40.0,28.5
6264,3.0,0.0,0.5,0.0,8.0,0.0,0.0,0.0,0.0,0.0,0.0,0.0,0.0,0.5,42.0,5.0,0.0,41.0,36.0
6265,2.0,0.5,0.0,0.0,7.0,0.0,0.0,0.0,0.5,0.0,0.0,0.0,0.0,0.0,42.0,4.0,0.0,44.0,35.0
6266,3.0,0.0,2.0,0.0,7.0,0.0,13.0,0.0,0.0,0.0,0.0,0.0,0.0,7.0,30.0,3.0,0.0,35.0,30.2
6268,4.0,0.0,2.0,0.0,10.0,0.0,0.0,0.0,1.0,0.0,0.0,0.7,0.0,2.0,29.0,0.0,0.0,51.0,28.3
6269,3.0,7.0,0.0,0.0,10.0,0.0,0.0,0.0,1.0,0.0,0.0,0.0,0.0,0.0,33.0,4.0,0.0,42.0,36.6
6272,2.5,0.0,1.3,0.0,11.1,0.0,0.0,0.0,1.0,0.0,0.0,0.7,0.0,1.3,39.4,3.7,0.0,38.7,33.0
6275,3.5,0.0,0.0,0.0,3.5,0.0,0.0,0.0,0.5,3.0,0.0,11.5,0.0,1.0,20.0,0.0,1.0,55.0,30.1
6276,4.0,0.0,0.2,0.0,0.0,4.0,0.0,0.0,0.0,0.3,0.0,15.0,0.0,0.5,15.0,0.0,4.0,57.0,29.9
6277,3.0,0.0,0.2,0.0,0.0,4.0,0.0,0.0,0.0,0.3,0.0,14.0,0.0,0.5,15.0,0.0,5.0,58.0,30.5
6283,4.37,2.41,2.48,6.26,1.25,0.0,10.71,0.0,6.16,0.0,0.0,21.04,0.0,0.0,39.33,5.22,0.0,0.0,47.5
6284,4.44,2.46,2.53,2.12,1.27,0.0,10.91,0.0,6.28,0.0,0.0,21.45,0.0,0.0,40.1,5.32,2.3,0.0,47.0
6285,4.39,2.42,2.49,4.2,1.25,1.65,10.75,0.0,6.19,0.0,0.0,21.13,0.0,0.0,39.51,5.24,0.0,0.0,46.7
6286,4.24,2.34,2.41,0.0,1.21,0.0,10.39,0.0,5.99,0.0,0.0,20.43,8.99,0.0,38.2,5.06,0.0,0.0,47.1
6287,4.51,4.37,2.88,6.07,0.61,0.0,10.37,0.0,5.77,0.0,0.0,17.18,0.9,0.0,41.74,5.05,0.0,0.0,44.0
6288,4.27,3.92,4.85,0.0,1.22,0.0,10.45,0.0,2.98,0.0,0.0,19.17,0.0,3.2,41.95,5.1,2.21,0.0,43.0
6289,4.35,2.41,2.47,0.0,1.24,0.0,10.69,0.0,6.15,0.0,0.0,19.6,0.0,3.28,41.67,5.2,2.25,0.0,46.6
6290,4.6,3.97,2.45,6.17,0.62,0.0,10.56,0.0,6.07,0.0,0.0,18.67,0.0,0.0,41.16,5.15,0.0,0.0,45.0
6291,4.6,3.97,2.45,6.17,0.62,0.0,10.56,0.0,6.07,0.0,0.0,18.67,0.0,0.0,41.17,5.15,0.0,0.0,45.0
6292,4.57,5.05,2.44,6.13,0.62,0.0,10.49,0.0,6.04,0.0,0.0,18.07,0.0,0.0,40.91,5.11,0.0,0.0,43.0
6293,4.66,6.08,2.46,6.22,0.62,0.0,7.97,0.0,6.12,0.0,0.0,18.87,0.0,0.0,41.47,4.84,0.0,0.0,44.0
6294,4.63,6.05,2.45,6.19,0.62,0.0,7.98,0.0,6.09,0.0,0.0,18.08,0.0,0.0,42.45,4.81,0.0,0.0,44.0
6295,4.86,4.41,2.91,6.13,0.62,0.0,10.48,0.0,5.83,0.0,0.0,17.15,0.0,0.0,42.28,4.64,0.0,0.0,44.0
6296,4.86,4.41,2.91,6.13,0.62,0.0,10.49,0.0,5.84,0.0,0.0,17.17,0.0,0.0,42.33,4.64,0.0,0.0,44.0
6297,4.85,4.4,2.9,6.12,0.61,0.0,10.46,0.0,5.82,0.0,0.0,17.12,0.0,0.0,42.22,4.63,0.0,0.0,44.0
6298,4.85,4.41,2.91,6.12,0.62,0.0,10.47,0.0,5.82,0.0,0.0,17.13,0.0,0.0,42.24,4.63,0.0,0.0,44.0
6299,4.86,4.41,2.91,6.13,0.62,0.0,10.48,0.0,5.83,0.12,0.0,17.16,0.0,0.0,42.3,4.64,0.0,0.0,44.0
6300,4.85,4.41,2.91,6.12,0.62,0.0,10.47,0.0,5.83,0.17,0.0,17.14,0.0,0.0,42.26,4.64,0.0,0.0,44.0
6301,4.85,4.41,2.91,6.12,0.62,0.0,10.47,0.0,5.83,0.17,0.0,17.14,0.0,0.0,42.26,4.63,0.0,0.0,44.0
6302,4.87,4.39,2.91,6.25,0.61,0.0,10.41,0.0,5.7,0.4,0.0,17.09,0.0,0.0,42.18,4.63,0.0,0.0,44.0
6303,4.87,4.39,2.91,6.25,0.61,0.0,10.41,0.0,5.7,0.4,0.0,17.09,0.0,0.0,42.17,4.63,0.0,0.0,44.0
6304,4.87,4.39,2.91,6.25,0.61,0.0,10.4,0.0,5.7,0.52,0.0,17.07,0.0,0.0,42.13,4.63,0.0,0.0,44.0
6305,4.87,4.39,2.91,6.25,0.61,0.0,10.39,0.0,5.7,0.5,0.0,17.07,0.0,0.0,42.12,4.63,0.0,0.0,44.0
6306,4.87,4.39,2.91,6.24,0.61,0.0,10.39,0.0,5.7,0.54,0.0,17.07,0.0,0.0,42.12,4.63,0.0,0.0,44.0
6307,4.87,4.39,2.91,6.24,0.61,0.0,10.39,0.0,5.69,0.54,0.0,17.06,0.0,0.0,42.11,4.63,0.0,0.0,44.0
6308,4.87,4.39,2.91,6.25,0.61,0.0,10.39,0.0,5.7,0.49,0.0,17.07,0.0,0.0,42.13,4.63,0.0,0.0,44.0
6309,4.23,2.34,7.22,0.0,1.21,0.0,10.38,0.0,3.98,0.0,0.0,19.04,0.0,3.18,40.49,5.06,2.2,0.0,44.3
6310,0.93,2.26,2.32,0.0,1.17,0.0,10.03,0.0,5.77,0.0,0.0,20.55,0.0,3.08,39.11,11.91,2.11,0.0,47.0
6311,1.12,2.25,2.31,0.0,1.16,0.0,10.0,0.0,5.75,0.0,0.0,18.32,0.0,3.07,38.98,14.17,2.1,0.0,47.7
6312,4.86,4.38,2.9,6.23,0.61,0.0,10.37,0.0,5.68,0.79,0.0,17.03,0.0,0.0,42.02,4.62,0.0,0.0,44.0
6313,4.86,4.38,2.9,6.24,0.61,0.0,10.38,0.0,5.69,0.7,0.0,17.04,0.0,0.0,42.06,4.62,0.0,0.0,44.0
6314,4.87,4.39,2.91,6.25,0.61,0.0,10.41,0.0,5.7,0.39,0.0,17.09,0.0,0.0,42.18,4.63,0.0,0.0,44.0
6360,0.0,0.0,0.0,0.0,0.0,0.0,0.0,0.0,0.0,0.0,0.0,0.0,0.0,0.0,100.0,0.0,0.0,0.0,36.8
6361,0.0,0.0,0.0,0.0,0.0,0.0,0.0,0.0,0.0,0.0,0.0,0.0,0.0,0.0,100.0,0.0,0.0,0.0,43.6
6392,0.0,1.2,0.0,0.0,5.9,51.2,13.8,0.0,0.0,0.0,0.0,20.2,0.0,0.0,7.7,0.0,0.0,0.0,36.9
6393,2.0,1.0,0.0,0.0,4.0,50.0,13.0,0.0,0.0,0.0,0.0,25.0,0.0,0.0,5.0,0.0,0.0,0.0,38.6
6394,0.0,0.0,0.0,0.0,3.8,54.4,13.2,0.0,0.0,0.0,0.0,23.7,0.0,0.0,4.9,0.0,0.0,0.0,38.5
6396,0.0,3.0,0.0,0.0,7.0,45.0,15.0,0.0,0.0,0.0,0.0,28.0,0.0,0.0,2.0,0.0,0.0,0.0,35.8
6397,0.0,1.0,0.0,0.0,4.0,50.0,13.0,0.0,3.0,0.0,0.0,24.0,0.0,0.0,5.0,0.0,0.0,0.0,38.4
6398,0.0,2.0,0.0,0.0,3.0,58.0,8.0,0.0,0.0,0.0,0.0,26.0,0.0,0.0,3.0,0.0,0.0,0.0,39.1
6399,0.0,1.0,0.0,0.0,2.0,51.0,13.0,0.0,0.0,0.0,0.0,25.0,0.0,0.0,5.0,3.0,0.0,0.0,38.3
6400,0.0,3.0,0.0,0.0,5.0,47.0,10.0,0.0,0.0,0.0,0.0,25.0,0.0,0.0,10.0,0.0,0.0,0.0,38.8
6401,0.0,1.0,0.0,0.0,3.0,50.0,13.0,0.0,0.0,0.0,0.0,24.0,0.0,0.0,5.0,0.0,4.0,0.0,38.3
6402,0.0,3.2,0.0,0.0,5.9,48.2,11.8,0.0,0.0,0.0,0.0,22.2,0.0,0.0,8.699999999999998,0.0,0.0,0.0,36.8
6403,0.0,1.0,0.0,4.0,3.0,49.0,13.0,0.0,0.0,0.0,0.0,25.0,0.0,0.0,5.0,0.0,0.0,0.0,38.4
6404,0.0,0.0,0.0,0.0,5.0,47.0,18.0,0.0,0.0,0.0,0.0,27.0,0.0,0.0,3.0,0.0,0.0,0.0,37.0
6405,0.0,1.0,0.0,0.0,4.0,48.0,13.0,0.0,0.0,0.0,0.0,25.0,4.0,0.0,5.0,0.0,0.0,0.0,38.4
6406,0.0,1.0,0.0,0.0,4.0,56.0,10.0,0.0,0.0,0.0,0.0,27.0,0.0,0.0,2.0,0.0,0.0,0.0,39.3
6413,0.0,7.17,6.99,0.0,0.0,3.32,0.0,0.0,3.33,0.0,0.0,14.88,13.48,0.0,41.14,6.15,2.66,0.0,44.5
6417,3.69,6.15,6.41,0.0,0.0,0.0,8.96,0.0,0.0,0.0,0.0,16.73,0.0,0.0,46.35,10.88,0.0,0.0,42.5
6427,6.99,16.97,0.0,0.0,0.0,0.0,0.0,0.0,0.0,0.0,0.0,0.0,0.0,0.0,59.88,15.97,0.0,0.0,41.25
6428,6.99,16.97,0.0,0.0,0.0,0.0,0.0,0.0,0.0,0.0,0.0,0.0,0.0,0.0,46.91,28.94,0.0,0.0,42.12
6429,8.98,12.97,0.0,0.0,0.0,0.0,0.0,0.0,0.0,0.0,0.0,0.0,0.0,0.0,65.87,11.98,0.0,0.0,45.09
6430,5.49,16.97,0.0,0.0,0.0,0.0,0.0,0.0,0.0,0.0,0.0,0.0,0.0,0.0,59.88,17.47,0.0,0.0,42.04
6431,6.99,9.48,0.0,0.0,0.0,0.0,0.0,0.0,0.0,0.0,0.0,0.0,0.0,0.0,53.89,13.97,15.47,0.0,47.12
6432,21.0,17.0,0.0,0.0,0.0,0.0,0.0,0.0,0.0,0.0,0.0,0.0,0.0,0.0,60.0,2.0,0.0,0.0,41.22
6433,7.0,13.0,0.0,0.0,0.0,0.0,0.0,0.0,0.0,0.0,0.0,19.0,0.0,0.0,47.0,14.0,0.0,0.0,44.39
6434,7.0,17.0,0.0,0.0,24.0,0.0,0.0,0.0,0.0,0.0,0.0,0.0,0.0,0.0,50.0,2.0,0.0,0.0,39.45
6435,7.0,17.0,0.0,0.0,0.0,0.0,0.0,0.0,5.0,0.0,0.0,0.0,0.0,0.0,55.0,16.0,0.0,0.0,41.83
6436,11.0,24.0,0.0,0.0,0.0,0.0,0.0,0.0,0.0,0.0,0.0,0.0,0.0,0.0,50.0,15.0,0.0,0.0,36.32
6437,0.6,0.0,1.1,19.48,1.1,0.0,0.0,0.0,2.8,0.0,0.0,27.57,8.99,14.09,24.08,0.0,0.0,0.0,60.0
6439,3.8,0.0,0.5,18.0,0.9,0.0,0.0,0.0,1.7,0.0,0.0,24.2,6.8,16.2,25.1,0.0,2.6,0.0,59.4
6440,2.5,0.0,0.2,16.5,1.0,0.0,0.0,0.0,2.8,0.0,1.1,25.0,12.1,13.0,25.2,0.0,0.0,0.0,60.5
6441,1.0,0.0,0.0,17.0,1.2,0.0,0.0,0.0,2.7,0.0,0.0,24.8,8.0,18.0,26.1,0.0,0.5,0.0,59.6
6443,0.7,15.3,1.3,0.0,5.9,0.0,0.0,0.0,0.5,0.0,0.0,5.05,0.0,0.0,53.95,13.85,3.15,0.0,41.1
6444,0.7,15.48,1.32,0.0,5.74,0.0,0.0,0.0,0.5,0.0,0.0,4.47,0.0,0.0,54.2,14.09,3.2,0.0,41.2
6445,0.5,15.15,1.0,0.0,7.95,0.0,0.0,0.0,0.5,0.0,0.0,4.9,0.0,0.0,54.2,12.2,3.3,0.0,41.4
6446,0.5,15.3,1.0,0.0,5.9,0.0,0.0,0.0,0.5,0.0,0.0,6.55,0.0,0.0,52.75,14.05,3.15,0.0,41.1
6447,0.6,15.85,1.0,0.0,5.95,0.0,0.0,0.0,0.5,0.0,0.0,3.8,0.0,0.0,54.45,14.4,3.15,0.0,40.8
6448,0.5,15.4,1.0,0.0,6.1,0.0,0.0,0.0,0.5,0.0,0.0,6.05,0.0,0.0,53.05,14.05,3.05,0.0,40.8
6449,0.5,15.3,1.3,0.0,6.3,0.0,0.0,0.0,0.5,0.0,0.0,4.85,0.0,0.0,53.95,13.85,3.15,0.0,41.2
6450,0.5,15.65,1.3,0.0,5.9,0.0,0.0,0.0,0.5,0.0,0.0,5.05,0.0,0.0,52.95,15.85,2.0,0.0,40.8
6451,0.5,16.1,1.3,0.0,8.199999999999998,0.0,0.0,0.0,0.5,0.0,0.0,2.95,0.0,0.0,56.4,11.4,2.35,0.0,40.5
6452,1.0,15.35,1.0,0.0,7.45,0.0,0.0,0.0,0.5,0.0,0.0,4.9,0.0,0.0,54.2,12.2,3.1,0.0,41.2
6453,0.7,15.25,1.3,0.0,5.95,0.0,0.0,0.0,0.5,0.0,0.0,4.35,0.0,0.0,53.25,14.6,3.8,0.0,41.6
6454,0.7,15.3,1.3,0.0,6.9,0.0,0.0,0.0,0.5,0.0,0.0,5.05,0.0,0.0,52.95,13.85,3.15,0.0,41.3
6455,0.7,14.65,1.3,0.0,5.95,0.0,0.0,0.0,0.5,0.0,0.0,5.9,0.0,0.0,54.7,12.2,3.8,0.0,41.4
6456,0.7,15.3,1.3,0.0,4.9,0.0,0.0,0.0,0.5,0.0,0.0,5.05,0.0,0.0,54.95,13.85,3.15,0.0,41.0
6457,0.0,0.0,1.7,0.0,0.0,1.9,0.0,0.0,5.29,0.0,0.0,13.99,0.0,4.57,16.38,0.0,0.0,56.07,31.86
6458,0.0,0.0,1.75,0.0,0.0,1.7,0.0,0.0,5.3,0.0,0.0,13.4,0.0,2.5,15.5,0.0,0.0,59.75,30.6
6459,0.0,0.0,1.7,0.0,0.0,1.5,0.0,0.0,5.3,0.0,0.0,13.3,0.0,9.5,15.2,0.0,0.0,53.4,31.8
6460,0.0,0.0,2.0,0.0,0.0,1.5,0.0,0.0,4.95,0.0,0.0,13.0,0.0,3.45,15.0,0.0,0.0,60.0,30.0
