Repository: janardhanhl/glass_properties

# Refractive Index (RI) and Abbe number calculation by ML

RI and Abbe number for different composition of glass is given.
Need to cross train the data for RI and Abbe number.
Resultant single model should predict both RI and Abbe numbers.

File: ABBE_interglad.csv (part 6 of 13)
,Li2O,TiO2,ZrO2,SrO,Na2O,ZnO,Nb2O5,Nb2O3,Al2O3,Sb2O3,Y2O3,B2O3,BaO,La2O3,SiO2,K2O,CaO,PbO,ABBENUM
6461,0.0,0.0,0.7,0.0,0.0,2.5,0.0,0.0,5.5,0.0,0.0,15.0,0.0,6.5,17.5,0.0,0.0,52.2,33.5
6462,0.0,0.0,1.6,0.0,0.0,1.7,0.0,0.0,5.2,0.0,0.0,13.3,0.0,4.3,16.5,0.0,0.0,56.5,31.6
6463,0.0,0.0,1.6,0.0,0.0,1.7,0.0,0.0,5.2,0.0,1.3,14.0,0.0,3.0,16.5,0.0,0.0,56.5,31.9
6465,0.0,0.0,1.6,0.0,0.0,1.7,0.0,0.0,5.2,0.0,0.0,14.0,0.0,3.5,16.5,0.0,0.0,56.5,31.8
6467,0.0,0.0,1.59,0.0,0.0,1.69,0.0,0.0,5.28,0.0,0.0,13.94,0.0,4.28,16.43,0.0,0.0,56.27,32.0
6468,6.2,6.1,4.9,3.4,1.6,0.0,9.3,0.0,0.0,0.0,0.0,11.4,0.0,13.8,34.0,0.0,9.0,0.0,41.4
6469,5.7,6.45,5.2,3.4,1.6,0.0,9.5,0.0,0.0,0.0,0.0,12.05,0.0,12.8,34.0,0.0,9.0,0.0,41.0
6470,7.8,6.0,4.9,2.4,0.0,0.0,9.3,0.0,0.0,0.0,0.0,11.4,0.0,13.8,35.0,0.0,9.1,0.0,41.8
6471,7.8,6.0,4.9,3.4,0.0,0.0,9.3,0.0,0.0,0.0,0.0,8.4,0.0,13.8,37.0,0.0,9.1,0.0,41.8
6472,6.2,6.1,4.9,3.4,0.0,0.0,9.3,0.0,0.0,0.0,0.0,11.4,0.0,13.8,35.6,0.0,9.0,0.0,41.7
6473,4.86,4.38,2.9,6.23,0.61,0.0,10.37,0.0,5.68,0.79,0.0,17.03,0.0,0.0,42.02,4.62,0.0,0.0,44.0
6480,0.0,7.17,6.99,0.0,0.0,3.32,0.0,0.0,3.33,0.0,0.0,14.88,13.48,0.0,41.14,6.15,2.66,0.0,44.5
6484,3.69,6.15,6.41,0.0,0.0,0.0,8.96,0.0,0.0,0.0,0.0,16.73,0.0,0.0,46.35,10.88,0.0,0.0,42.5
6485,0.0,1.0,0.0,0.0,0.5,0.0,4.4,0.0,0.0,0.0,0.0,0.0,12.7,5.4,29.0,1.0,0.0,46.0,29.34
6486,0.0,1.0,0.0,0.0,0.5,0.0,4.4,0.0,0.0,0.0,0.0,0.0,12.7,5.4,28.0,1.0,0.0,47.0,29.26
6487,0.0,0.0,0.0,0.0,0.47,0.0,4.25,0.0,0.0,0.0,0.0,0.0,12.67,5.21,29.23,0.91,0.0,47.25,29.61
6488,0.0,1.21,0.0,0.0,0.63,0.0,5.14,0.0,0.0,0.0,0.0,0.0,13.03,6.31,29.18,1.11,0.0,43.39,30.05
6489,0.0,2.0,0.0,0.0,0.5,0.0,4.4,0.0,0.0,0.0,0.0,0.0,12.7,5.4,28.0,0.0,0.0,47.0,28.65
6490,0.0,3.0,0.0,0.0,0.0,0.0,4.4,0.0,0.0,0.0,0.0,0.0,12.7,4.9,28.0,0.0,0.0,47.0,27.82
6491,0.0,0.0,0.0,0.0,0.0,0.0,0.0,0.0,0.0,0.0,0.0,0.0,0.0,0.0,100.0,0.0,0.0,0.0,73.2
6492,6.2,6.1,4.9,3.4,1.6,0.0,9.3,0.0,0.0,0.0,0.0,11.4,0.0,13.8,34.0,0.0,9.0,0.0,41.4
6493,6.2,6.1,4.9,3.4,0.0,0.0,9.3,0.0,0.0,0.0,0.0,11.4,0.0,13.8,35.6,0.0,9.0,0.0,41.7
6494,7.8,6.0,4.9,3.4,0.0,0.0,9.3,0.0,0.0,0.0,0.0,8.4,0.0,13.8,37.0,0.0,9.1,0.0,41.8
6495,7.8,6.0,4.9,2.4,0.0,0.0,9.3,0.0,0.0,0.0,0.0,11.4,0.0,13.8,35.0,0.0,9.1,0.0,41.8
6496,5.7,6.45,5.2,3.4,1.6,0.0,9.5,0.0,0.0,0.0,0.0,12.05,0.0,12.8,34.0,0.0,9.0,0.0,41.0
6497,0.7,15.3,1.3,0.0,4.9,0.0,0.0,0.0,0.5,0.0,0.0,5.05,0.0,0.0,54.95,13.85,3.15,0.0,41.0
6498,0.7,14.65,1.3,0.0,5.95,0.0,0.0,0.0,0.5,0.0,0.0,5.9,0.0,0.0,54.7,12.2,3.8,0.0,41.4
6499,0.7,15.3,1.3,0.0,6.9,0.0,0.0,0.0,0.5,0.0,0.0,5.05,0.0,0.0,52.95,13.85,3.15,0.0,41.3
6500,0.7,15.25,1.3,0.0,5.95,0.0,0.0,0.0,0.5,0.0,0.0,4.35,0.0,0.0,53.25,14.6,3.8,0.0,41.6
6501,1.0,15.35,1.0,0.0,7.45,0.0,0.0,0.0,0.5,0.0,0.0,4.9,0.0,0.0,54.2,12.2,3.1,0.0,41.2
6502,0.5,16.1,1.3,0.0,8.199999999999998,0.0,0.0,0.0,0.5,0.0,0.0,2.95,0.0,0.0,56.4,11.4,2.35,0.0,40.5
6503,0.5,15.65,1.3,0.0,5.9,0.0,0.0,0.0,0.5,0.0,0.0,5.05,0.0,0.0,52.95,15.85,2.0,0.0,40.8
6504,0.5,15.3,1.3,0.0,6.3,0.0,0.0,0.0,0.5,0.0,0.0,4.85,0.0,0.0,53.95,13.85,3.15,0.0,41.2
6505,0.5,15.4,1.0,0.0,6.1,0.0,0.0,0.0,0.5,0.0,0.0,6.05,0.0,0.0,53.05,14.05,3.05,0.0,40.8
6506,0.6,15.85,1.0,0.0,5.95,0.0,0.0,0.0,0.5,0.0,0.0,3.8,0.0,0.0,54.45,14.4,3.15,0.0,40.8
6507,0.5,15.3,1.0,0.0,5.9,0.0,0.0,0.0,0.5,0.0,0.0,6.55,0.0,0.0,52.75,14.05,3.15,0.0,41.1
6508,0.5,15.15,1.0,0.0,7.95,0.0,0.0,0.0,0.5,0.0,0.0,4.9,0.0,0.0,54.2,12.2,3.3,0.0,41.4
6509,0.7,15.48,1.32,0.0,5.74,0.0,0.0,0.0,0.5,0.0,0.0,4.47,0.0,0.0,54.2,14.09,3.2,0.0,41.2
6510,0.7,15.3,1.3,0.0,5.9,0.0,0.0,0.0,0.5,0.0,0.0,5.05,0.0,0.0,53.95,13.85,3.15,0.0,41.1
6511,4.37,2.41,2.48,6.26,1.25,0.0,10.71,0.0,6.16,0.0,0.0,21.04,0.0,0.0,39.33,5.22,0.0,0.0,47.5
6512,4.44,2.46,2.53,2.12,1.27,0.0,10.91,0.0,6.28,0.0,0.0,21.45,0.0,0.0,40.1,5.32,2.3,0.0,47.5
6513,4.39,2.42,2.49,4.2,1.25,1.65,10.75,0.0,6.19,0.0,0.0,21.13,0.0,0.0,39.51,5.24,0.0,0.0,46.7
6514,4.24,2.34,2.41,0.0,1.21,0.0,10.39,0.0,5.99,0.0,0.0,20.43,8.99,0.0,38.2,5.06,0.0,0.0,47.1
6515,4.51,4.37,2.88,6.07,0.61,0.0,10.37,0.0,5.77,0.0,0.0,17.18,0.0,0.0,41.74,5.05,0.9,0.0,44.0
6516,4.27,3.92,4.85,0.0,1.22,0.0,10.45,0.0,2.98,0.0,0.0,19.17,0.0,3.2,41.95,5.1,2.21,0.0,43.0
6517,4.35,2.41,2.47,0.0,1.24,0.0,10.69,0.0,6.15,0.0,0.0,19.6,0.0,3.28,41.67,5.2,2.25,0.0,46.6
6518,4.63,3.39,2.46,6.21,0.62,0.0,10.62,0.0,6.11,0.0,0.0,18.78,0.0,0.0,41.41,5.18,0.0,0.0,45.0
6519,4.6,3.97,2.45,6.17,0.62,0.0,10.56,0.0,6.07,0.0,0.0,18.67,0.0,0.0,41.17,5.15,0.0,0.0,45.0
6520,4.57,5.05,2.44,6.13,0.62,0.0,10.49,0.0,6.04,0.0,0.0,18.07,0.0,0.0,40.91,5.11,0.0,0.0,43.0
6521,4.66,6.08,2.46,6.22,0.62,0.0,7.97,0.0,6.12,0.0,0.0,18.87,0.0,0.0,41.47,4.84,0.0,0.0,44.0
6522,4.63,6.05,2.45,6.19,0.62,0.0,7.98,0.0,6.09,0.0,0.0,18.08,0.0,0.0,42.45,4.81,0.0,0.0,44.0
6523,4.86,4.41,2.91,6.13,0.62,0.0,10.48,0.0,5.83,0.0,0.0,17.15,0.0,0.0,42.28,4.64,0.0,0.0,44.0
6524,4.86,4.41,2.91,6.13,0.62,0.0,10.49,0.0,5.84,0.0,0.0,17.17,0.0,0.0,42.33,4.64,0.0,0.0,44.0
6525,4.85,4.4,2.9,6.12,0.61,0.0,10.46,0.0,5.82,0.0,0.0,17.12,0.0,0.0,42.22,4.63,0.0,0.0,44.0
6526,4.85,4.41,2.91,6.12,0.62,0.0,10.47,0.0,5.82,0.0,0.0,17.13,0.0,0.0,42.24,4.63,0.0,0.0,44.0
6527,4.86,4.41,2.91,6.13,0.62,0.0,10.48,0.0,5.83,0.12,0.0,17.16,0.0,0.0,42.3,4.64,0.0,0.0,44.0
6528,4.85,4.41,2.91,6.12,0.62,0.0,10.47,0.0,5.83,0.17,0.0,17.14,0.0,0.0,42.26,4.64,0.0,0.0,44.0
6529,4.85,4.41,2.91,6.12,0.62,0.0,10.47,0.0,5.83,0.17,0.0,17.14,0.0,0.0,42.26,4.63,0.0,0.0,44.0
6530,4.87,4.39,2.91,6.25,0.61,0.0,10.41,0.0,5.7,0.4,0.0,17.09,0.0,0.0,42.18,4.63,0.0,0.0,44.0
6531,4.87,4.39,2.91,6.25,0.61,0.0,10.41,0.0,5.7,0.4,0.0,17.09,0.0,0.0,42.17,4.63,0.0,0.0,44.0
6532,4.87,4.39,2.91,6.25,0.61,0.0,10.4,0.0,5.7,0.52,0.0,17.07,0.0,0.0,42.13,4.63,0.0,0.0,44.0
6533,4.87,4.39,2.91,6.25,0.61,0.0,10.39,0.0,5.7,0.5,0.0,17.07,0.0,0.0,42.12,4.63,0.0,0.0,44.0
6534,4.87,4.39,2.91,6.24,0.61,0.0,10.39,0.0,5.7,0.54,0.0,17.07,0.0,0.0,42.12,4.63,0.0,0.0,44.0
6535,4.87,4.39,2.91,6.24,0.61,0.0,10.39,0.0,5.69,0.54,0.0,17.06,0.0,0.0,42.11,4.63,0.0,0.0,44.0
6536,4.87,4.39,2.91,6.25,0.61,0.0,10.39,0.0,5.7,0.49,0.0,17.07,0.0,0.0,42.13,4.63,0.0,0.0,44.0
6537,4.23,2.34,7.22,0.0,1.21,0.0,10.38,0.0,3.98,0.0,0.0,19.04,0.0,3.18,40.49,5.06,2.2,0.0,44.3
6538,0.93,2.26,2.32,0.0,1.17,0.0,10.03,0.0,5.77,0.0,0.0,20.55,0.0,3.08,39.11,11.91,2.11,0.0,47.0
6539,1.12,2.24,2.3,0.0,1.16,0.0,9.94,0.0,5.72,0.78,0.0,18.22,0.0,3.05,38.77,14.1,2.09,0.0,47.7
6540,4.86,4.38,2.9,6.23,0.61,0.0,10.37,0.0,5.68,0.79,0.0,17.03,0.0,0.0,42.02,4.62,0.0,0.0,44.0
6541,4.86,4.38,2.9,6.24,0.61,0.0,10.38,0.0,5.69,0.7,0.0,17.04,0.0,0.0,42.06,4.62,0.0,0.0,44.0
6542,4.87,4.39,2.91,6.25,0.61,0.0,10.41,0.0,5.7,0.39,0.0,17.09,0.0,0.0,42.18,4.63,0.0,0.0,44.0
6564,0.0,7.17,6.99,0.0,0.0,3.32,0.0,0.0,3.33,0.0,0.0,14.88,13.48,0.0,41.14,6.15,2.66,0.0,44.5
6568,3.69,6.15,6.41,0.0,0.0,0.0,8.96,0.0,0.0,0.0,0.0,16.73,0.0,0.0,46.35,10.88,0.0,0.0,42.5
6569,0.0,0.0,0.0,0.0,25.0,0.0,0.0,0.0,7.12,0.0,0.0,0.0,0.0,0.0,67.84,0.03,0.0,0.0,57.7
6581,0.0,0.0,0.0,0.0,0.0,0.0,0.0,0.0,0.0,0.0,0.0,0.0,0.0,0.0,46.0,0.0,53.0,0.0,54.0
6627,4.81,26.38,0.0,0.0,15.03,0.0,0.0,0.0,0.0,0.0,0.0,0.0,0.0,0.0,53.77,0.0,0.0,0.0,31.8
6628,2.52,24.96,0.0,0.0,19.26,0.0,0.0,0.0,0.0,0.0,0.0,0.0,0.0,0.0,53.25,0.0,0.0,0.0,32.2
6629,7.389999999999999,27.23,0.0,0.0,10.67,0.0,0.0,0.0,0.0,0.0,0.0,0.0,0.0,0.0,54.72,0.0,0.0,0.0,31.5
6630,0.0,0.0,0.0,0.0,25.6,0.0,0.0,0.0,7.4,0.0,0.0,0.0,0.0,0.0,67.0,0.0,0.0,0.0,57.7
6642,2.0,10.0,2.0,0.0,0.0,0.0,18.5,0.0,0.0,0.0,0.0,13.0,0.0,24.6,12.6,0.0,17.3,0.0,32.4
6643,0.0,14.0,7.5,0.0,0.0,0.0,13.5,0.0,0.0,0.0,0.0,22.0,5.0,20.2,3.6,0.0,14.2,0.0,30.2
6645,0.0,11.0,7.0,0.0,0.5,0.0,14.5,0.0,0.0,0.0,0.0,15.4,0.0,17.6,10.0,0.5,23.5,0.0,32.8
6646,0.0,8.0,8.0,6.5,0.0,2.0,15.9,0.0,0.0,0.0,0.0,12.0,0.0,18.9,13.4,0.0,15.3,0.0,33.3
6647,0.5,14.5,6.0,0.0,0.0,0.0,15.0,0.0,0.0,0.0,0.0,18.7,0.0,19.8,5.6,0.0,19.9,0.0,30.3
6648,1.8,10.0,7.0,0.0,0.0,0.0,18.5,0.0,0.0,0.0,0.0,10.0,0.0,19.6,15.6,0.0,17.5,0.0,31.7
6650,3.9,1.6,5.0,10.0,0.0,5.2,0.0,0.0,3.0,0.0,0.0,5.8,16.9,7.4,35.0,0.0,6.2,0.0,51.0
6651,5.0,0.0,0.0,0.0,0.5,0.0,0.0,0.0,2.0,0.0,0.0,3.0,36.0,2.0,51.0,0.5,0.0,0.0,58.0
6652,3.0,0.0,0.0,0.0,0.0,5.0,0.0,0.0,0.0,0.0,0.0,5.0,47.0,5.0,35.0,0.0,0.0,0.0,55.0
6653,5.2,0.0,0.0,0.0,4.5,0.0,0.0,0.0,2.5,0.0,0.0,0.0,0.0,0.0,67.6,6.6,0.0,13.6,55.0
6654,5.19,0.0,0.0,0.0,4.5,0.0,0.0,0.0,0.0,0.0,0.0,5.0,0.0,0.0,65.03,6.59,0.0,13.59,53.1
6655,5.2,0.0,0.0,0.0,9.7,0.0,0.0,0.0,2.5,0.0,0.0,0.0,0.0,0.0,67.6,6.6,0.0,8.4,54.7
6656,5.2,0.0,0.0,0.0,9.7,0.0,0.0,0.0,0.0,0.0,0.0,9.5,0.0,0.0,60.6,6.6,0.0,8.4,56.8
6657,0.0,0.0,0.0,0.0,14.87,0.0,0.0,0.0,0.0,0.2,0.0,4.99,0.0,0.0,64.97,6.59,0.0,8.38,54.9
6658,2.59,0.0,0.0,0.0,9.68,0.0,0.0,0.0,4.99,0.0,0.0,4.99,0.0,0.0,62.57,6.59,0.0,8.38,56.1
6659,0.0,0.0,0.0,0.0,10.98,0.0,0.0,0.0,2.5,0.0,0.0,4.99,0.0,0.0,65.07,7.88,0.0,8.38,56.7
6660,0.0,0.0,0.0,0.0,19.3,0.0,0.0,0.0,1.0,0.0,0.0,2.5,0.0,0.0,70.2,0.0,0.0,7.0,55.1
6661,5.19,0.0,0.0,0.0,9.68,0.0,0.0,0.0,1.2,0.2,0.0,0.0,0.0,0.0,73.95,1.4,0.0,8.38,55.5
6662,2.6,0.0,0.0,0.0,9.7,0.0,0.0,0.0,5.5,0.0,0.0,9.5,0.0,0.0,55.4,6.6,0.0,10.7,56.8
6663,5.19,0.0,0.0,0.0,4.5,0.0,0.0,0.0,2.5,0.0,0.0,0.0,0.0,0.0,67.53,5.59,0.0,14.59,54.3
6664,2.59,0.0,0.0,0.0,0.0,0.0,0.0,0.0,4.99,0.0,0.0,4.99,0.0,0.0,62.57,16.27,0.0,8.38,56.3
6665,7.19,0.0,0.0,0.0,4.49,0.0,0.0,0.0,0.0,0.2,0.0,4.99,0.0,0.0,64.97,14.77,0.0,3.39,58.7
6666,14.27,0.0,0.0,0.0,1.7,0.0,0.0,0.0,7.49,0.2,0.0,0.0,0.0,0.0,60.48,11.68,0.0,4.19,58.1
6667,11.69,0.0,0.0,0.0,0.0,0.0,0.0,0.0,5.0,0.1,0.0,0.0,0.0,0.0,58.04,19.28,0.0,5.89,58.5
6668,11.69,0.0,0.0,0.0,4.7,0.0,0.0,0.0,2.5,0.1,0.0,0.0,0.0,0.0,60.54,16.28,0.0,4.2,58.3
6669,0.0,0.0,0.0,0.0,4.1,0.0,0.0,0.0,9.5,0.0,0.0,2.5,0.0,0.0,63.7,6.6,0.0,13.6,56.1
6673,0.0,0.0,0.0,0.0,9.1,1.0,0.0,0.0,2.5,0.0,0.0,5.0,0.0,0.0,65.2,9.8,0.0,7.4,56.8
6674,0.0,0.0,0.0,0.0,9.1,0.0,0.0,0.0,2.5,0.0,0.0,5.0,0.0,0.0,65.2,9.8,1.0,7.4,56.7
6677,5.2,0.0,0.0,0.0,4.5,0.0,0.0,0.0,2.5,0.0,0.0,0.0,0.0,0.0,67.6,5.6,4.6,10.0,55.4
6679,5.2,0.0,0.0,0.0,5.7,4.6,0.0,0.0,2.0,0.0,0.0,0.0,0.0,0.0,74.09999999999998,0.0,0.0,8.4,55.3
6683,0.0,0.0,0.0,0.0,4.09,0.0,0.0,0.0,9.48,0.2,0.0,4.99,0.0,0.0,63.57,6.59,2.5,8.58,56.7
6685,13.97,0.0,0.0,0.0,0.0,3.99,0.0,0.0,0.0,0.2,0.0,2.5,0.0,0.0,71.46,0.5,3.99,3.39,58.2
6686,1.4,0.0,0.0,0.0,6.79,0.0,0.0,0.0,5.99,0.2,0.0,5.99,0.0,0.0,60.48,13.97,1.0,4.19,58.0
6687,3.39,0.0,0.0,0.0,12.77,0.0,0.0,0.0,2.99,0.2,0.0,2.99,0.0,0.0,58.48,13.97,0.5,4.19,58.4
6688,9.08,0.0,0.0,0.0,14.27,0.5,0.0,0.0,1.0,0.2,0.0,1.0,0.0,0.0,63.37,1.7,0.0,8.38,56.8
6712,6.0,0.0,2.0,0.0,3.0,0.0,0.0,0.0,2.5,0.0,0.0,14.0,15.0,12.5,40.0,0.0,5.0,0.0,57.6
6713,5.0,0.0,1.0,0.0,4.0,0.0,0.0,0.0,2.5,0.0,0.0,14.0,21.0,12.5,40.0,0.0,0.0,0.0,58.4
6714,6.0,0.0,1.0,0.0,3.0,0.0,0.0,0.0,2.5,0.0,0.0,15.0,21.0,12.5,39.0,0.0,0.0,0.0,58.5
6716,6.2,0.0,1.9,0.0,1.7,13.2,0.0,0.0,2.8,0.0,0.0,13.4,8.9,7.9,40.0,0.0,4.0,0.0,55.7
6717,5.7,0.0,1.5,0.0,2.6,8.0,0.0,0.0,2.7,0.0,0.0,13.7,13.7,9.7,40.0,0.0,2.4,0.0,56.7
6718,7.0,0.0,2.5,0.0,0.0,18.0,0.0,0.0,3.0,0.0,0.0,13.0,0.0,9.5,40.0,0.0,7.0,0.0,54.9
6719,7.0,0.0,2.5,0.0,0.0,23.0,0.0,0.0,3.0,0.0,0.0,13.0,0.0,4.5,40.0,0.0,7.0,0.0,54.3
6720,6.7,0.0,0.4,0.0,4.0,5.0,0.0,0.0,1.0,0.0,0.0,11.4,15.2,8.099999999999998,33.1,0.0,15.1,0.0,55.3
6721,7.0,0.0,2.5,0.0,2.0,6.0,0.0,0.0,3.0,0.0,0.0,13.0,10.0,9.5,40.0,0.0,7.0,0.0,56.4
6724,3.0,0.0,1.0,0.0,6.0,2.0,0.0,0.0,2.5,0.0,0.0,14.0,21.0,10.5,40.0,0.0,0.0,0.0,58.2
6725,7.0,0.0,2.5,0.0,2.0,0.0,0.0,0.0,4.0,0.0,0.0,12.0,13.0,12.5,40.0,0.0,7.0,0.0,56.8
6728,0.39,0.0,0.0,0.0,2.72,0.0,0.0,0.0,0.0,0.0,0.0,0.0,0.0,0.0,36.21,3.43,0.0,56.97,30.9
6729,0.78,0.0,0.0,0.0,4.23,0.0,0.0,0.0,0.0,0.0,0.0,0.0,0.0,0.0,35.31,3.43,0.0,55.97,30.6
6730,1.94,0.0,0.0,0.0,8.73,0.0,0.0,0.0,0.0,0.0,0.0,0.0,0.0,0.0,32.65,3.43,0.0,52.97,30.4
6731,3.88,0.0,0.0,0.0,16.25,0.0,0.0,0.0,0.0,0.0,0.0,0.0,0.0,0.0,28.19,3.43,0.0,47.97,29.9
6732,7.76,0.0,0.0,0.0,31.27,0.0,0.0,0.0,0.0,0.0,0.0,0.0,0.0,0.0,19.29,3.43,0.0,37.97,20.3
6733,0.39,0.0,0.0,0.0,2.72,0.0,0.0,0.0,0.0,0.0,0.0,5.0,0.0,0.0,31.21,3.43,0.0,56.97,31.0
6734,2.0,0.0,0.0,0.0,10.77,0.0,0.0,0.0,0.0,0.0,0.0,0.0,0.0,0.0,47.8,0.0,0.0,39.13,37.6
6735,2.0,0.0,0.0,0.0,0.0,0.0,0.0,0.0,0.0,0.0,0.0,0.0,0.0,0.0,22.45,0.5,0.0,74.75,42.6
6736,0.0,0.0,3.99,0.0,0.0,4.99,0.0,0.0,0.0,0.0,0.0,37.89,2.99,29.91,9.97,0.0,9.97,0.0,55.1
6738,0.0,0.0,0.0,0.0,0.0,0.0,0.0,0.0,5.0,0.0,0.0,39.99,15.0,5.0,20.0,0.0,15.0,0.0,61.7
6739,0.0,0.0,0.0,0.0,0.0,0.0,0.0,0.0,5.0,0.0,0.0,39.99,15.0,5.0,20.0,0.0,15.0,0.0,61.6
6741,0.0,0.0,0.0,0.0,0.0,14.99,0.0,0.0,5.0,0.0,0.0,23.99,14.99,0.0,21.99,0.0,18.99,0.0,56.9
6742,0.0,0.0,0.0,0.0,0.0,0.0,0.0,0.0,5.0,0.0,0.0,34.99,20.0,5.0,25.0,0.0,10.0,0.0,61.1
6743,0.0,0.0,0.0,19.0,0.0,14.0,0.0,0.0,5.0,0.0,0.0,24.0,16.0,0.0,22.0,0.0,0.0,0.0,57.4
6744,0.0,0.0,0.0,0.0,0.0,0.0,0.0,0.0,4.99,0.0,0.0,39.92,14.97,4.99,19.96,0.0,14.97,0.0,61.6
6745,0.0,0.0,0.0,0.0,5.0,2.0,0.0,0.0,1.0,0.0,0.0,10.99,27.97,0.0,47.95,5.0,0.0,0.0,61.5
6746,0.0,0.0,0.0,0.0,0.0,0.0,0.0,0.0,5.0,0.0,0.0,15.99,44.98,0.0,33.98,0.0,0.0,0.0,60.6
6747,0.0,0.0,0.0,0.0,0.0,3.0,0.0,0.0,1.0,0.0,0.0,15.0,49.99,0.0,29.99,0.0,1.0,0.0,56.0
6748,0.0,0.0,0.0,9.99,0.0,0.0,0.0,0.0,0.0,0.0,0.0,28.97,31.97,12.99,15.98,0.0,0.0,0.0,58.0
6749,0.0,0.0,0.0,1.0,0.0,2.0,0.0,0.0,0.0,0.0,0.0,19.0,43.99,7.0,25.0,0.0,2.0,0.0,55.6
6750,0.0,0.0,0.0,0.0,0.0,0.0,0.0,0.0,9.99,0.0,0.0,29.97,19.98,5.0,24.98,0.0,9.99,0.0,60.2
6751,0.0,0.0,0.0,0.0,0.0,0.0,0.0,0.0,3.0,0.0,0.0,15.0,47.0,0.0,35.0,0.0,0.0,0.0,61.2
6752,0.0,0.0,0.0,0.0,0.0,0.0,0.0,0.0,0.0,0.0,0.0,25.0,40.99,15.0,19.0,0.0,0.0,0.0,58.5
6753,0.0,0.0,1.0,0.0,5.0,3.0,0.0,0.0,5.0,0.0,0.0,32.98,11.99,39.98,1.0,0.0,0.0,0.0,53.3
6754,0.0,0.0,0.0,2.0,0.0,0.0,0.0,0.0,0.0,0.0,0.0,17.989999999999995,43.98,7.0,26.99,0.0,2.0,0.0,55.4
6755,0.0,0.0,0.0,0.0,0.0,9.99,0.0,0.0,0.0,0.0,0.0,14.99,14.99,9.99,19.98,0.0,29.97,0.0,51.6
6756,0.0,0.0,0.0,0.0,0.0,0.0,0.0,0.0,0.0,0.0,0.0,39.94,14.98,9.99,14.98,0.0,19.97,0.0,60.5
6757,0.0,0.0,2.0,0.0,0.0,2.0,0.0,0.0,0.0,0.0,3.0,29.97,9.99,44.96,3.0,5.0,0.0,0.0,54.3
6758,0.0,0.0,5.0,0.0,0.0,15.0,0.0,0.0,0.0,0.0,0.0,33.0,6.0,39.0,2.0,0.0,0.0,0.0,50.0
6759,0.0,0.0,2.0,2.0,0.0,0.0,0.0,0.0,0.0,0.0,0.0,16.98,44.96,6.99,25.97,0.0,1.0,0.0,56.1
6760,0.0,0.0,0.0,0.0,0.0,0.0,0.0,0.0,0.0,0.0,0.0,24.95,19.96,9.98,19.96,0.0,24.95,0.0,56.6
6762,0.0,0.0,7.26,9.98,4.54,0.0,0.0,0.0,4.54,0.0,0.0,19.97,7.26,21.78,11.8,0.0,12.71,0.0,50.1
6763,0.0,0.0,0.0,0.0,0.0,25.0,0.0,0.0,0.0,0.0,0.0,20.0,15.0,15.0,15.0,0.0,10.0,0.0,51.1
6764,0.0,0.0,0.0,0.0,0.0,15.0,0.0,0.0,0.0,0.0,0.0,20.0,15.0,15.0,15.0,0.0,20.0,0.0,52.0
6765,0.0,0.0,0.0,0.0,0.0,39.97,0.0,0.0,0.0,0.0,0.0,14.99,14.99,14.99,14.99,0.0,0.0,0.0,47.6
6794,0.0,0.0,0.0,0.0,0.0,12.99,0.0,0.0,3.0,0.0,0.0,16.98,14.99,8.99,19.98,0.0,14.99,7.99,48.8
6795,0.0,0.0,0.0,0.0,0.0,0.0,0.0,0.0,0.0,0.0,0.0,24.96,39.94,14.98,14.98,0.0,0.0,4.99,41.9
6796,0.0,0.0,5.0,0.0,0.0,20.0,0.0,0.0,0.0,0.0,0.0,28.99,0.0,37.99,5.0,0.0,0.0,3.0,49.2
6797,0.0,0.0,0.0,0.0,0.0,14.99,0.0,0.0,0.0,0.0,0.0,10.0,19.99,34.98,14.99,0.0,0.0,5.0,45.0
6798,0.0,0.0,4.0,0.0,0.0,14.0,0.0,0.0,0.0,0.0,0.0,13.0,10.0,14.0,23.0,0.0,15.0,7.0,47.6
6800,0.0,0.0,7.0,0.0,0.0,8.0,0.0,0.0,0.0,0.0,10.0,26.99,0.0,39.98,5.0,0.0,0.0,3.0,49.5
6802,1.72,5.55,7.41,1.79,1.07,0.0,8.06,0.0,0.0,0.0,0.0,14.85,5.71,0.0,48.1,5.32,0.0,0.0,42.2
6803,1.7,5.49,7.34,0.0,1.05,0.0,7.99,0.0,0.0,0.0,0.0,14.71,8.29,0.0,47.66,5.27,0.0,0.0,42.3
6804,1.71,5.52,7.37,0.9,1.06,0.0,8.019999999999998,0.0,0.0,0.0,0.0,14.77,7.01,0.0,47.86,5.29,0.0,0.0,42.4
6805,2.28,6.6,4.52,5.71,1.14,0.0,6.59,0.0,2.16,0.0,0.0,16.61,1.94,0.0,45.69,6.16,0.0,0.0,43.0
6806,2.85,6.65,4.56,5.75,1.14,0.0,6.64,0.0,2.17,0.0,0.0,16.08,1.96,0.0,47.11,4.46,0.0,0.0,42.9
6807,2.86,6.68,4.58,5.77,1.15,0.0,6.67,0.0,2.18,0.0,0.0,16.81,1.97,0.0,46.23,4.48,0.0,0.0,42.8
6808,1.72,5.54,7.4,1.79,1.06,0.0,8.05,0.0,0.0,0.0,0.0,14.84,5.7,0.0,48.08,5.31,0.0,0.0,42.4
6815,0.5,1.0,2.9,0.0,0.5,0.0,6.0,0.0,12.6,0.0,0.0,31.2,0.0,0.0,7.8,0.3,3.3,33.5,37.1
6874,1.72,5.55,7.41,1.79,1.07,0.0,8.06,0.0,0.0,0.0,0.0,14.85,5.71,0.0,48.1,5.32,0.0,0.0,42.2
6875,1.7,5.49,7.34,0.0,1.05,0.0,7.99,0.0,0.0,0.0,0.0,14.71,8.29,0.0,47.66,5.27,0.0,0.0,42.3
6876,1.71,5.52,7.37,0.9,1.06,0.0,8.019999999999998,0.0,0.0,0.0,0.0,14.77,7.01,0.0,47.86,5.29,0.0,0.0,42.4
6877,2.28,6.6,4.52,5.71,1.14,0.0,6.59,0.0,2.16,0.0,0.0,16.61,1.94,0.0,45.69,6.16,0.0,0.0,43.0
6878,2.85,6.65,4.56,5.75,1.14,0.0,6.64,0.0,2.17,0.0,0.0,16.08,1.96,0.0,47.11,4.46,0.0,0.0,42.9
6879,2.86,6.68,4.58,5.77,1.15,0.0,6.67,0.0,2.18,0.0,0.0,16.81,1.97,0.0,46.23,4.48,0.0,0.0,42.8
6880,1.72,5.54,7.4,1.79,1.06,0.0,8.05,0.0,0.0,0.0,0.0,14.84,5.7,0.0,48.08,5.31,0.0,0.0,42.4
6881,1.72,5.55,7.41,1.79,1.07,0.0,8.06,0.0,0.0,0.0,0.0,14.85,5.71,0.0,48.1,5.32,0.0,0.0,42.2
6882,1.7,5.49,7.34,0.0,1.05,0.0,7.99,0.0,0.0,0.0,0.0,14.71,8.29,0.0,47.66,5.27,0.0,0.0,42.3
6883,1.71,5.52,7.37,0.9,1.06,0.0,8.019999999999998,0.0,0.0,0.0,0.0,14.77,7.01,0.0,47.86,5.29,0.0,0.0,42.4
6884,2.28,6.6,4.52,5.71,1.14,0.0,6.59,0.0,2.16,0.0,0.0,16.61,1.94,0.0,45.69,6.16,0.0,0.0,43.0
6885,2.85,6.65,4.56,5.75,1.14,0.0,6.64,0.0,2.17,0.0,0.0,16.08,1.96,0.0,47.11,4.46,0.0,0.0,42.9
6886,2.86,6.68,4.58,5.77,1.15,0.0,6.67,0.0,2.18,0.0,0.0,16.81,1.97,0.0,46.23,4.48,0.0,0.0,42.8
6887,1.72,5.54,7.4,1.79,1.06,0.0,8.05,0.0,0.0,0.0,0.0,14.84,5.7,0.0,48.08,5.31,0.0,0.0,42.4
6925,4.5,0.0,0.0,0.0,0.0,0.0,0.0,0.0,5.9,0.0,0.0,16.1,31.5,0.0,40.5,0.0,1.5,0.0,61.0
6927,3.9,1.6,1.5,17.0,0.0,7.7,0.0,0.0,3.0,0.0,0.0,5.8,17.3,0.0,33.0,0.0,9.2,0.0,50.0
6928,3.0,0.0,1.0,4.0,0.5,4.0,0.0,0.0,3.0,0.0,0.0,3.0,30.0,0.0,51.0,0.5,0.0,0.0,57.0
7024,0.5,1.0,2.9,0.0,0.5,0.0,6.0,0.0,12.6,0.0,0.0,31.2,0.0,0.0,7.8,0.3,3.3,33.5,37.1
7029,1.75,4.2,6.85,0.0,3.37,0.0,9.25,0.0,0.0,0.0,0.0,15.86,6.85,0.0,46.02,5.17,0.0,0.0,42.3
7030,1.66,5.0,7.45,0.0,1.81,0.0,8.25,0.0,0.0,0.0,0.0,13.5,8.0,0.0,48.53,5.27,0.0,0.0,43.1
7031,1.66,4.99,7.44,0.0,1.81,0.0,8.24,0.0,0.0,0.0,0.0,16.48,7.99,0.0,45.49,5.26,0.0,0.0,42.9
7032,1.72,4.15,6.75,0.0,2.92,0.0,10.75,0.0,0.0,0.0,0.0,15.55,8.3,0.0,45.25,3.92,0.0,0.0,41.9
7033,1.66,4.5,6.48,0.0,3.81,0.0,8.74,0.0,0.0,0.0,0.0,19.46,8.82,0.0,40.59,5.28,0.0,0.0,41.9
7034,1.72,4.7,6.74,0.0,1.88,0.0,9.090000000000002,0.0,0.0,0.0,0.0,15.59,8.29,0.0,45.86,5.48,0.0,0.0,41.8
7036,1.71,4.65,7.7,0.0,1.86,0.0,9.0,0.0,0.0,0.0,0.0,15.39,8.25,0.0,45.33,5.43,0.0,0.0,42.4
7037,1.67,5.5,7.5,0.0,0.81,0.0,7.3,0.0,0.0,0.0,0.0,15.05,8.0,0.0,47.25,6.4,0.0,0.0,42.9
7038,1.65,5.45,4.8,0.0,1.8,0.0,10.85,0.0,0.0,0.0,0.0,14.9,9.95,0.0,46.79,3.26,0.0,0.0,42.1
7039,1.66,4.99,7.47,0.0,1.81,0.0,8.24,0.0,0.0,0.0,0.0,14.98,7.99,0.0,47.03,5.27,0.0,0.0,42.9
7062,0.31,4.69,1.1,0.0,0.0,0.0,0.0,0.0,7.51,0.0,0.0,8.17,0.0,5.45,25.65,0.0,0.0,46.61,27.8
7063,0.76,4.37,1.17,0.0,0.53,0.0,0.0,0.0,7.47,0.0,0.0,8.17,0.0,5.59,28.03,0.0,0.0,43.52,29.1
7064,1.55,3.82,1.16,0.0,1.46,0.0,0.0,0.0,7.42,0.0,0.0,8.099999999999998,0.0,5.53,32.2,0.0,0.0,38.38,31.8
7065,2.11,3.41,1.14,0.0,2.13,0.0,0.0,0.0,7.37,0.0,0.0,8.01,0.0,5.48,35.38000000000001,0.0,0.0,34.58,34.1
7066,1.54,3.81,1.16,0.0,1.46,0.0,0.0,0.0,10.94,0.0,0.0,4.57,0.0,5.54,32.16,0.0,0.0,38.45,31.8
7067,0.31,4.69,1.1,0.0,0.0,0.0,0.0,0.0,7.51,0.0,0.0,8.17,0.0,5.45,25.65,0.0,0.0,46.61,28.1
7068,0.3,6.59,1.05,0.0,0.0,0.0,0.0,0.0,7.16,0.0,0.0,5.96,0.0,5.2,22.89,0.0,0.0,50.37,28.0
7069,1.4,3.92,1.16,0.0,1.28,0.0,0.0,0.0,9.08,0.0,0.0,6.46,0.0,5.55,31.5,0.0,0.0,39.22,31.3
7070,1.82,3.62,1.15,0.0,1.78,0.0,0.0,0.0,10.92,0.0,0.0,4.55,0.0,5.53,33.79,0.0,0.0,36.46,32.7
7075,0.18,5.27,1.24,0.0,0.0,0.0,0.0,0.0,4.22,0.0,0.0,4.59,0.0,3.06,28.82,0.0,0.0,52.33,27.8
7076,0.43,4.94,1.32,0.0,0.3,0.0,0.0,0.0,4.22,0.0,0.0,4.6,0.0,3.15,31.61,0.0,0.0,49.21,29.1
7077,0.88,4.35,1.32,0.0,0.8299999999999998,0.0,0.0,0.0,4.22,0.0,0.0,4.6,0.0,3.15,36.71,0.0,0.0,43.71,31.8
7078,1.21,3.91,1.31,0.0,1.21,0.0,0.0,0.0,4.22,0.0,0.0,4.6,0.0,3.14,40.54,0.0,0.0,39.63,34.1
7079,0.88,4.35,1.32,0.0,0.8299999999999998,0.0,0.0,0.0,6.23,0.0,0.0,2.6,0.0,3.16,36.71,0.0,0.0,43.71,31.8
7080,0.18,5.27,1.24,0.0,0.0,0.0,0.0,0.0,4.22,0.0,0.0,4.59,0.0,3.06,28.82,0.0,0.0,52.33,28.1
7081,0.17,7.29,1.17,0.0,0.0,0.0,0.0,0.0,3.96,0.0,0.0,3.29,0.0,2.87,25.3,0.0,0.0,55.7,28.0
7082,0.79,4.46,1.32,0.0,0.73,0.0,0.0,0.0,5.15,0.0,0.0,3.67,0.0,3.16,35.79,0.0,0.0,44.69,31.3
7083,1.04,4.13,1.32,0.0,1.02,0.0,0.0,0.0,6.22,0.0,0.0,2.6,0.0,3.16,38.5,0.0,0.0,41.8,32.7
7084,0.5,9.5,5.0,2.8,0.0,3.5,0.0,0.0,3.0,0.2,0.0,11.0,36.5,0.0,28.0,0.0,0.0,0.0,40.5
7085,0.0,9.69,3.06,12.55,0.0,5.1,0.0,0.0,3.06,0.2,0.0,5.1,25.51,0.0,30.61,0.0,5.1,0.0,40.3
7086,2.0,12.0,2.3,10.0,0.0,7.0,0.0,0.0,1.5,0.2,0.0,5.0,25.0,0.0,35.0,0.0,0.0,0.0,39.6
7087,2.3,10.0,5.0,10.0,0.0,10.0,0.0,0.0,5.0,0.2,0.0,5.0,25.0,0.0,25.0,0.0,2.5,0.0,38.9
7088,1.3,10.0,5.0,1.0,0.0,5.0,0.0,0.0,3.0,0.2,0.0,5.0,42.0,0.0,27.5,0.0,0.0,0.0,39.1
7089,2.5,12.5,2.5,12.5,0.0,5.0,0.0,0.0,2.5,0.1,0.0,5.0,32.4,0.0,25.0,0.0,0.0,0.0,38.4
7090,0.0,10.0,2.5,5.0,1.8,5.0,0.0,0.0,2.5,0.2,0.0,5.0,30.0,0.0,38.0,0.0,0.0,0.0,41.5
7091,0.0,7.5,2.5,5.0,0.0,5.0,0.0,0.0,2.5,0.2,0.0,10.0,30.0,0.0,30.0,5.0,2.3,0.0,42.2
7092,1.27,9.76,4.88,2.44,0.98,4.88,0.0,0.0,4.88,0.2,0.0,2.44,34.15,0.0,29.27,0.0,4.88,0.0,39.6
7094,0.4,3.0,4.5,7.0,0.0,0.0,0.0,0.0,3.0,0.3,0.0,7.5,26.3,0.0,34.0,0.0,14.0,0.0,51.5
7095,0.0,6.0,1.0,1.0,5.0,6.0,0.0,0.0,0.0,0.0,0.0,8.0,20.0,0.0,42.0,5.0,6.0,0.0,49.2
7096,0.0,4.5,1.5,9.8,2.0,0.0,0.0,0.0,0.0,0.2,0.0,8.0,21.0,0.0,50.0,3.0,0.0,0.0,52.7
7097,0.3,3.5,4.5,15.0,0.0,5.0,0.0,0.0,3.0,0.2,0.0,7.5,23.0,0.0,33.0,0.0,5.0,0.0,48.1
7098,0.0,3.92,1.47,1.96,0.0,0.0,0.0,0.0,0.0,0.1,0.0,9.31,27.45,0.0,43.14,7.84,4.8,0.0,52.3
7109,4.95,0.0,4.46,7.92,0.0,0.0,0.0,0.0,0.0,0.0,0.0,23.76,0.0,25.74,18.32,0.0,14.85,0.0,53.8
7110,4.0,0.0,0.0,16.0,0.0,10.0,0.0,0.0,0.0,0.0,0.0,30.0,0.0,19.0,20.0,0.0,0.0,0.0,55.7
7111,4.0,0.0,3.0,10.0,0.0,0.0,0.0,0.0,0.0,0.0,0.0,22.0,19.0,26.0,16.0,0.0,0.0,0.0,53.7
7113,3.0,0.0,3.0,10.0,5.0,3.0,0.0,0.0,0.0,0.0,0.0,35.0,0.0,24.0,12.0,0.0,5.0,0.0,56.0
7116,5.0,0.0,4.0,15.0,0.0,0.0,0.0,0.0,0.0,0.0,0.0,15.0,5.0,20.0,30.0,0.0,5.0,0.0,54.3
7117,5.0,0.0,7.0,10.0,0.0,0.0,0.0,0.0,3.0,0.0,0.0,35.0,0.0,35.0,5.0,0.0,0.0,0.0,52.5
7119,3.5,0.0,2.5,22.0,0.0,0.0,0.0,0.0,0.0,0.0,0.0,24.5,0.0,26.5,16.0,0.0,5.0,0.0,55.4
7120,0.0,11.64,0.0,0.0,0.0,0.0,0.0,0.0,0.0,0.0,0.0,0.0,0.0,47.49,40.87,0.0,0.0,0.0,36.6
7123,0.18,5.27,1.24,0.0,0.0,0.0,0.0,0.0,4.22,0.0,0.0,4.59,0.0,3.06,28.82,0.0,0.0,52.33,27.8
7124,0.43,4.94,1.32,0.0,0.3,0.0,0.0,0.0,4.22,0.0,0.0,4.6,0.0,3.15,31.61,0.0,0.0,49.21,29.1
7125,0.88,4.35,1.32,0.0,0.8299999999999998,0.0,0.0,0.0,4.22,0.0,0.0,4.6,0.0,3.15,36.71,0.0,0.0,43.71,31.8
7126,1.21,3.91,1.31,0.0,1.21,0.0,0.0,0.0,4.22,0.0,0.0,4.6,0.0,3.14,40.54,0.0,0.0,39.63,34.1
7127,0.88,4.35,1.32,0.0,0.8299999999999998,0.0,0.0,0.0,6.23,0.0,0.0,2.6,0.0,3.16,36.71,0.0,0.0,43.71,31.8
7128,0.18,5.27,1.24,0.0,0.0,0.0,0.0,0.0,4.22,0.0,0.0,4.59,0.0,3.06,28.82,0.0,0.0,52.33,28.1
7129,0.17,7.29,1.17,0.0,0.0,0.0,0.0,0.0,3.96,0.0,0.0,3.29,0.0,2.87,25.3,0.0,0.0,55.7,28.0
7130,0.79,4.46,1.32,0.0,0.73,0.0,0.0,0.0,5.15,0.0,0.0,3.67,0.0,3.16,35.79,0.0,0.0,44.69,31.3
7131,1.04,4.13,1.32,0.0,1.02,0.0,0.0,0.0,6.22,0.0,0.0,2.6,0.0,3.16,38.5,0.0,0.0,41.8,32.7
7141,6.0,0.0,0.0,0.0,4.0,0.0,0.0,0.0,6.5,0.0,0.0,38.0,0.0,0.0,45.5,0.0,0.0,0.0,64.3
7142,6.42,0.0,0.0,0.0,0.0,0.0,0.0,0.0,15.51,0.0,0.0,36.36,0.0,0.0,41.71,0.0,0.0,0.0,63.2
7143,8.0,0.0,0.0,0.0,5.0,0.0,0.0,0.0,5.0,0.0,0.0,10.0,0.0,0.0,65.0,5.0,2.0,0.0,62.9
7144,5.0,0.0,0.0,0.0,7.0,0.0,0.0,0.0,7.0,0.0,0.0,25.0,0.0,0.0,56.0,0.0,0.0,0.0,64.5
7146,5.71,0.0,0.0,0.0,4.76,0.0,0.0,0.0,4.76,0.0,0.0,20.95,0.0,0.0,55.24,2.86,5.71,0.0,63.3
7148,3.0,0.0,0.0,0.0,5.0,0.0,0.0,0.0,7.0,0.0,0.0,19.0,6.0,0.0,56.0,4.0,0.0,0.0,63.7
7149,12.0,0.0,0.0,0.0,0.0,0.0,0.0,0.0,11.0,0.0,0.0,19.0,0.0,0.0,58.0,0.0,0.0,0.0,63.0
7150,6.0,0.0,0.0,0.0,5.0,0.0,0.0,0.0,5.0,0.0,0.0,27.0,0.0,0.0,57.0,0.0,0.0,0.0,65.0
7152,5.5,0.0,1.4,0.0,0.0,1.0,0.0,0.0,0.0,0.0,0.0,25.1,0.0,32.2,17.2,0.0,17.6,0.0,54.2
7153,5.8,0.0,9.0,0.0,0.0,7.5,0.0,0.0,0.0,0.0,0.0,33.4,3.2,33.5,5.9,0.0,1.7,0.0,51.8
7154,5.7,0.0,4.7,0.0,0.0,2.2,0.0,0.0,0.0,0.0,0.0,26.4,0.0,25.2,18.1,0.0,17.7,0.0,54.2
7155,5.2,0.0,1.3,0.0,0.0,12.4,0.0,0.0,0.0,0.0,0.0,23.8,0.0,30.5,16.2,0.0,10.6,0.0,54.5
7156,5.0,0.0,1.3,0.0,0.0,9.1,0.0,0.0,0.0,0.0,0.0,22.9,0.0,29.4,15.6,0.0,16.7,0.0,52.6
7158,4.7,0.0,13.3,0.0,2.0,7.4,0.0,0.0,0.0,0.0,0.0,32.2,1.5,32.7,5.7,0.0,0.0,0.0,50.1
7159,2.2,0.0,5.5,0.0,3.6,2.0,0.0,0.0,0.0,0.0,0.0,22.1,3.5,29.4,16.2,3.3,12.2,0.0,52.2
7160,4.8,0.0,5.8,3.8,0.0,8.8,0.0,0.0,6.7,0.0,0.0,22.0,0.0,24.4,11.0,0.0,12.7,0.0,51.0
7180,1.1,0.5,6.0,0.0,0.0,2.3,9.0,0.0,0.0,0.1,0.0,22.0,10.0,24.0,15.0,0.0,10.0,0.0,47.5
7181,3.3,3.0,3.0,0.0,0.0,0.0,2.2,0.0,0.0,0.1,0.0,8.0,23.0,25.4,25.0,0.0,7.0,0.0,48.5
7182,2.0,7.0,0.0,0.0,0.0,0.0,0.5,0.0,0.0,0.0,0.0,12.0,10.0,25.4,33.0,0.0,10.0,0.0,50.3
7183,2.0,1.0,4.9,14.8,0.0,0.0,1.0,0.0,0.0,0.3,0.0,8.0,6.0,29.0,25.0,0.0,8.0,0.0,52.4
7184,1.1,0.2,6.0,0.0,0.0,0.0,0.8,0.0,0.8,0.1,0.0,10.0,7.0,36.0,25.0,0.0,13.0,0.0,52.3
7185,1.5,5.0,0.0,4.5,0.0,0.0,9.0,0.0,0.0,0.0,0.0,15.0,10.0,30.0,15.0,0.0,10.0,0.0,39.1
7186,0.3,1.0,3.0,0.0,0.0,0.0,2.0,0.0,0.0,0.1,0.0,15.0,7.0,28.0,33.0,2.6,8.0,0.0,58.0
7215,0.0,3.5,20.0,0.0,14.0,0.0,0.0,0.0,0.0,0.0,0.0,0.0,0.0,0.0,60.0,2.5,0.0,0.0,45.0
7217,1.75,4.2,6.85,0.0,3.37,0.0,9.25,0.0,0.0,0.0,0.0,15.86,6.85,0.0,46.02,5.17,0.0,0.0,42.3
7218,1.66,5.0,7.45,0.0,1.81,0.0,8.25,0.0,0.0,0.0,0.0,13.5,8.0,0.0,48.53,5.27,0.0,0.0,43.1
7219,1.66,4.99,7.44,0.0,1.81,0.0,8.24,0.0,0.0,0.0,0.0,16.48,7.99,0.0,45.49,5.26,0.0,0.0,42.9
7220,1.72,4.15,6.75,0.0,2.92,0.0,10.75,0.0,0.0,0.0,0.0,15.55,8.3,0.0,45.25,3.92,0.0,0.0,41.9
7221,1.66,4.5,6.48,0.0,3.81,0.0,8.74,0.0,0.0,0.0,0.0,19.46,8.82,0.0,40.59,5.28,0.0,0.0,41.9
7222,1.72,4.7,6.74,0.0,1.88,0.0,9.090000000000002,0.0,0.0,0.0,0.0,15.58,8.29,0.0,45.85,5.48,0.0,0.0,41.8
7223,1.73,4.69,6.74,0.0,1.88,0.0,9.090000000000002,0.0,0.0,0.0,0.0,15.58,8.29,0.0,45.85,5.48,0.0,0.0,42.3
7224,1.71,4.65,7.7,0.0,1.86,0.0,9.0,0.0,0.0,0.0,0.0,15.39,8.25,0.0,45.33,5.43,0.0,0.0,42.4
7225,1.67,5.5,7.5,0.0,0.81,0.0,7.3,0.0,0.0,0.0,0.0,15.05,8.0,0.0,47.25,6.4,0.0,0.0,42.9
7226,1.65,5.45,4.8,0.0,1.8,0.0,10.85,0.0,0.0,0.0,0.0,14.89,9.95,0.0,46.78,3.26,0.0,0.0,42.1
7227,1.66,4.99,7.47,0.0,1.81,0.0,8.24,0.0,0.0,0.0,0.0,14.98,7.99,0.0,47.03,5.27,0.0,0.0,42.9
7252,5.5,0.0,1.4,0.0,0.0,1.0,0.0,0.0,0.0,0.0,0.0,25.1,0.0,32.2,17.2,0.0,17.6,0.0,54.2
7253,5.8,0.0,9.0,0.0,0.0,7.5,0.0,0.0,0.0,0.0,0.0,33.4,3.2,33.5,5.9,0.0,1.7,0.0,51.8
7254,5.7,0.0,4.7,0.0,0.0,2.2,0.0,0.0,0.0,0.0,0.0,26.4,0.0,25.2,18.1,0.0,17.7,0.0,54.2
7255,5.19,0.0,1.3,0.0,0.0,12.38,0.0,0.0,0.0,0.0,0.0,23.75,0.0,30.44,16.17,0.0,10.78,0.0,54.5
7256,5.0,0.0,1.3,0.0,0.0,9.1,0.0,0.0,0.0,0.0,0.0,22.9,0.0,29.4,15.6,0.0,16.7,0.0,52.6
7258,4.7,0.0,13.3,0.0,2.0,7.4,0.0,0.0,0.0,0.0,0.0,32.2,1.5,32.7,5.7,0.0,0.0,0.0,50.1
7259,2.2,0.0,5.5,0.0,3.6,2.0,0.0,0.0,0.0,0.0,0.0,22.1,3.5,29.4,16.2,3.3,12.2,0.0,52.2
7260,4.8,0.0,5.8,3.8,0.0,8.8,0.0,0.0,6.7,0.0,0.0,22.0,0.0,24.4,11.0,0.0,12.7,0.0,51.0
7277,0.0,20.04,0.0,0.0,20.04,0.0,0.0,0.0,0.0,0.0,0.0,0.0,0.0,0.0,59.92,0.0,0.0,0.0,36.6
7281,0.0,7.4,8.3,0.0,0.0,0.0,23.5,0.0,0.0,0.0,0.0,17.2,0.0,23.1,5.6,0.0,14.9,0.0,30.5
7282,0.0,8.59,8.29,0.0,0.0,0.0,21.18,0.0,0.0,0.0,0.0,16.68,0.0,24.08,7.19,0.0,13.99,0.0,30.6
7283,0.0,7.5,9.2,0.0,0.0,0.0,23.4,0.0,0.0,0.0,0.0,17.5,0.0,21.2,6.1,0.0,15.1,0.0,30.5
7284,0.0,7.5,8.3,0.0,0.0,0.0,23.7,0.0,0.0,0.0,0.0,17.5,0.0,21.8,6.1,0.0,15.1,0.0,30.6
7285,0.0,7.51,9.11,0.0,0.0,0.0,23.22,0.0,0.0,0.0,0.0,18.02,0.0,22.62,6.01,0.0,13.51,0.0,30.6
7286,0.0,8.599999999999998,8.199999999999998,0.0,0.8,0.0,21.3,0.0,0.0,0.0,0.0,16.3,0.0,24.2,7.2,0.0,13.4,0.0,30.4
7287,0.4,7.5,9.2,0.0,0.0,0.0,23.4,0.0,0.0,0.0,0.0,17.7,0.0,22.8,6.1,0.0,12.9,0.0,30.1
7288,0.0,7.5,9.1,5.0,0.0,0.0,23.2,0.0,0.0,0.0,0.0,18.0,0.0,22.6,6.1,0.0,8.5,0.0,29.9
7289,0.0,7.5,9.1,0.0,0.0,0.0,23.2,0.0,0.0,0.0,0.0,18.0,5.0,22.6,6.1,0.0,8.5,0.0,29.6
7290,0.0,7.849999999999999,9.53,0.0,0.0,0.52,24.29,0.0,0.0,0.0,0.0,18.85,0.0,23.66,6.39,0.0,8.9,0.0,29.6
7296,14.67,0.0,0.0,16.96,0.0,0.0,0.0,0.0,0.0,0.0,0.0,68.37,0.0,0.0,0.0,0.0,0.0,0.0,60.6
7297,4.12,0.0,0.0,28.61,0.0,0.0,0.0,0.0,0.0,0.0,0.0,67.27,0.0,0.0,0.0,0.0,0.0,0.0,61.4
7298,8.73,0.0,0.0,30.27,0.0,0.0,0.0,0.0,0.0,0.0,0.0,61.0,0.0,0.0,0.0,0.0,0.0,0.0,60.6
7299,13.9,0.0,0.0,32.13,0.0,0.0,0.0,0.0,0.0,0.0,0.0,53.97,0.0,0.0,0.0,0.0,0.0,0.0,60.6
7300,3.94,0.0,0.0,40.98,0.0,0.0,0.0,0.0,0.0,0.0,0.0,55.07,0.0,0.0,0.0,0.0,0.0,0.0,60.1
7304,0.0,0.0,0.0,0.0,10.91,0.0,0.0,0.0,0.0,0.0,0.0,53.1,35.99,0.0,0.0,0.0,0.0,0.0,60.9
7305,0.0,0.0,0.0,0.0,3.28,0.0,0.0,0.0,0.0,0.0,0.0,47.96,48.75,0.0,0.0,0.0,0.0,0.0,60.7
7306,0.0,0.0,0.0,0.0,0.0,0.0,0.0,0.0,0.0,0.0,0.0,51.96,26.41,0.0,0.0,21.63,0.0,0.0,60.9
7307,9.21,0.0,0.0,0.0,0.0,0.0,0.0,0.0,15.71,0.0,0.0,75.08,0.0,0.0,0.0,0.0,0.0,0.0,61.5
7308,15.11,0.0,0.0,0.0,0.0,0.0,0.0,0.0,8.59,0.0,0.0,76.29,0.0,0.0,0.0,0.0,0.0,0.0,61.0
7309,14.71,0.0,0.0,0.0,0.0,0.0,0.0,0.0,16.73,0.0,0.0,68.55,0.0,0.0,0.0,0.0,0.0,0.0,61.0
7310,14.33,0.0,0.0,0.0,0.0,0.0,0.0,0.0,24.45,0.0,0.0,61.22,0.0,0.0,0.0,0.0,0.0,0.0,60.2
7311,20.98,0.0,0.0,0.0,0.0,0.0,0.0,0.0,17.9,0.0,0.0,61.11,0.0,0.0,0.0,0.0,0.0,0.0,60.3
7312,0.0,0.0,0.0,0.0,12.4,0.0,0.0,0.0,27.21,0.0,0.0,60.38,0.0,0.0,0.0,0.0,0.0,0.0,60.5
7313,0.0,0.0,0.0,0.0,20.89,0.0,0.0,0.0,27.49,0.0,0.0,51.62,0.0,0.0,0.0,0.0,0.0,0.0,59.2
7314,0.0,0.0,0.0,0.0,26.35,0.0,0.0,0.0,14.45,0.0,0.0,59.2,0.0,0.0,0.0,0.0,0.0,0.0,60.1
7315,0.0,0.0,0.0,0.0,25.2,0.0,0.0,0.0,27.63,0.0,0.0,47.17,0.0,0.0,0.0,0.0,0.0,0.0,59.8
7316,0.0,0.0,0.0,0.0,24.66,0.0,0.0,0.0,33.8,0.0,0.0,41.54,0.0,0.0,0.0,0.0,0.0,0.0,56.3
7317,0.0,0.0,0.0,0.0,29.55,0.0,0.0,0.0,27.78,0.0,0.0,42.67,0.0,0.0,0.0,0.0,0.0,0.0,55.3
7318,0.0,0.0,0.0,0.0,38.39,0.0,0.0,0.0,28.07,0.0,0.0,33.54,0.0,0.0,0.0,0.0,0.0,0.0,49.7
7319,0.0,0.0,0.0,0.0,0.0,0.0,0.0,0.0,0.0,0.0,0.0,40.0,0.0,60.0,0.0,0.0,0.0,0.0,54.5
7320,2.0,0.0,0.0,0.0,0.0,0.0,0.0,0.0,0.0,0.0,0.0,91.1,0.0,6.9,0.0,0.0,0.0,0.0,62.9
7321,5.3,0.0,0.0,0.0,0.0,0.0,0.0,0.0,0.0,0.0,0.0,77.29999999999998,0.0,17.4,0.0,0.0,0.0,0.0,61.3
7322,15.2,0.0,0.0,0.0,0.0,0.0,0.0,0.0,0.0,0.0,0.0,76.2,0.0,8.599999999999998,0.0,0.0,0.0,0.0,63.8
7323,10.5,0.0,0.0,0.0,0.0,0.0,0.0,0.0,0.0,0.0,0.0,62.9,0.0,26.6,0.0,0.0,0.0,0.0,60.6
7324,5.3,0.0,0.0,0.0,0.0,0.0,0.0,0.0,0.0,0.0,0.0,63.3,0.0,31.4,0.0,0.0,0.0,0.0,60.4
7325,8.0,0.0,0.0,0.0,0.0,0.0,0.0,0.0,0.0,0.0,0.0,55.9,0.0,36.1,0.0,0.0,0.0,0.0,59.6
7326,2.2,0.0,0.0,0.0,0.0,0.0,0.0,0.0,0.0,0.0,0.0,53.9,0.0,43.9,0.0,0.0,0.0,0.0,58.2
7330,0.0,5.92,0.0,0.0,32.16,0.0,0.0,0.0,0.0,0.0,0.0,61.92,0.0,0.0,0.0,0.0,0.0,0.0,51.0
7331,0.0,11.75,0.0,0.0,31.91,0.0,0.0,0.0,0.0,0.0,0.0,56.33,0.0,0.0,0.0,0.0,0.0,0.0,43.7
7332,0.0,17.5,0.0,0.0,31.68,0.0,0.0,0.0,0.0,0.0,0.0,50.82,0.0,0.0,0.0,0.0,0.0,0.0,37.6
7333,0.0,23.15,0.0,0.0,31.44,0.0,0.0,0.0,0.0,0.0,0.0,45.4,0.0,0.0,0.0,0.0,0.0,0.0,33.4
7334,0.0,0.0,8.8,0.0,26.56,0.0,0.0,0.0,0.0,0.0,0.0,64.64,0.0,0.0,0.0,0.0,0.0,0.0,56.9
7335,0.0,0.0,16.95,0.0,25.58,0.0,0.0,0.0,0.0,0.0,0.0,57.47,0.0,0.0,0.0,0.0,0.0,0.0,53.7
7336,0.0,0.0,24.52,0.0,24.67,0.0,0.0,0.0,0.0,0.0,0.0,50.8,0.0,0.0,0.0,0.0,0.0,0.0,51.2
7337,0.0,5.15,0.0,0.0,0.0,0.0,0.0,0.0,0.0,0.0,0.0,58.38,0.0,0.0,0.0,36.46,0.0,0.0,50.9
7338,0.0,10.24,0.0,0.0,0.0,0.0,0.0,0.0,0.0,0.0,0.0,53.54,0.0,0.0,0.0,36.22,0.0,0.0,44.7
7339,0.0,15.26,0.0,0.0,0.0,0.0,0.0,0.0,0.0,0.0,0.0,48.76,0.0,0.0,0.0,35.98,0.0,0.0,38.3
7340,0.0,20.21,0.0,0.0,0.0,0.0,0.0,0.0,0.0,0.0,0.0,44.04,0.0,0.0,0.0,35.75,0.0,0.0,34.4
7341,0.0,0.0,7.849999999999999,0.0,0.0,0.0,0.0,0.0,0.0,0.0,0.0,62.12,0.0,0.0,0.0,30.02,0.0,0.0,57.3
7342,0.0,0.0,15.19,0.0,0.0,0.0,0.0,0.0,0.0,0.0,0.0,55.78,0.0,0.0,0.0,29.03,0.0,0.0,54.4
7343,0.0,0.0,22.05,0.0,0.0,0.0,0.0,0.0,0.0,0.0,0.0,49.84,0.0,0.0,0.0,28.1,0.0,0.0,52.0
7350,0.0,0.0,0.0,0.0,24.1,0.0,17.23,0.0,0.0,0.0,0.0,58.66,0.0,0.0,0.0,0.0,0.0,0.0,45.0
7351,0.0,0.0,0.0,0.0,21.38,0.0,30.57,0.0,0.0,0.0,0.0,48.04,0.0,0.0,0.0,0.0,0.0,0.0,37.6
7352,0.0,0.0,0.0,0.0,0.0,0.0,15.31,0.0,0.0,0.0,0.0,52.13,0.0,0.0,0.0,32.56,0.0,0.0,45.4
7353,0.0,0.0,0.0,0.0,0.0,0.0,27.51,0.0,0.0,0.0,0.0,43.23,0.0,0.0,0.0,29.25,0.0,0.0,38.4
7409,0.0,0.0,0.0,0.0,0.0,0.0,0.0,0.0,0.0,0.0,0.0,64.01,18.8,0.0,0.0,0.0,17.19,0.0,60.4
7410,0.0,0.0,0.0,0.0,0.0,0.0,0.0,0.0,0.0,0.0,0.0,60.94,35.79,0.0,0.0,0.0,3.27,0.0,61.5
7411,0.0,0.0,0.0,0.0,0.0,0.0,0.0,0.0,0.0,0.0,0.0,53.66,36.36,0.0,0.0,0.0,9.97,0.0,60.6
7412,0.0,0.0,0.0,0.0,0.0,0.0,0.0,0.0,0.0,0.0,0.0,46.15,36.96,0.0,0.0,0.0,16.9,0.0,59.5
7413,0.0,0.0,0.0,0.0,0.0,0.0,0.0,0.0,0.0,0.0,0.0,42.3,37.26,0.0,0.0,0.0,20.44,0.0,57.0
7414,0.0,0.0,0.0,0.0,0.0,0.0,0.0,0.0,0.0,0.0,0.0,50.73,42.98,0.0,0.0,0.0,6.29,0.0,60.8
7415,0.0,0.0,0.0,24.44,0.0,0.0,0.0,0.0,0.0,0.0,0.0,57.47,18.08,0.0,0.0,0.0,0.0,0.0,61.0
7416,0.0,0.0,0.0,11.54,0.0,0.0,0.0,0.0,0.0,0.0,0.0,54.29,34.16,0.0,0.0,0.0,0.0,0.0,61.0
7427,0.0,0.0,0.0,0.0,0.0,0.0,0.0,0.0,0.0,0.0,0.0,36.45,47.17,16.37,0.0,0.0,0.0,0.0,55.9
7428,0.0,0.0,0.0,0.0,0.0,0.0,0.0,0.0,0.0,0.0,0.0,50.96,28.58,20.46,0.0,0.0,0.0,0.0,59.8
7447,0.0,0.0,0.0,0.0,0.0,0.0,0.0,0.0,21.31,0.0,0.0,63.06,0.0,0.0,0.0,0.0,15.63,0.0,60.6
7448,0.0,0.0,0.0,0.0,0.0,0.0,0.0,0.0,21.72,0.0,0.0,54.38,0.0,0.0,0.0,0.0,23.89,0.0,60.0
7449,0.0,0.0,0.0,0.0,0.0,0.0,0.0,0.0,34.61,0.0,0.0,42.54,0.0,0.0,0.0,0.0,22.84,0.0,59.4
7450,0.0,0.0,0.0,0.0,0.0,0.0,0.0,0.0,22.15,0.0,0.0,45.37,0.0,0.0,0.0,0.0,32.48,0.0,58.4
7451,0.0,0.0,0.0,0.0,0.0,0.0,0.0,0.0,35.26,0.0,0.0,33.71,0.0,0.0,0.0,0.0,31.03,0.0,57.8
7452,0.0,0.0,0.0,0.0,0.0,0.0,0.0,0.0,22.59,0.0,0.0,35.99,0.0,0.0,0.0,0.0,41.42,0.0,57.1
7453,0.0,0.0,0.0,0.0,0.0,0.0,0.0,0.0,35.93,0.0,0.0,24.54,0.0,0.0,0.0,0.0,39.53,0.0,56.0
7454,0.0,0.0,0.0,0.0,0.0,0.0,0.0,0.0,36.63,0.0,0.0,15.01,0.0,0.0,0.0,0.0,48.36,0.0,54.0
7455,0.0,0.0,0.0,0.0,0.0,0.0,0.0,0.0,0.0,0.0,0.0,52.67,0.0,35.21,0.0,0.0,12.12,0.0,58.9
7456,0.0,0.0,0.0,0.0,0.0,0.0,0.0,0.0,0.0,0.0,0.0,45.81,0.0,35.73,0.0,0.0,18.45,0.0,57.8
7457,0.0,0.0,0.0,0.0,0.0,0.0,0.0,0.0,0.0,0.0,0.0,38.75,0.0,36.27,0.0,0.0,24.97,0.0,55.8
7458,0.0,0.0,0.0,41.99,0.0,0.0,0.0,0.0,17.71,0.0,0.0,40.3,0.0,0.0,0.0,0.0,0.0,0.0,59.3
7459,0.0,0.0,0.0,41.22,0.0,0.0,0.0,0.0,23.17,0.0,0.0,35.6,0.0,0.0,0.0,0.0,0.0,0.0,58.6
7460,0.0,0.0,0.0,40.47,0.0,0.0,0.0,0.0,28.45,0.0,0.0,31.08,0.0,0.0,0.0,0.0,0.0,0.0,57.6
7461,0.0,0.0,0.0,47.94,0.0,0.0,0.0,0.0,11.79,0.0,0.0,40.26,0.0,0.0,0.0,0.0,0.0,0.0,60.6
7462,0.0,0.0,0.0,51.94,0.0,0.0,0.0,0.0,17.04,0.0,0.0,31.02,0.0,0.0,0.0,0.0,0.0,0.0,58.2
7463,0.0,0.0,0.0,56.64,0.0,0.0,0.0,0.0,16.72,0.0,0.0,26.64,0.0,0.0,0.0,0.0,0.0,0.0,57.0
7464,0.0,0.0,0.0,61.17,0.0,0.0,0.0,0.0,16.41,0.0,0.0,22.42,0.0,0.0,0.0,0.0,0.0,0.0,55.0
7465,0.0,0.0,0.0,15.49,0.0,0.0,0.0,0.0,0.0,0.0,0.0,52.04,0.0,32.47,0.0,0.0,0.0,0.0,59.0
7466,0.0,0.0,0.0,24.97,0.0,0.0,0.0,0.0,0.0,0.0,0.0,43.62,0.0,31.41,0.0,0.0,0.0,0.0,58.0
7467,0.0,0.0,0.0,33.85,0.0,0.0,0.0,0.0,0.0,0.0,0.0,35.74,0.0,30.41,0.0,0.0,0.0,0.0,56.3
7468,0.0,0.0,0.0,0.0,0.0,0.0,0.0,0.0,11.38,0.0,0.0,54.39,34.23,0.0,0.0,0.0,0.0,0.0,61.0
7469,0.0,0.0,0.0,0.0,0.0,0.0,0.0,0.0,5.29,0.0,0.0,46.97,47.74,0.0,0.0,0.0,0.0,0.0,60.5
7470,0.0,0.0,0.0,0.0,0.0,0.0,0.0,0.0,10.41,0.0,0.0,42.64,46.95,0.0,0.0,0.0,0.0,0.0,59.3
7471,0.0,0.0,0.0,0.0,0.0,0.0,0.0,0.0,15.36,0.0,0.0,38.45,46.19,0.0,0.0,0.0,0.0,0.0,58.3
7472,0.0,0.0,0.0,0.0,0.0,0.0,0.0,0.0,20.15,0.0,0.0,34.4,45.45,0.0,0.0,0.0,0.0,0.0,56.8
7473,0.0,0.0,0.0,0.0,0.0,0.0,0.0,0.0,9.590000000000002,0.0,0.0,32.73,57.68,0.0,0.0,0.0,0.0,0.0,54.5
7474,0.0,0.0,0.0,0.0,0.0,0.0,0.0,0.0,9.22,0.0,0.0,28.35,62.43,0.0,0.0,0.0,0.0,0.0,52.0
7475,0.0,0.0,0.0,0.0,0.0,0.0,0.0,0.0,8.89,0.0,0.0,24.28,66.83,0.0,0.0,0.0,0.0,0.0,50.2
7476,0.0,0.0,0.0,0.0,0.0,0.0,0.0,0.0,0.0,0.0,0.0,43.52,27.38,29.09,0.0,0.0,0.0,0.0,57.9
7477,0.0,0.0,0.0,0.0,0.0,0.0,0.0,0.0,0.0,0.0,0.0,34.71,38.22,27.07,0.0,0.0,0.0,0.0,55.0
7478,0.0,0.0,0.0,0.0,0.0,0.0,0.0,0.0,0.0,0.0,0.0,27.04,47.65,25.31,0.0,0.0,0.0,0.0,51.7
7483,0.0,0.0,0.0,0.0,0.0,31.5,0.0,0.0,0.0,0.0,0.0,41.9,0.0,26.6,0.0,0.0,0.0,0.0,53.6
7484,0.0,0.0,0.0,0.0,0.0,51.6,0.0,0.0,0.0,0.0,0.0,31.0,0.0,17.4,0.0,0.0,0.0,0.0,48.4
7485,0.0,0.0,0.0,0.0,0.0,37.0,0.0,0.0,0.0,0.0,0.0,31.6,0.0,31.4,0.0,0.0,0.0,0.0,49.7
7486,0.0,0.0,0.0,0.0,0.0,21.6,0.0,0.0,0.0,0.0,0.0,35.0,0.0,43.4,0.0,0.0,0.0,0.0,52.2
7487,0.0,0.0,0.0,0.0,0.0,39.8,0.0,0.0,0.0,0.0,0.0,26.6,0.0,33.6,0.0,0.0,0.0,0.0,47.5
7488,0.0,0.0,0.0,0.0,0.0,0.0,0.0,0.0,0.0,0.0,0.0,60.0,25.0,15.0,0.0,0.0,0.0,0.0,61.0
7489,0.0,0.0,0.0,0.0,0.0,0.0,0.0,0.0,0.0,0.0,0.0,53.9,31.7,14.4,0.0,0.0,0.0,0.0,60.8
7490,0.0,0.0,0.0,0.0,0.0,0.0,0.0,0.0,0.0,0.0,0.0,43.2,43.8,13.0,0.0,0.0,0.0,0.0,59.4
7491,0.0,0.0,0.0,0.0,0.0,0.0,0.0,0.0,0.0,0.0,0.0,43.1,20.4,36.5,0.0,0.0,0.0,0.0,56.8
7492,0.0,0.0,0.0,0.0,0.0,0.0,0.0,0.0,0.0,0.0,0.0,29.67,40.89,29.44,0.0,0.0,0.0,0.0,56.1
7493,0.0,0.0,0.0,0.0,0.0,0.0,0.0,0.0,0.0,0.0,0.0,41.6,5.5,52.9,0.0,0.0,0.0,0.0,55.2
7494,0.0,0.0,0.0,0.0,0.0,0.0,0.0,0.0,0.0,0.0,0.0,54.4,0.0,9.1,0.0,0.0,0.0,36.5,44.36
7495,0.0,0.0,0.0,0.0,0.0,0.0,0.0,0.0,0.0,0.0,0.0,49.8,0.0,10.11,0.0,0.0,0.0,40.09,42.4
7496,0.0,0.0,0.0,0.0,0.0,0.0,0.0,0.0,0.0,0.0,0.0,49.85,0.0,15.04,0.0,0.0,0.0,35.11,43.73
7497,0.0,0.0,0.0,0.0,0.0,0.0,0.0,0.0,0.0,0.0,0.0,49.87,0.0,20.04,0.0,0.0,0.0,30.09,45.1
7498,0.0,0.0,0.0,0.0,0.0,0.0,0.0,0.0,0.0,0.0,0.0,49.7,0.0,13.05,0.0,0.0,0.0,37.24,43.49
7499,0.0,0.0,0.0,0.0,0.0,0.0,0.0,0.0,0.0,0.0,0.0,45.3,0.0,13.65,0.0,0.0,0.0,41.04,39.94
7500,0.0,0.0,0.0,0.0,0.0,0.0,0.0,0.0,0.0,0.0,0.0,39.81,0.0,10.11,0.0,0.0,0.0,50.08,36.49
7501,0.0,0.0,0.0,0.0,0.0,0.0,0.0,0.0,0.0,0.0,0.0,39.86,0.0,20.02,0.0,0.0,0.0,40.12,39.16
7502,0.0,0.0,0.0,0.0,0.0,0.0,0.0,0.0,0.0,0.0,0.0,10.76,0.0,81.12,0.0,0.0,0.0,8.12,41.98
7503,0.0,0.0,0.0,0.0,0.0,0.0,0.0,0.0,0.0,0.0,0.0,39.87,0.0,40.05,0.0,0.0,0.0,20.07,44.11
7504,0.0,0.0,0.0,0.0,0.0,0.0,0.0,0.0,0.0,0.0,0.0,29.84,0.0,10.09,0.0,0.0,0.0,60.07,31.18
7505,0.0,0.0,0.0,0.0,0.0,0.0,0.0,0.0,0.0,0.0,0.0,8.07,0.0,81.09999999999998,0.0,0.0,0.0,10.83,34.98
7506,0.0,0.0,0.0,0.0,0.0,0.0,0.0,0.0,0.0,0.0,0.0,19.88,0.0,10.1,0.0,0.0,0.0,70.01,25.31
7561,0.0,0.0,0.0,0.0,0.0,0.0,0.0,0.0,0.0,0.0,0.0,52.65,30.92,16.43,0.0,0.0,0.0,0.0,67.88
7562,0.0,0.0,0.0,0.0,0.0,0.0,0.0,0.0,0.0,0.0,0.0,53.75,14.8,31.45,0.0,0.0,0.0,0.0,45.9
7563,0.0,0.0,0.0,0.0,0.0,0.0,0.0,0.0,0.0,0.0,0.0,30.75,43.09,26.16,0.0,0.0,0.0,0.0,57.23
7564,0.0,0.0,0.0,0.0,0.0,0.0,0.0,0.0,0.0,0.0,0.0,41.76,6.13,52.11,0.0,0.0,0.0,0.0,55.63
7575,0.0,0.0,0.0,0.0,0.0,0.0,0.0,0.0,0.0,0.0,0.0,9.420000000000002,0.0,0.0,0.0,0.0,0.0,90.58,15.0
7576,0.0,6.11,0.0,0.0,0.0,0.0,0.0,0.0,0.0,0.0,0.0,63.88,0.0,0.0,0.0,0.0,30.01,0.0,51.5
7577,0.0,12.12,0.0,0.0,0.0,0.0,0.0,0.0,0.0,0.0,0.0,58.1,0.0,0.0,0.0,0.0,29.78,0.0,42.4
7578,0.0,18.04,0.0,0.0,0.0,0.0,0.0,0.0,0.0,0.0,0.0,52.41,0.0,0.0,0.0,0.0,29.55,0.0,38.8
7579,0.0,0.0,9.12,0.0,0.0,0.0,0.0,0.0,0.0,0.0,0.0,61.83,0.0,0.0,0.0,0.0,29.05,0.0,57.5
7580,0.0,0.0,17.54,0.0,0.0,0.0,0.0,0.0,0.0,0.0,0.0,54.51,0.0,0.0,0.0,0.0,27.94,0.0,54.2
7581,0.0,0.0,25.35,0.0,0.0,0.0,0.0,0.0,0.0,0.0,0.0,47.74,0.0,0.0,0.0,0.0,26.92,0.0,51.7
7585,0.0,4.87,0.0,44.21,0.0,0.0,0.0,0.0,0.0,0.0,0.0,50.92,0.0,0.0,0.0,0.0,0.0,0.0,51.3
7586,0.0,9.68,0.0,43.93,0.0,0.0,0.0,0.0,0.0,0.0,0.0,46.39,0.0,0.0,0.0,0.0,0.0,0.0,43.9
7587,0.0,14.42,0.0,43.66,0.0,0.0,0.0,0.0,0.0,0.0,0.0,41.91,0.0,0.0,0.0,0.0,0.0,0.0,38.1
7588,0.0,19.12,0.0,43.4,0.0,0.0,0.0,0.0,0.0,0.0,0.0,37.49,0.0,0.0,0.0,0.0,0.0,0.0,34.8
7589,0.0,23.75,0.0,43.13,0.0,0.0,0.0,0.0,0.0,0.0,0.0,33.12,0.0,0.0,0.0,0.0,0.0,0.0,30.6
7590,0.0,0.0,14.46,36.49,0.0,0.0,0.0,0.0,0.0,0.0,0.0,49.04,0.0,0.0,0.0,0.0,0.0,0.0,54.0
7591,0.0,0.0,7.17,48.25,0.0,0.0,0.0,0.0,0.0,0.0,0.0,44.58,0.0,0.0,0.0,0.0,0.0,0.0,56.5
7592,0.0,0.0,13.91,46.79,0.0,0.0,0.0,0.0,0.0,0.0,0.0,39.3,0.0,0.0,0.0,0.0,0.0,0.0,53.8
7596,0.0,4.19,0.0,0.0,0.0,0.0,0.0,0.0,0.0,0.0,0.0,47.51,48.29,0.0,0.0,0.0,0.0,0.0,51.3
7597,0.0,8.34,0.0,0.0,0.0,0.0,0.0,0.0,0.0,0.0,0.0,43.62,48.04,0.0,0.0,0.0,0.0,0.0,44.1
7598,0.0,12.44,0.0,0.0,0.0,0.0,0.0,0.0,0.0,0.0,0.0,39.77,47.78,0.0,0.0,0.0,0.0,0.0,38.0
7599,0.0,16.51,0.0,0.0,0.0,0.0,0.0,0.0,0.0,0.0,0.0,35.97,47.53,0.0,0.0,0.0,0.0,0.0,34.5
7600,0.0,20.52,0.0,0.0,0.0,0.0,0.0,0.0,0.0,0.0,0.0,32.2,47.28,0.0,0.0,0.0,0.0,0.0,31.0
7601,0.0,15.19,0.0,0.0,0.0,0.0,0.0,0.0,0.0,0.0,0.0,26.48,58.32,0.0,0.0,0.0,0.0,0.0,35.0
7602,0.0,22.57,0.0,0.0,0.0,0.0,0.0,0.0,0.0,0.0,0.0,19.67,57.76,0.0,0.0,0.0,0.0,0.0,29.2
7603,0.0,26.2,0.0,0.0,0.0,0.0,0.0,0.0,0.0,0.0,0.0,16.31,57.48,0.0,0.0,0.0,0.0,0.0,26.6
7604,0.0,29.8,0.0,0.0,0.0,0.0,0.0,0.0,0.0,0.0,0.0,12.99,57.21,0.0,0.0,0.0,0.0,0.0,25.4
7605,0.0,0.0,6.32,0.0,0.0,0.0,0.0,0.0,0.0,0.0,0.0,46.45,47.22,0.0,0.0,0.0,0.0,0.0,57.7
7606,0.0,0.0,12.31,0.0,0.0,0.0,0.0,0.0,0.0,0.0,0.0,41.73,45.96,0.0,0.0,0.0,0.0,0.0,54.5
