Repository: janardhanhl/glass_properties

# Refractive Index (RI) and Abbe number calculation by ML

RI and Abbe number for different composition of glass is given.
Need to cross train the data for RI and Abbe number.
Resultant single model should predict both RI and Abbe numbers.

File: ABBE_interglad.csv (part 7 of 13)
,Li2O,TiO2,ZrO2,SrO,Na2O,ZnO,Nb2O5,Nb2O3,Al2O3,Sb2O3,Y2O3,B2O3,BaO,La2O3,SiO2,K2O,CaO,PbO,ABBENUM
7607,0.0,0.0,17.98,0.0,0.0,0.0,0.0,0.0,0.0,0.0,0.0,37.26,44.76,0.0,0.0,0.0,0.0,0.0,52.0
7610,0.0,0.0,4.4,0.0,0.0,50.3,0.0,0.0,0.0,0.0,0.0,45.3,0.0,0.0,0.0,0.0,0.0,0.0,51.8
7611,0.0,0.0,4.4,0.0,0.0,58.3,0.0,0.0,0.0,0.0,0.0,37.3,0.0,0.0,0.0,0.0,0.0,0.0,49.9
7612,0.0,0.0,8.599999999999998,0.0,0.0,50.8,0.0,0.0,0.0,0.0,0.0,40.6,0.0,0.0,0.0,0.0,0.0,0.0,49.4
7613,0.0,0.0,4.3,0.0,0.0,60.5,0.0,0.0,0.0,0.0,0.0,35.20000000000001,0.0,0.0,0.0,0.0,0.0,0.0,48.2
7614,0.0,0.0,12.9,0.0,0.0,46.2,0.0,0.0,0.0,0.0,0.0,40.9,0.0,0.0,0.0,0.0,0.0,0.0,48.7
7615,0.0,0.0,12.9,0.0,0.0,51.2,0.0,0.0,0.0,0.0,0.0,35.9,0.0,0.0,0.0,0.0,0.0,0.0,47.4
7616,0.0,0.0,8.59,0.0,0.0,60.84,0.0,0.0,0.0,0.0,0.0,30.57,0.0,0.0,0.0,0.0,0.0,0.0,45.4
7619,0.0,0.0,10.0,0.0,0.0,60.0,0.0,0.0,0.0,0.0,0.0,30.0,0.0,0.0,0.0,0.0,0.0,0.0,47.6
7626,0.0,3.85,0.0,0.0,0.0,0.0,0.0,0.0,0.0,0.0,0.0,36.95,59.19,0.0,0.0,0.0,0.0,0.0,51.63
7627,0.0,7.67,0.0,0.0,0.0,0.0,0.0,0.0,0.0,0.0,0.0,33.43,58.9,0.0,0.0,0.0,0.0,0.0,45.47
7628,0.0,11.45,0.0,0.0,0.0,0.0,0.0,0.0,0.0,0.0,0.0,29.94,58.61,0.0,0.0,0.0,0.0,0.0,40.94
7629,0.0,15.19,0.0,0.0,0.0,0.0,0.0,0.0,0.0,0.0,0.0,26.48,58.32,0.0,0.0,0.0,0.0,0.0,35.83
7630,0.0,22.57,0.0,0.0,0.0,0.0,0.0,0.0,0.0,0.0,0.0,19.67,57.76,0.0,0.0,0.0,0.0,0.0,28.81
7636,0.0,0.0,0.0,0.0,0.0,0.0,17.79,0.0,0.0,0.0,0.0,55.93,0.0,0.0,0.0,0.0,26.28,0.0,45.8
7637,0.0,0.0,0.0,0.0,0.0,0.0,31.46,0.0,0.0,0.0,0.0,45.31,0.0,0.0,0.0,0.0,23.23,0.0,38.1
7642,0.0,0.0,0.0,34.68,0.0,0.0,14.83,0.0,0.0,0.0,0.0,50.49,0.0,0.0,0.0,0.0,0.0,0.0,45.3
7643,0.0,0.0,0.0,31.26,0.0,0.0,26.73,0.0,0.0,0.0,0.0,42.01,0.0,0.0,0.0,0.0,0.0,0.0,37.3
7644,0.0,0.0,0.0,40.3,0.0,0.0,25.85,0.0,0.0,0.0,0.0,33.85,0.0,0.0,0.0,0.0,0.0,0.0,37.2
7650,0.0,0.0,0.0,0.0,0.0,0.0,12.71,0.0,0.0,0.0,0.0,43.29,44.0,0.0,0.0,0.0,0.0,0.0,46.0
7651,0.0,0.0,0.0,0.0,0.0,0.0,23.24,0.0,0.0,0.0,0.0,36.53,40.22,0.0,0.0,0.0,0.0,0.0,37.6
7652,0.0,0.0,0.0,0.0,0.0,0.0,21.66,0.0,0.0,0.0,0.0,28.36,49.97,0.0,0.0,0.0,0.0,0.0,37.6
7653,0.0,0.0,0.0,0.0,0.0,0.0,20.28,0.0,0.0,0.0,0.0,21.24,58.48,0.0,0.0,0.0,0.0,0.0,37.0
7658,0.0,0.0,0.0,0.0,0.0,0.0,1.38,0.0,0.0,0.0,0.0,49.97,48.65,0.0,0.0,0.0,0.0,0.0,61.38
7659,0.0,0.0,0.0,0.0,0.0,0.0,2.75,0.0,0.0,0.0,0.0,49.68,47.57,0.0,0.0,0.0,0.0,0.0,60.1
7660,0.0,0.0,0.0,0.0,0.0,0.0,7.92,0.0,0.0,0.0,0.0,46.36,45.72,0.0,0.0,0.0,0.0,0.0,53.63
7661,0.0,0.0,0.0,0.0,0.0,0.0,12.71,0.0,0.0,0.0,0.0,43.29,44.0,0.0,0.0,0.0,0.0,0.0,45.92
7662,0.0,0.0,0.0,0.0,0.0,0.0,23.24,0.0,0.0,0.0,0.0,36.53,40.22,0.0,0.0,0.0,0.0,0.0,38.58
7663,0.0,0.0,0.0,0.0,0.0,0.0,32.11,0.0,0.0,0.0,0.0,30.84,37.05,0.0,0.0,0.0,0.0,0.0,32.25
7664,0.0,0.0,0.0,0.0,0.0,0.0,0.0,0.0,30.0,0.0,0.0,50.0,0.0,20.0,0.0,0.0,0.0,0.0,58.7
7665,0.0,0.0,0.0,0.0,0.0,0.0,0.0,0.0,26.0,0.0,0.0,51.9,0.0,22.1,0.0,0.0,0.0,0.0,58.6
7666,0.0,0.0,0.0,0.0,0.0,0.0,0.0,0.0,35.69,0.0,0.0,42.75,0.0,21.57,0.0,0.0,0.0,0.0,58.2
7667,0.0,0.0,0.0,0.0,0.0,0.0,0.0,0.0,21.4,0.0,0.0,42.6,0.0,36.0,0.0,0.0,0.0,0.0,57.2
7668,0.0,0.0,0.0,0.0,0.0,0.0,0.0,0.0,31.8,0.0,0.0,37.0,0.0,31.2,0.0,0.0,0.0,0.0,56.5
7669,0.0,0.0,0.0,0.0,0.0,0.0,0.0,0.0,10.7,0.0,0.0,48.3,0.0,41.0,0.0,0.0,0.0,0.0,56.9
7670,0.0,0.0,0.0,0.0,0.0,0.0,0.0,0.0,10.9,0.0,0.0,39.3,0.0,49.8,0.0,0.0,0.0,0.0,55.3
7671,0.0,0.0,0.0,0.0,0.0,0.0,0.0,0.0,21.8,0.0,0.0,27.3,0.0,50.9,0.0,0.0,0.0,0.0,54.1
7672,0.0,0.0,0.0,0.0,0.0,0.0,0.0,0.0,27.0,0.0,0.0,27.1,0.0,45.9,0.0,0.0,0.0,0.0,53.2
7682,0.0,0.0,0.0,0.0,0.0,0.0,0.0,0.0,0.0,0.0,10.0,45.0,0.0,45.0,0.0,0.0,0.0,0.0,55.2
7683,0.0,0.0,0.0,0.0,0.0,0.0,0.0,0.0,0.0,0.0,15.0,40.0,0.0,45.0,0.0,0.0,0.0,0.0,53.5
7684,0.0,0.0,0.0,0.0,0.0,0.0,0.0,0.0,0.0,0.0,20.0,50.0,0.0,30.0,0.0,0.0,0.0,0.0,54.4
7685,0.0,0.0,0.0,0.0,0.0,0.0,0.0,0.0,0.0,0.0,20.0,45.0,0.0,35.0,0.0,0.0,0.0,0.0,54.3
7686,0.0,0.0,0.0,0.0,0.0,0.0,0.0,0.0,0.0,0.0,20.0,40.0,0.0,40.0,0.0,0.0,0.0,0.0,54.3
7687,0.0,0.0,0.0,0.0,0.0,0.0,0.0,0.0,0.0,0.0,25.0,45.0,0.0,30.0,0.0,0.0,0.0,0.0,54.7
7688,0.0,0.0,0.0,0.0,0.0,0.0,0.0,0.0,0.0,0.0,25.0,40.0,0.0,35.0,0.0,0.0,0.0,0.0,54.1
7691,0.0,5.93,0.0,0.0,0.0,0.0,0.0,0.0,0.0,0.0,0.0,33.6,0.0,60.47,0.0,0.0,0.0,0.0,40.5
7692,0.0,11.77,0.0,0.0,0.0,0.0,0.0,0.0,0.0,0.0,0.0,28.21,0.0,60.02,0.0,0.0,0.0,0.0,33.0
7693,0.0,14.66,0.0,0.0,0.0,0.0,0.0,0.0,0.0,0.0,0.0,25.55,0.0,59.79,0.0,0.0,0.0,0.0,30.4
7694,0.0,17.52,0.0,0.0,0.0,0.0,0.0,0.0,0.0,0.0,0.0,22.91,0.0,59.56,0.0,0.0,0.0,0.0,28.9
7695,0.0,20.37,0.0,0.0,0.0,0.0,0.0,0.0,0.0,0.0,0.0,20.29,0.0,59.34,0.0,0.0,0.0,0.0,26.6
7696,0.0,0.0,4.52,0.0,0.0,0.0,0.0,0.0,0.0,0.0,0.0,35.74,0.0,59.74,0.0,0.0,0.0,0.0,50.8
7697,0.0,0.0,8.859999999999998,0.0,0.0,0.0,0.0,0.0,0.0,0.0,0.0,32.55,0.0,58.59,0.0,0.0,0.0,0.0,49.2
7698,0.0,0.0,13.04,0.0,0.0,0.0,0.0,0.0,0.0,0.0,0.0,29.48,0.0,57.48,0.0,0.0,0.0,0.0,47.5
7701,0.0,0.0,11.0,0.0,0.0,0.0,0.0,0.0,0.0,0.0,0.0,39.2,0.0,49.8,0.0,0.0,0.0,0.0,51.1
7702,0.0,0.0,12.0,0.0,0.0,0.0,0.0,0.0,0.0,0.0,0.0,37.11,0.0,50.89,0.0,0.0,0.0,0.0,50.5
7703,0.0,0.0,21.6,0.0,0.0,0.0,0.0,0.0,0.0,0.0,0.0,34.5,0.0,43.9,0.0,0.0,0.0,0.0,47.8
7705,0.0,0.0,26.6,0.0,0.0,0.0,0.0,0.0,0.0,0.0,0.0,37.2,0.0,36.2,0.0,0.0,0.0,0.0,53.6
7723,0.0,0.0,0.0,0.0,0.0,0.0,9.26,0.0,0.0,0.0,0.0,33.96,0.0,56.77,0.0,0.0,0.0,0.0,43.1
7724,0.0,0.0,0.0,0.0,0.0,0.0,17.34,0.0,0.0,0.0,0.0,29.52,0.0,53.14,0.0,0.0,0.0,0.0,37.0
7725,0.0,0.0,0.0,0.0,0.0,0.0,24.45,0.0,0.0,0.0,0.0,25.61,0.0,49.94,0.0,0.0,0.0,0.0,33.1
7726,0.0,0.0,0.0,0.0,0.0,0.0,16.0,0.0,0.0,0.0,0.0,25.15,0.0,58.85,0.0,0.0,0.0,0.0,36.5
7740,0.0,0.0,0.0,0.0,0.0,0.0,0.0,0.0,40.0,0.0,0.0,0.0,0.0,40.0,0.0,0.0,20.0,0.0,50.0
7937,0.0,0.0,0.0,0.0,0.0,0.0,0.0,0.0,1.05,0.0,0.0,0.0,0.0,0.0,98.95,0.0,0.0,0.0,67.9
7938,0.0,0.0,0.0,0.0,0.0,0.0,0.0,0.0,3.81,0.0,0.0,0.0,0.0,0.0,96.19,0.0,0.0,0.0,66.3
7939,0.0,0.0,0.0,0.0,0.0,0.0,0.0,0.0,6.02,0.0,0.0,0.0,0.0,0.0,93.98,0.0,0.0,0.0,67.2
7940,0.0,0.0,0.0,0.0,0.0,0.0,0.0,0.0,9.99,0.0,0.0,0.0,0.0,0.0,90.01,0.0,0.0,0.0,67.3
7947,0.0,0.0,0.0,0.0,0.0,0.0,0.0,0.0,0.0,0.0,0.0,0.0,0.0,0.0,41.69,7.05,0.0,51.25,33.8
7948,0.0,0.0,0.0,0.0,0.0,0.0,0.0,0.0,0.0,0.0,0.0,0.0,0.0,0.0,44.56,12.56,0.0,42.87,38.0
7949,0.0,0.0,0.0,0.0,0.0,0.0,0.0,0.0,0.0,0.0,0.0,0.0,0.0,0.0,47.86,18.89,0.0,33.25,40.5
7950,0.0,0.0,0.0,0.0,0.0,0.0,0.0,0.0,0.0,0.0,0.0,0.0,0.0,0.0,51.68,26.23,0.0,22.09,43.7
7951,0.0,0.0,0.0,0.0,0.0,0.0,0.0,0.0,0.0,0.0,0.0,0.0,0.0,0.0,56.16,34.83,0.0,9.0,49.4
8007,0.0,7.4,8.3,0.0,0.0,0.0,23.5,0.0,0.0,0.0,0.0,17.2,0.0,23.1,5.6,0.0,14.9,0.0,30.5
8008,0.0,8.599999999999998,8.3,0.0,0.0,0.0,21.2,0.0,0.0,0.0,0.0,16.7,0.0,24.1,7.2,0.0,14.0,0.0,30.6
8009,0.0,7.5,9.2,0.0,0.0,0.0,23.4,0.0,0.0,0.0,0.0,17.5,0.0,21.2,6.1,0.0,15.1,0.0,30.5
8010,0.0,7.5,8.3,0.0,0.0,0.0,23.7,0.0,0.0,0.0,0.0,17.5,0.0,21.8,6.1,0.0,15.1,0.0,30.6
8011,0.0,7.5,9.1,0.0,0.0,0.0,23.2,0.0,0.0,0.0,0.0,18.0,0.0,22.6,6.0,0.0,13.5,0.0,30.6
8012,0.0,8.599999999999998,8.199999999999998,0.0,0.8,0.0,21.3,0.0,0.0,0.0,0.0,16.3,0.0,24.2,7.2,0.0,13.4,0.0,30.4
8013,0.4,7.5,9.2,0.0,0.0,0.0,23.4,0.0,0.0,0.0,0.0,17.7,0.0,22.8,6.1,0.0,12.9,0.0,30.1
8014,0.0,7.5,9.1,5.0,0.0,0.0,23.2,0.0,0.0,0.0,0.0,18.0,0.0,22.6,6.1,0.0,8.5,0.0,29.9
8015,0.0,7.5,9.1,0.0,0.0,0.0,23.2,0.0,0.0,0.0,0.0,18.0,5.0,22.6,6.1,0.0,8.5,0.0,29.6
8016,0.0,7.5,9.1,0.0,0.0,5.0,23.2,0.0,0.0,0.0,0.0,18.0,0.0,22.6,6.1,0.0,8.5,0.0,29.6
8017,0.5,9.5,5.0,2.8,0.0,3.5,0.0,0.0,3.0,0.2,0.0,11.0,36.5,0.0,28.0,0.0,0.0,0.0,40.5
8018,2.0,8.5,3.0,12.3,0.0,5.0,0.0,0.0,2.0,0.2,0.0,8.0,25.0,0.0,29.0,0.0,5.0,0.0,41.6
8019,2.0,12.0,2.3,10.0,0.0,7.0,0.0,0.0,1.5,0.2,0.0,9.0,25.0,0.0,31.0,0.0,0.0,0.0,39.5
8020,2.3,10.0,4.0,10.0,0.0,10.0,0.0,0.0,3.0,0.2,0.0,8.0,25.0,0.0,25.0,0.0,2.5,0.0,39.5
8021,1.3,10.0,3.0,1.0,0.0,5.0,0.0,0.0,2.0,0.2,0.0,8.0,42.0,0.0,27.5,0.0,0.0,0.0,39.9
8022,2.5,12.5,2.5,12.5,0.0,5.0,0.0,0.0,2.5,1.0,0.0,8.0,29.4,0.0,25.0,0.0,0.0,0.0,38.9
8023,0.0,10.0,2.5,5.0,1.8,3.0,0.0,0.0,0.5,0.2,0.0,9.0,30.0,0.0,38.0,0.0,0.0,0.0,42.6
8024,0.0,7.5,2.5,5.0,0.0,5.0,0.0,0.0,2.5,0.2,0.0,10.0,29.5,0.0,30.5,5.0,2.3,0.0,42.2
8025,1.3,9.0,5.0,2.5,1.0,5.0,0.0,0.0,5.0,0.2,0.0,8.5,35.0,0.0,25.0,0.0,2.5,0.0,41.2
8027,0.4,3.0,4.5,7.0,0.0,0.0,0.0,0.0,1.0,0.3,0.0,9.5,26.3,0.0,34.0,0.0,14.0,0.0,48.1
8028,0.0,6.0,1.0,1.0,5.0,6.5,0.0,0.0,0.0,0.0,0.0,8.0,20.0,0.0,42.0,5.0,5.5,0.0,49.2
8029,0.0,4.5,1.5,10.3,2.0,0.0,0.0,0.0,0.0,0.2,0.0,8.0,20.5,0.0,50.0,3.0,0.0,0.0,52.7
8030,0.3,3.5,4.5,15.0,0.0,5.0,0.0,0.0,2.0,0.2,0.0,8.5,23.0,0.0,33.0,0.0,5.0,0.0,48.4
8031,0.0,4.5,1.5,2.0,0.0,0.0,0.0,0.0,0.0,0.1,0.0,9.5,26.0,0.0,43.5,8.0,4.9,0.0,51.4
8041,0.0,21.6,0.0,0.0,3.7,0.0,0.0,0.0,0.0,0.2,0.0,0.0,10.5,0.0,48.0,12.0,4.0,0.0,38.2
8042,0.0,25.5,0.0,0.0,5.0,0.0,0.0,0.0,0.0,0.2,0.0,0.0,8.3,0.0,55.0,6.5,0.0,0.0,34.4
8043,0.0,23.5,0.0,0.0,15.0,0.0,0.0,0.0,0.0,0.2,0.0,0.0,2.8,0.0,50.0,7.5,1.0,0.0,35.70000000000001
8044,0.0,29.8,0.0,0.0,7.5,0.0,0.0,0.0,0.0,0.2,0.0,0.0,5.0,0.0,50.0,7.5,0.0,0.0,33.8
8045,0.0,24.2,0.0,2.5,8.8,0.0,0.0,0.0,0.0,0.0,0.0,0.0,2.5,0.0,53.0,9.0,0.0,0.0,33.9
8046,0.0,25.0,0.0,0.0,5.3,0.0,0.0,0.0,0.0,0.2,0.0,0.0,5.0,0.0,54.0,10.0,0.0,0.0,37.9
8047,0.0,25.0,0.0,8.0,4.8,0.0,0.0,0.0,0.0,0.2,0.0,0.0,0.0,0.0,52.0,10.0,0.0,0.0,37.8
8048,0.0,22.0,0.0,0.0,7.8,0.0,0.0,0.0,0.0,0.2,0.0,0.0,5.0,0.0,57.0,8.0,0.0,0.0,35.3
8049,0.0,22.5,0.0,0.0,9.5,1.5,0.0,0.0,0.0,0.2,0.0,0.0,3.3,0.0,56.0,7.0,0.0,0.0,36.0
8050,0.0,21.0,0.0,0.0,7.3,0.0,0.0,0.0,0.0,0.2,0.0,0.0,5.0,0.0,61.5,5.0,0.0,0.0,36.9
8061,6.1,0.0,0.0,0.0,0.0,0.0,0.0,0.0,20.8,0.0,0.0,62.6,0.0,8.9,1.6,0.0,0.0,0.0,60.3
8062,4.0,0.0,0.0,0.0,0.0,0.0,0.0,0.0,20.4,0.0,0.0,61.5,0.0,8.699999999999998,1.6,0.0,3.7,0.0,60.3
8064,6.1,0.0,0.0,0.0,0.0,0.0,0.0,0.0,20.9,0.0,9.3,63.7,0.0,0.0,0.0,0.0,0.0,0.0,60.4
8065,6.7,0.0,0.0,0.0,0.0,0.0,0.0,0.0,22.8,0.0,0.0,62.2,0.0,0.0,0.0,0.0,8.3,0.0,60.9
8066,6.8,0.0,0.0,0.0,0.0,0.0,0.0,0.0,26.6,0.0,0.0,62.5,0.0,0.0,0.0,0.0,4.1,0.0,61.1
8067,4.5,0.0,0.0,0.0,0.0,0.0,0.0,0.0,26.1,0.0,0.0,61.4,0.0,0.0,0.0,0.0,8.0,0.0,61.0
8068,9.1,0.0,0.0,0.0,0.0,0.0,0.0,0.0,27.1,0.0,0.0,63.8,0.0,0.0,0.0,0.0,0.0,0.0,60.8
8069,6.7,0.0,0.0,0.0,0.0,0.0,0.0,0.0,22.6,0.0,0.0,61.8,0.0,0.0,8.9,0.0,0.0,0.0,60.9
8070,4.3,0.0,0.0,0.0,0.0,0.0,0.0,0.0,22.2,0.0,0.0,60.7,0.0,0.0,8.699999999999998,0.0,4.1,0.0,61.0
8071,1.0,0.0,0.0,6.1,0.0,0.0,0.0,0.0,19.0,0.0,0.0,64.9,0.0,0.0,1.6,0.0,7.5,0.0,61.0
8072,6.3,0.0,0.0,0.0,0.0,0.0,0.0,0.0,25.0,0.0,0.0,68.7,0.0,0.0,0.0,0.0,0.0,0.0,60.8
8073,6.5,0.0,0.0,0.0,0.0,0.0,0.0,0.0,22.4,0.0,0.0,71.1,0.0,0.0,0.0,0.0,0.0,0.0,61.1
8074,6.5,0.0,0.0,0.0,0.0,0.0,0.0,0.0,22.4,0.0,0.0,71.1,0.0,0.0,0.0,0.0,0.0,0.0,60.9
8075,6.5,0.0,0.0,0.0,0.0,0.0,0.0,0.0,22.4,0.0,0.0,71.1,0.0,0.0,0.0,0.0,0.0,0.0,60.9
8076,6.5,0.0,0.0,0.0,0.0,0.0,0.0,0.0,22.4,0.0,0.0,71.1,0.0,0.0,0.0,0.0,0.0,0.0,60.7
8077,6.5,0.0,0.0,0.0,0.0,0.0,0.0,0.0,22.4,0.0,0.0,71.1,0.0,0.0,0.0,0.0,0.0,0.0,60.6
8078,0.0,0.0,0.0,0.0,0.0,0.0,0.0,0.0,22.6,0.0,0.0,52.2,0.0,0.0,8.5,0.0,16.7,0.0,61.0
8079,0.25,0.0,0.0,0.7,0.0,0.0,0.0,0.0,4.7,0.4,0.0,15.6,40.3,0.0,38.1,0.0,0.0,0.0,61.2
8080,0.25,0.0,0.0,0.7,0.0,0.0,0.0,0.0,6.7,0.4,0.0,13.6,40.3,0.0,38.1,0.0,0.0,0.0,60.3
8081,1.0,0.0,0.0,0.7,0.0,0.0,0.0,0.0,6.7,0.4,0.0,13.6,40.3,0.0,37.3,0.0,0.0,0.0,60.4
8082,1.0,0.0,0.0,0.7,0.0,0.0,0.0,0.0,6.7,0.4,0.0,13.6,38.9,0.0,38.7,0.0,0.0,0.0,60.7
8083,1.0,0.0,0.0,0.7,0.0,0.0,0.0,0.0,5.0,0.4,0.0,13.6,38.9,0.0,40.4,0.0,0.0,0.0,61.0
8084,0.5,7.5,0.0,0.0,3.0,7.5,0.0,0.0,0.0,0.3,0.0,1.25,12.0,0.0,54.95,9.0,4.0,0.0,46.5
8086,0.5,5.0,1.0,0.0,3.0,7.5,0.0,0.0,0.0,0.35,0.0,1.5,14.0,0.0,51.15,11.0,5.0,0.0,48.2
8087,0.5,8.0,0.0,0.0,5.0,8.0,0.0,0.0,0.0,0.4,0.0,1.3,13.0,0.0,51.8,8.0,4.0,0.0,45.5
8088,0.5,7.0,1.0,0.0,3.0,7.0,0.0,0.0,0.0,0.4,0.0,1.0,14.5,0.0,50.1,12.5,3.0,0.0,46.5
8089,0.0,6.5,0.0,0.0,6.0,9.0,0.0,0.0,0.0,0.5,0.0,1.0,13.0,0.0,55.5,7.0,1.5,0.0,47.0
8090,0.0,5.0,0.0,0.0,9.5,9.0,0.0,0.0,0.0,0.5,0.0,1.0,13.3,0.0,55.2,5.0,1.5,0.0,47.0
8104,4.0,8.8,5.3,0.0,0.0,0.0,14.21,0.0,0.3,0.0,0.0,2.3,0.0,21.11,29.21,0.05,14.01,0.0,34.95
8133,0.0,8.5,7.5,0.0,0.0,0.0,21.5,0.0,0.0,0.0,0.0,17.9,0.0,24.2,7.2,0.0,13.8,0.0,30.6
8134,0.0,8.849999999999998,9.19,0.0,0.0,0.0,23.44,0.0,0.0,0.0,0.0,15.42,0.0,20.86,8.47,0.0,14.48,0.0,30.0
8135,0.0,7.809999999999999,7.0,0.0,0.05,0.0,21.82,0.0,0.2,0.0,0.0,16.71,0.1,25.32,6.5,0.1,14.21,0.0,31.0
8136,0.0,8.029999999999998,3.0,0.0,0.0,0.06,24.0,0.0,0.0,0.0,0.9900000000000002,19.98,0.0,25.57,0.0,0.0,18.37,0.0,30.2
8137,0.0,9.02,7.519999999999999,0.0,0.0,0.0,20.73,0.0,0.0,0.0,0.0,16.96,0.0,24.69,6.25,0.0,14.35,0.0,30.5
8138,0.0,8.0,7.0,0.0,0.0,0.0,18.08,0.0,0.0,0.0,0.0,15.0,0.0,28.6,5.0,0.0,18.32,0.0,32.09
8139,0.0,10.02,5.01,0.0,0.0,0.17,15.2,0.0,0.0,0.0,0.0,15.67,0.0,32.92,8.019999999999998,0.0,12.71,0.0,32.01
8140,0.0,8.0,7.0,0.0,0.0,0.16,17.56,0.0,0.0,0.0,0.0,17.41,0.0,28.4,2.5,0.0,17.97,0.0,32.0
8142,3.0,18.0,5.0,4.5,0.0,0.0,0.0,0.0,0.0,0.0,0.0,35.0,0.0,10.5,0.0,0.0,24.0,0.0,34.9
8145,0.0,19.0,6.0,0.0,0.0,6.0,0.0,0.0,0.0,0.0,0.0,27.0,2.0,15.0,4.0,0.0,21.0,0.0,33.0
8146,0.0,20.0,4.0,4.0,0.0,0.0,0.0,0.0,5.0,0.0,2.5,25.0,3.0,9.5,7.0,0.0,20.0,0.0,32.7
8147,0.0,20.0,2.0,0.0,0.0,0.0,0.0,0.0,0.0,0.0,0.0,23.0,0.0,16.0,10.0,0.0,29.0,0.0,34.0
8148,0.0,18.0,4.0,0.0,0.0,0.0,0.0,0.0,2.5,0.0,2.0,26.5,0.0,14.0,2.0,0.0,31.0,0.0,34.3
8150,0.0,16.5,10.0,2.0,0.0,0.0,0.0,0.0,2.0,0.0,0.0,23.0,0.0,15.0,8.0,0.0,23.5,0.0,35.3
8151,0.0,7.4,8.3,0.0,0.0,0.0,23.5,0.0,0.0,0.0,0.0,17.2,0.0,23.1,5.6,0.0,14.9,0.0,30.5
8152,0.0,8.599999999999998,8.3,0.0,0.0,0.0,21.2,0.0,0.0,0.0,0.0,16.7,0.0,24.1,7.2,0.0,14.0,0.0,30.6
8153,0.0,7.5,9.2,0.0,0.0,0.0,23.4,0.0,0.0,0.0,0.0,17.5,0.0,21.2,6.1,0.0,15.1,0.0,30.5
8154,0.0,7.5,8.3,0.0,0.0,0.0,23.7,0.0,0.0,0.0,0.0,17.5,0.0,21.8,6.1,0.0,15.1,0.0,30.6
8155,0.0,7.5,9.1,0.0,0.0,0.0,23.2,0.0,0.0,0.0,0.0,18.0,0.0,22.6,6.0,0.0,13.5,0.0,30.6
8156,0.0,8.599999999999998,8.199999999999998,0.0,0.8,0.0,21.3,0.0,0.0,0.0,0.0,16.3,0.0,24.2,7.2,0.0,13.4,0.0,30.4
8157,0.4,7.5,9.2,0.0,0.0,0.0,23.4,0.0,0.0,0.0,0.0,17.7,0.0,22.2,6.1,0.0,12.9,0.0,30.1
8158,0.0,7.5,9.1,5.0,0.0,0.0,23.2,0.0,0.0,0.0,0.0,18.0,0.0,22.6,6.1,0.0,8.5,0.0,29.9
8159,0.0,7.5,9.1,0.0,0.0,0.0,23.2,0.0,0.0,0.0,0.0,18.0,5.0,22.6,6.1,0.0,8.5,0.0,29.6
8160,0.0,7.5,9.1,0.0,0.0,5.0,23.2,0.0,0.0,0.0,0.0,18.0,0.0,22.6,6.1,0.0,8.5,0.0,29.6
8171,0.0,11.0,0.0,0.0,14.5,0.0,4.8,0.0,5.0,0.2,0.0,2.5,0.0,0.0,61.0,0.0,0.0,0.0,44.1
8178,0.0,5.0,0.0,0.0,0.0,0.0,1.0,0.0,0.0,0.0,0.0,0.0,0.0,0.0,57.0,36.0,0.0,0.0,52.7
8183,3.5,6.0,2.5,2.9,2.5,0.0,0.0,0.0,4.5,0.1,0.0,5.0,22.5,10.0,32.0,0.5,8.0,0.0,46.3
8184,5.0,6.5,2.4,0.0,0.0,0.0,0.0,0.0,4.0,0.1,0.0,6.0,25.0,11.0,29.0,0.0,10.5,0.0,44.4
8185,2.5,6.5,0.0,0.0,0.0,0.0,0.0,0.0,0.5,0.1,0.0,7.5,39.0,12.0,26.5,0.0,5.4,0.0,44.6
8186,3.0,7.5,0.4,0.0,1.0,0.0,0.0,0.0,2.5,0.1,0.0,8.0,40.5,12.0,25.0,0.0,0.0,0.0,43.4
8187,0.0,0.0,2.3,0.0,0.5,0.0,0.0,0.0,4.6,0.2,0.0,11.6,45.7,0.0,35.1,0.0,0.0,0.0,59.0
8188,0.0,0.0,3.2,0.0,0.0,0.0,0.0,0.0,3.1,0.2,0.0,13.2,48.7,0.0,30.3,0.3,1.0,0.0,55.5
8189,1.3,0.1,2.2,0.0,0.0,0.0,0.0,0.0,5.7,0.3,0.0,9.5,47.3,0.0,33.1,0.0,0.5,0.0,56.9
8190,0.0,0.4,1.8,0.0,0.0,0.0,0.0,0.0,3.1,0.2,0.0,15.3,47.5,0.0,31.7,0.0,0.0,0.0,58.2
8192,5.5,0.0,0.7,0.0,0.5,0.0,0.0,0.0,4.3,0.3,0.0,5.7,38.6,0.0,43.6,0.8,0.0,0.0,58.0
8193,0.0,1.0,1.2,0.0,0.0,0.0,0.0,0.0,5.2,0.2,0.0,18.6,37.3,0.0,36.5,0.0,0.0,0.0,59.9
8194,2.0,2.0,0.0,0.0,22.0,0.0,10.5,0.0,0.0,0.0,0.0,13.5,7.5,0.0,42.5,0.0,0.0,0.0,47.8
8195,8.0,1.0,0.0,14.0,0.0,0.0,2.0,0.0,3.0,0.0,0.0,10.0,7.0,0.0,55.0,0.0,0.0,0.0,57.8
8196,3.0,1.0,0.0,3.5,0.0,0.0,24.0,0.0,0.0,0.0,0.0,7.5,7.0,0.0,38.0,16.0,0.0,0.0,40.8
8197,2.5,6.0,0.0,0.0,0.0,0.0,2.0,0.0,0.0,0.2,0.0,10.0,43.5,0.0,35.8,0.0,0.0,0.0,45.5
8199,4.5,2.0,8.0,10.0,0.0,0.0,15.0,0.0,0.0,0.0,0.0,10.0,12.0,0.0,35.5,3.0,0.0,0.0,42.3
8200,0.0,28.0,0.0,0.0,10.0,0.0,2.0,0.0,0.0,0.2,0.0,9.5,9.5,0.0,35.8,5.0,0.0,0.0,29.2
8201,2.5,2.5,0.0,3.0,7.5,10.0,5.0,0.0,6.0,0.5,0.0,9.0,9.0,0.0,45.0,0.0,0.0,0.0,48.0
8202,10.0,1.0,0.0,17.5,0.0,0.0,1.0,0.0,3.0,0.0,0.0,7.5,10.0,0.0,50.0,0.0,0.0,0.0,57.1
8203,10.0,1.0,0.0,0.0,0.0,17.5,1.0,0.0,3.0,0.0,0.0,7.5,10.0,0.0,50.0,0.0,0.0,0.0,54.9
8204,8.0,15.0,0.0,0.0,0.0,0.0,2.0,0.0,3.0,0.0,0.0,10.0,7.0,0.0,55.0,0.0,0.0,0.0,41.0
8205,0.0,25.0,0.0,0.0,10.0,0.0,2.0,0.0,2.5,0.2,0.0,12.0,7.5,0.0,35.8,5.0,0.0,0.0,31.5
8206,1.5,4.0,0.0,0.0,16.0,0.0,0.0,0.0,2.0,0.1,0.0,0.0,12.0,0.0,51.0,0.0,13.4,0.0,47.0
8207,0.0,15.0,0.0,0.0,1.8,0.0,0.0,0.0,1.0,0.2,0.0,10.0,16.0,0.0,47.0,6.0,3.0,0.0,44.3
8208,2.1,5.0,0.0,0.0,8.0,0.0,0.0,0.0,1.0,0.1,0.0,2.0,13.0,0.0,55.0,6.8,7.0,0.0,50.0
8209,2.8,8.0,0.0,0.0,2.6,0.0,0.0,0.0,1.5,0.1,0.0,16.0,7.0,0.0,54.0,2.5,5.5,0.0,53.9
8210,1.5,1.5,0.0,0.0,8.0,0.0,0.0,0.0,1.0,0.1,0.0,12.0,10.0,0.0,54.0,4.0,7.9,0.0,58.7
8211,1.5,11.0,0.0,0.0,3.0,0.0,0.0,0.0,4.0,0.2,0.0,8.9,14.8,0.0,53.0,3.1,0.5,0.0,48.7
8212,1.0,1.0,0.0,0.0,3.7,0.0,0.0,0.0,1.9,0.1,0.0,9.5,13.0,0.0,50.0,3.5,16.3,0.0,58.5
8213,0.5,1.0,0.0,0.0,2.0,0.0,0.0,0.0,0.0,0.1,0.0,0.0,9.4,0.0,53.0,16.0,18.0,0.0,54.9
8214,0.0,7.0,0.0,0.0,0.0,0.0,0.0,0.0,0.5,0.0,0.0,5.0,18.0,0.0,51.9,7.0,10.6,0.0,50.8
8215,3.0,0.5,0.0,0.0,9.0,0.0,0.0,0.0,0.0,0.1,0.0,8.0,9.1,0.0,59.0,5.3,6.0,0.0,59.1
8216,0.0,3.5,4.0,0.0,34.8,0.0,0.0,0.0,0.0,0.2,0.0,0.5,0.0,0.0,57.0,0.0,0.0,0.0,48.8
8217,0.0,5.0,0.0,0.0,35.8,0.0,0.0,0.0,11.0,0.2,0.0,0.0,0.0,0.0,48.0,0.0,0.0,0.0,48.7
8219,0.0,14.0,0.0,0.0,13.8,0.0,2.0,0.0,5.0,0.2,0.0,0.0,0.0,0.0,55.0,10.0,0.0,0.0,41.8
8220,0.0,14.0,0.0,0.0,10.8,0.0,2.0,0.0,3.0,0.2,0.0,0.0,0.0,0.0,60.0,10.0,0.0,0.0,41.4
8228,0.7,33.0,0.0,0.0,12.0,0.0,0.0,0.0,0.0,0.2,0.0,0.0,8.9,0.0,39.0,6.2,0.0,0.0,28.9
8229,2.8,25.0,0.0,0.0,10.0,0.0,0.0,0.0,0.0,0.2,0.0,0.0,0.0,0.0,49.0,13.0,0.0,0.0,34.5
8230,0.5,35.0,0.0,0.0,8.0,0.0,0.0,0.0,0.0,0.2,0.0,0.0,9.5,0.0,37.0,10.0,0.0,0.0,28.0
8231,1.8,17.0,0.0,0.0,22.0,0.0,0.0,0.0,0.0,0.2,0.0,0.0,0.0,0.0,53.1,5.9,0.0,0.0,43.4
8232,1.0,18.8,0.0,0.0,18.0,0.0,0.0,0.0,0.0,0.2,0.0,0.0,0.0,0.0,51.1,10.9,0.0,0.0,41.2
8233,3.3,32.0,0.0,0.0,15.0,0.0,0.0,0.0,0.0,0.2,0.0,0.0,0.0,0.0,45.5,4.0,0.0,0.0,29.8
8234,4.5,24.0,0.0,0.0,16.3,0.0,0.0,0.0,0.0,0.2,0.0,0.0,0.0,0.0,50.0,5.0,0.0,0.0,35.20000000000001
8235,4.0,31.0,0.0,5.8,13.0,0.0,0.0,0.0,0.0,0.2,0.0,0.0,0.0,0.0,43.0,3.0,0.0,0.0,29.9
8236,3.5,26.0,0.0,0.0,18.5,0.0,0.0,0.0,0.0,0.2,0.0,0.0,0.0,0.0,48.0,3.8,0.0,0.0,33.9
8267,0.0,21.6,0.0,0.0,3.7,0.0,0.0,0.0,0.0,0.2,0.0,0.0,10.0,0.0,43.0,16.0,4.8,0.0,38.2
8268,0.0,25.0,0.0,0.0,5.0,0.0,0.0,0.0,0.0,0.2,0.0,0.0,8.3,0.0,55.0,6.5,0.0,0.0,34.4
8269,0.0,22.0,0.0,0.8,0.0,0.0,0.0,0.0,0.0,0.2,0.0,0.0,2.0,0.0,60.0,15.0,0.0,0.0,35.9
8270,0.0,23.5,0.0,0.0,15.0,0.0,0.0,0.0,0.0,0.2,0.0,0.0,2.0,0.0,50.0,7.5,1.0,0.0,35.70000000000001
8272,0.0,24.2,0.0,2.5,8.8,0.0,0.0,0.0,0.0,0.0,0.0,0.0,2.5,0.0,53.0,9.0,0.0,0.0,33.9
8273,0.0,25.0,0.0,0.0,5.3,0.0,0.0,0.0,0.0,0.2,0.0,0.0,5.0,0.0,54.0,10.0,0.0,0.0,37.9
8274,0.0,22.5,0.0,0.0,0.0,0.0,2.0,0.0,0.0,0.2,0.0,0.0,3.0,0.0,50.0,22.3,0.0,0.0,35.1
8275,0.0,25.0,0.0,8.0,4.8,0.0,0.0,0.0,0.0,0.2,0.0,0.0,0.0,0.0,52.0,10.0,0.0,0.0,37.8
8276,0.0,22.0,0.0,0.0,7.8,0.0,0.0,0.0,0.0,0.2,0.0,0.0,5.0,0.0,57.0,8.0,0.0,0.0,35.3
8277,0.0,22.5,0.0,0.0,9.5,1.5,0.0,0.0,0.0,0.2,0.0,0.0,3.3,0.0,56.0,7.0,0.0,0.0,35.0
8278,0.0,20.5,0.0,0.0,8.8,0.0,0.0,0.0,0.0,0.2,0.0,3.0,2.5,0.0,61.5,3.5,0.0,0.0,37.6
8279,2.0,7.0,0.0,0.0,2.0,0.0,0.0,0.0,1.5,0.1,0.0,15.0,33.0,13.0,21.5,1.0,3.9,0.0,45.6
8280,0.5,6.0,0.0,0.0,4.9,0.0,0.0,0.0,1.5,0.1,0.0,14.0,29.0,10.5,23.5,0.0,10.0,0.0,47.2
8281,3.5,8.0,0.0,0.0,0.0,0.0,0.0,0.0,3.0,0.1,0.0,7.0,30.4,18.0,28.0,0.0,2.0,0.0,42.7
8283,1.0,9.0,0.0,0.0,4.5,0.0,0.0,0.0,4.0,0.0,0.0,12.0,40.0,9.0,19.0,1.3,0.0,0.0,42.0
8284,2.0,7.0,0.0,0.0,3.0,0.0,0.0,0.0,5.0,0.1,0.0,13.0,42.0,8.0,17.0,0.5,1.9,0.0,44.6
8297,0.5,7.5,0.0,0.0,3.0,7.5,0.0,0.0,0.0,0.3,0.0,1.25,12.0,0.0,54.95,9.0,4.0,0.0,46.5
8299,0.5,5.0,1.0,0.0,3.0,7.5,0.0,0.0,0.0,0.35,0.0,1.5,14.0,0.0,51.15,11.0,5.0,0.0,48.2
8300,0.5,8.0,0.0,0.0,5.0,8.0,0.0,0.0,0.0,0.4,0.0,1.3,13.0,0.0,51.8,8.0,4.0,0.0,45.5
8301,0.5,7.0,1.0,0.0,3.0,7.0,0.0,0.0,0.0,0.4,0.0,1.0,14.5,0.0,50.1,12.5,3.0,0.0,46.5
8302,0.0,6.5,0.0,0.0,6.0,9.0,0.0,0.0,0.0,0.5,0.0,1.0,13.0,0.0,55.5,7.0,1.5,0.0,47.0
8303,0.0,5.0,0.0,0.0,9.5,9.0,0.0,0.0,0.0,0.5,0.0,1.0,13.3,0.0,55.2,5.0,1.5,0.0,47.0
8315,0.0,13.63,0.0,0.0,0.0,0.0,0.0,0.0,0.0,0.0,38.53,0.0,0.0,0.0,47.84,0.0,0.0,0.0,36.6
8316,0.0,18.56,0.0,0.0,0.0,0.0,0.0,0.0,0.0,0.0,0.0,0.0,0.0,0.0,81.44,0.0,0.0,0.0,33.5
8328,0.5,7.5,0.0,0.0,3.0,7.5,0.0,0.0,0.0,0.3,0.0,1.25,12.0,0.0,54.95,9.0,4.0,0.0,46.5
8329,0.5,8.0,0.0,0.0,5.0,8.0,0.0,0.0,0.0,0.4,0.0,1.3,13.0,0.0,51.8,8.0,4.0,0.0,45.5
8330,0.0,5.0,0.0,0.0,9.5,9.0,0.0,0.0,0.0,0.5,0.0,1.0,13.3,0.0,55.2,5.0,1.5,0.0,47.0
8385,0.0,0.0,0.0,0.0,0.0,0.0,0.0,0.0,0.0,0.0,0.0,0.0,0.0,0.0,100.0,0.0,0.0,0.0,67.8
8386,0.0,0.0,0.0,0.0,20.78,0.0,0.0,0.0,0.0,0.0,0.0,0.0,0.0,0.0,60.43,0.0,18.8,0.0,55.6
8387,0.0,0.0,0.0,0.0,15.67,0.0,0.0,0.0,0.0,0.0,0.0,0.0,38.76,0.0,45.57,0.0,0.0,0.0,52.9
8388,0.0,0.0,0.0,0.0,0.0,0.0,0.0,0.0,0.0,0.0,0.0,0.0,62.98,0.0,37.02,0.0,0.0,0.0,53.7
8389,0.0,0.0,0.0,0.0,0.0,0.0,0.0,0.0,0.0,0.0,0.0,64.49,35.51,0.0,0.0,0.0,0.0,0.0,62.8
8390,0.0,0.0,0.0,0.0,0.0,0.0,0.0,0.0,0.0,0.0,0.0,57.67,42.33,0.0,0.0,0.0,0.0,0.0,62.5
8391,0.0,0.0,0.0,0.0,0.0,0.0,0.0,0.0,0.0,0.0,0.0,51.44,48.56,0.0,0.0,0.0,0.0,0.0,62.2
8392,0.0,0.0,0.0,0.0,0.0,0.0,0.0,0.0,0.0,0.0,0.0,48.53,51.47,0.0,0.0,0.0,0.0,0.0,62.2
8393,0.0,0.0,0.0,0.0,0.0,0.0,0.0,0.0,0.0,0.0,0.0,45.75,54.25,0.0,0.0,0.0,0.0,0.0,61.7
8394,0.0,0.0,0.0,0.0,0.0,0.0,0.0,0.0,0.0,0.0,0.0,40.51,59.49,0.0,0.0,0.0,0.0,0.0,60.0
8395,0.0,0.0,0.0,0.0,0.0,0.0,0.0,0.0,49.47,0.0,0.0,0.0,0.0,0.0,0.0,0.0,50.53,0.0,45.7
8416,0.0,0.0,0.0,0.0,0.0,0.0,0.0,0.0,0.0,0.0,0.0,0.0,0.0,0.0,100.0,0.0,0.0,0.0,69.0
8429,0.0,20.0,0.0,0.0,20.0,0.0,0.0,0.0,0.0,0.0,0.0,0.0,0.0,0.0,59.8,0.0,0.0,0.0,36.8
8433,0.0,23.0,0.0,0.0,0.0,0.0,0.0,0.0,0.0,0.0,0.0,28.0,0.0,37.0,7.0,0.0,5.0,0.0,30.1
8436,0.0,19.0,6.0,0.0,0.0,0.0,0.0,0.0,0.0,0.0,0.0,22.0,0.0,30.0,5.0,0.0,18.0,0.0,31.8
8437,0.0,24.0,5.0,0.0,0.0,0.0,0.0,0.0,0.0,0.0,0.0,18.0,0.0,23.0,7.0,0.0,23.0,0.0,29.7
8438,0.0,21.0,0.0,0.0,0.0,0.0,0.0,0.0,0.0,0.0,4.0,20.0,0.0,35.0,2.0,0.0,18.0,0.0,28.7
8439,0.0,27.0,0.0,0.0,0.0,0.0,0.0,0.0,0.0,0.0,0.0,22.0,0.0,35.0,9.0,0.0,7.0,0.0,27.4
8440,0.0,28.0,0.0,0.0,0.0,0.0,0.0,0.0,0.0,0.0,0.0,20.0,0.0,35.0,5.0,0.0,12.0,0.0,26.2
8442,0.0,30.0,0.0,0.0,0.0,0.0,0.0,0.0,0.0,0.0,2.0,20.0,0.0,33.0,3.0,0.0,12.0,0.0,26.1
8443,5.95,0.0,0.0,0.08,1.59,3.57,0.0,0.0,3.88,0.31,0.0,9.45,26.4,0.0,47.4,0.56,0.0,0.0,59.11
8465,4.0,0.0,5.0,25.0,0.0,5.0,0.0,0.0,3.0,0.0,0.0,29.0,0.0,0.0,25.0,0.0,4.0,0.0,58.1
8466,6.0,1.0,0.0,11.0,0.0,4.6,0.0,0.0,0.0,1.0,0.0,40.0,2.0,0.0,27.4,0.0,7.0,0.0,59.7
8468,7.0,0.0,0.0,22.8,0.0,3.0,0.0,0.0,1.0,0.2,0.0,24.0,0.0,0.0,42.0,0.0,0.0,0.0,62.7
8469,7.0,0.1,1.0,10.0,0.0,2.6,0.0,0.0,2.0,0.1,0.0,21.3,6.0,0.0,43.1,1.0,5.8,0.0,61.0
8470,7.0,0.2,1.0,17.1,0.0,1.6,0.0,0.0,3.0,0.1,0.0,23.0,0.0,0.0,44.0,0.0,3.0,0.0,61.8
8471,5.0,0.0,0.0,17.7,5.0,5.0,0.0,0.0,5.0,0.1,0.0,17.0,0.0,0.0,45.2,0.0,0.0,0.0,61.0
8472,10.0,0.5,1.5,13.2,0.0,0.5,0.0,0.0,0.0,0.1,0.0,20.0,9.0,0.0,45.2,0.0,0.0,0.0,60.2
8473,9.0,0.0,0.0,24.5,0.0,0.0,0.0,0.0,0.0,0.1,0.0,19.6,0.0,0.0,46.8,0.0,0.0,0.0,62.9
8474,8.0,0.1,0.0,20.6,0.0,1.8,0.0,0.0,0.0,0.5,0.0,16.0,0.0,0.0,50.0,0.0,3.0,0.0,61.7
8520,1.9,0.0,11.5,1.8,1.1,0.0,12.4,0.0,0.0,0.15,0.0,14.5,5.2,0.0,46.1,5.2,0.0,0.0,45.3
8521,4.0,0.0,5.0,25.0,0.0,5.0,0.0,0.0,3.0,0.0,0.0,29.0,0.0,0.0,25.0,0.0,4.0,0.0,58.1
8522,6.0,1.0,0.0,11.0,0.0,4.6,0.0,0.0,0.0,1.0,0.0,40.0,2.0,0.0,27.4,0.0,7.0,0.0,59.7
8524,7.0,0.0,0.0,22.8,0.0,3.0,0.0,0.0,1.0,0.2,0.0,24.0,0.0,0.0,42.0,0.0,0.0,0.0,62.7
8525,7.0,0.1,1.0,10.0,0.0,2.6,0.0,0.0,2.0,0.1,0.0,21.3,6.0,0.0,43.1,1.0,5.8,0.0,61.0
8526,7.0,0.2,1.0,17.1,0.0,1.6,0.0,0.0,3.0,0.1,0.0,23.0,0.0,0.0,44.0,0.0,3.0,0.0,61.8
8527,5.0,0.0,0.0,17.7,5.0,5.0,0.0,0.0,5.0,0.1,0.0,17.0,0.0,0.0,45.2,0.0,0.0,0.0,61.0
8528,10.0,0.5,1.5,13.2,0.0,0.5,0.0,0.0,0.0,0.1,0.0,20.0,9.0,0.0,45.2,0.0,0.0,0.0,60.2
8529,9.0,0.0,0.0,24.5,0.0,0.0,0.0,0.0,0.0,0.1,0.0,19.6,0.0,0.0,46.8,0.0,0.0,0.0,62.9
8530,8.0,0.1,0.0,20.6,0.0,1.8,0.0,0.0,0.0,0.5,0.0,16.0,0.0,0.0,50.0,0.0,3.0,0.0,61.7
8531,0.0,21.6,0.0,0.0,3.7,0.0,0.0,0.0,0.0,0.2,0.0,0.0,10.5,0.0,48.0,12.0,4.0,0.0,38.2
8532,0.0,25.5,0.0,0.0,5.0,0.0,0.0,0.0,0.0,0.2,0.0,0.0,8.3,0.0,55.0,6.5,0.0,0.0,34.4
8533,0.0,22.0,0.0,0.8,0.0,0.0,0.0,0.0,0.0,0.2,0.0,0.0,2.0,0.0,60.0,15.0,0.0,0.0,35.9
8534,0.0,23.5,0.0,0.0,15.0,0.0,0.0,0.0,0.0,0.2,0.0,0.0,2.8,0.0,50.0,7.5,1.0,0.0,35.70000000000001
8535,0.0,28.0,0.0,0.0,7.5,0.0,1.8,0.0,0.0,0.2,0.0,0.0,5.0,0.0,50.0,7.5,0.0,0.0,34.3
8536,0.0,24.2,0.0,2.5,8.8,0.0,0.0,0.0,0.0,0.0,0.0,0.0,2.5,0.0,53.0,9.0,0.0,0.0,33.9
8537,0.0,25.0,0.0,0.0,5.3,0.0,0.0,0.0,0.0,0.2,0.0,0.0,5.0,0.0,54.0,10.0,0.0,0.0,37.9
8538,0.0,22.5,0.0,0.0,0.0,0.0,2.0,0.0,0.0,0.2,0.0,0.0,3.0,0.0,50.0,22.3,0.0,0.0,35.1
8539,0.0,25.0,0.0,8.0,4.8,0.0,0.0,0.0,0.0,0.2,0.0,0.0,0.0,0.0,52.0,10.0,0.0,0.0,37.8
8540,0.0,22.0,0.0,0.0,7.8,0.0,0.0,0.0,0.0,0.2,0.0,0.0,5.0,0.0,57.0,8.0,0.0,0.0,35.3
8546,0.0,5.0,0.0,0.0,0.0,0.0,1.0,0.0,0.0,0.0,0.0,0.0,0.0,0.0,57.0,36.0,0.0,0.0,52.7
8561,1.9,0.0,11.5,1.8,1.1,0.0,12.4,0.0,0.0,0.15,0.0,14.5,5.2,0.0,46.1,5.2,0.0,0.0,45.3
8591,8.5,0.0,0.0,0.0,0.0,0.0,0.0,0.0,5.3,0.2,0.0,24.0,16.1,3.3,37.8,0.0,5.0,0.0,61.0
8592,7.3,0.0,0.0,0.0,0.0,5.0,0.0,0.0,3.2,0.0,0.0,11.5,21.8,2.2,47.2,1.8,0.0,0.0,59.0
8593,9.0,0.0,0.0,0.0,0.0,0.0,0.0,0.0,5.2,0.2,0.0,19.5,16.1,9.0,41.2,0.0,0.0,0.0,60.0
8594,8.0,0.0,0.0,0.0,0.0,0.0,0.0,0.0,0.0,0.2,0.0,19.5,10.8,12.0,47.4,0.0,2.3,0.0,60.0
8595,8.099999999999998,0.0,0.0,0.0,0.0,0.0,0.0,0.0,5.5,0.0,0.0,23.6,14.1,4.6,38.3,0.0,5.8,0.0,61.0
8596,7.2,0.0,0.0,6.7,0.0,0.0,0.0,0.0,5.2,0.4,0.0,15.0,10.0,5.9,42.1,0.0,4.4,3.5,55.0
8597,10.0,1.7,0.0,0.0,0.0,6.7,1.6,0.0,5.2,0.0,0.0,25.0,10.0,5.0,34.8,0.0,0.0,0.0,55.0
8598,8.0,0.0,0.0,0.0,0.0,0.0,0.0,0.0,6.7,0.0,0.0,19.5,27.8,0.0,38.0,0.0,0.0,0.0,61.0
8613,0.7,0.0,0.0,0.0,0.0,29.0,0.0,0.0,0.0,0.4,4.2,27.7,0.0,29.7,3.5,4.8,0.0,0.0,49.6
8614,0.7,0.0,0.0,0.0,4.8,29.0,0.0,0.0,0.0,0.4,4.2,27.7,0.0,29.7,3.5,0.0,0.0,0.0,49.1
8615,2.0,0.0,5.0,0.0,0.0,22.0,0.0,0.0,0.0,1.0,0.0,38.0,0.0,21.0,1.0,0.0,10.0,0.0,51.6
8616,1.0,0.0,0.0,0.0,0.0,20.0,0.0,0.0,0.0,0.0,0.0,34.8,0.0,38.7,5.0,0.0,0.0,0.0,53.3
8618,2.1,0.0,0.0,0.0,0.0,20.7,0.0,0.0,0.0,0.5,0.0,31.3,0.0,40.4,5.0,0.0,0.0,0.0,52.0
8619,1.1,0.0,0.0,0.0,0.0,21.1,0.0,0.0,0.0,0.0,0.0,31.3,0.0,40.9,5.0,0.0,0.0,0.0,52.1
8620,2.5,0.0,0.0,0.0,0.0,25.1,0.0,0.0,0.0,0.4,8.4,29.6,0.0,30.5,3.5,0.0,0.0,0.0,50.7
8621,0.0,0.05,0.0,0.0,8.099999999999998,0.0,0.0,0.0,0.0,0.4,0.0,14.5,0.0,0.0,73.5,2.5,0.0,0.0,63.7
8622,0.0,0.2,0.0,3.5,8.599999999999998,0.0,0.0,0.0,0.0,0.2,0.0,12.4,5.0,0.0,65.1,4.5,0.0,0.0,57.5
8623,0.0,0.3,0.0,5.7,6.2,0.0,0.0,0.0,0.0,0.2,0.0,4.1,9.2,0.0,62.1,12.1,0.0,0.0,57.1
8636,0.1,0.0,0.0,0.0,0.0,19.5,5.0,0.0,0.0,0.0,0.0,42.4,15.0,18.0,0.0,0.0,0.0,0.0,50.38
8639,2.2,0.0,0.0,0.0,0.0,11.3,0.0,0.0,0.0,0.2,0.0,40.5,0.0,42.1,3.7,0.0,0.0,0.0,55.3
8640,2.1,0.0,0.0,0.0,0.0,11.4,0.0,0.0,0.0,0.0,0.0,41.8,0.0,42.3,2.2,0.0,0.0,0.0,55.5
8642,2.1,0.0,0.0,0.0,0.0,11.1,0.0,0.0,0.0,0.0,0.0,40.8,0.0,43.5,2.0,0.0,0.0,0.0,55.0
8643,0.9,0.0,0.0,0.0,0.0,15.7,0.0,0.0,0.5,0.3,0.0,40.3,0.0,40.8,1.5,0.0,0.0,0.0,43.8
8644,0.5,21.6,3.0,0.0,3.2,0.0,0.5,0.0,0.0,0.2,0.0,0.0,7.5,0.0,48.5,12.0,3.0,0.0,39.8
8645,2.0,24.0,4.5,0.0,4.0,0.0,1.0,0.0,0.0,0.2,0.0,0.0,3.8,0.0,54.0,6.5,0.0,0.0,36.7
8646,3.5,22.0,3.5,0.8,0.0,0.0,1.5,0.0,0.0,0.2,0.0,0.0,2.0,0.0,56.5,10.0,0.0,0.0,38.5
8647,2.5,23.5,3.0,0.0,11.0,0.0,1.5,0.0,0.0,0.2,0.0,0.0,2.8,0.0,48.0,7.5,0.0,0.0,39.2
8648,1.0,22.5,4.0,0.0,7.5,0.5,1.8,0.0,0.0,0.2,0.0,0.0,4.5,0.0,49.0,9.0,0.0,0.0,39.0
8649,2.5,25.2,4.5,2.0,1.8,0.0,0.5,0.0,0.0,0.0,0.0,0.0,2.5,0.0,52.0,9.0,0.0,0.0,36.2
8650,0.5,21.0,3.0,0.0,5.3,0.0,0.5,0.0,0.0,0.2,0.0,0.0,5.0,0.0,54.0,10.0,0.0,0.0,40.5
8651,1.0,22.0,3.0,0.0,0.0,0.0,2.0,0.0,0.0,0.2,0.0,0.0,3.0,0.0,50.0,18.8,0.0,0.0,40.1
8652,1.5,21.5,4.5,5.0,4.3,0.0,1.5,0.0,0.0,0.2,0.0,0.0,0.0,0.0,51.5,10.0,0.0,0.0,39.7
8653,3.0,22.0,3.0,0.0,5.8,0.0,1.0,0.0,0.0,0.2,0.0,0.0,4.0,0.0,53.0,8.0,0.0,0.0,39.6
8664,1.9,0.0,11.5,1.8,1.1,0.0,12.4,0.0,0.0,0.15,0.0,14.5,5.2,0.0,46.1,5.2,0.0,0.0,45.3
8665,0.4,0.3,2.6,0.0,0.0,0.5,0.0,0.0,4.4,0.2,0.0,8.5,51.6,0.0,31.5,0.0,0.0,0.0,55.4
8666,0.5,0.0,0.6,0.0,0.0,1.4,0.0,0.0,2.4,0.2,0.0,18.3,46.1,0.0,30.2,0.0,0.3,0.0,60.3
8668,0.7,0.2,2.9,0.0,0.0,6.4,0.0,0.0,5.8,0.3,0.0,9.7,39.4,0.0,33.4,0.0,1.2,0.0,57.0
8683,0.0,15.0,0.0,0.0,15.0,0.0,40.0,0.0,0.0,0.0,0.0,0.0,1.0,0.0,25.0,3.0,0.0,0.0,24.4
8687,0.0,15.0,0.0,0.0,5.0,0.0,30.0,0.0,0.0,0.0,0.0,0.0,2.0,0.0,32.5,15.0,0.0,0.0,27.9
8701,0.7,0.0,0.0,0.0,0.0,29.0,0.0,0.0,0.0,0.0,4.0,25.2,0.0,29.9,6.0,4.8,0.0,0.0,49.6
8703,0.1,0.0,0.0,0.0,0.9,22.8,0.0,0.0,0.0,0.4,0.0,23.3,0.0,41.3,6.2,0.0,5.0,0.0,49.0
8719,0.0,0.2,0.75,0.0,10.6,6.45,0.0,0.0,4.32,0.0,0.0,2.0,3.0,0.0,63.05,6.4,2.55,0.0,58.6
8720,0.8,0.2,0.75,0.0,10.1,6.45,0.0,0.0,4.32,0.0,0.0,3.0,3.0,0.0,64.75,4.8,1.15,0.0,59.6
8722,0.0,0.2,1.75,0.0,12.0,6.85,0.0,0.0,4.33,0.0,0.0,1.0,0.0,0.0,63.44,8.0,2.0,0.0,57.7
8723,0.0,0.2,0.75,0.0,10.6,6.45,0.0,0.0,4.32,0.0,0.0,2.0,3.0,0.0,63.05,6.4,2.55,0.0,58.6
8724,0.8,0.2,0.75,0.0,10.1,6.45,0.0,0.0,4.32,0.0,0.0,3.0,3.0,0.0,64.75,4.8,1.15,0.0,59.6
8726,0.0,0.2,1.75,0.0,12.0,6.85,0.0,0.0,4.33,0.0,0.0,1.0,0.0,0.0,63.44,8.0,2.0,0.0,57.7
8727,0.0,17.85,8.699999999999998,0.5,3.1,0.0,0.0,0.0,0.0,0.0,0.0,0.0,15.85,1.7,40.75,5.85,5.15,0.0,34.5
8728,0.0,17.85,7.7,0.5,3.1,0.0,0.0,0.0,0.0,0.0,0.0,0.0,16.85,1.7,40.75,5.85,5.15,0.0,34.9
8729,1.0,17.15,8.699999999999998,0.5,3.1,0.0,1.4,0.0,0.0,0.0,0.0,0.0,14.85,1.3,40.45,5.85,5.15,0.0,34.6
8730,0.0,16.15,8.699999999999998,0.5,3.1,0.0,3.4,0.0,0.0,0.0,0.0,0.0,15.85,0.0,40.75,5.85,5.15,0.0,34.6
8731,0.0,17.15,8.699999999999998,0.5,3.1,0.0,1.4,0.0,0.0,0.0,0.0,0.0,13.85,1.3,40.45,5.85,7.15,0.0,34.5
8732,1.0,17.15,8.699999999999998,0.5,3.1,0.0,0.0,0.0,0.0,0.0,0.0,0.0,14.85,1.7,41.45,5.85,5.15,0.0,35.20000000000001
8733,0.0,17.0,8.699999999999998,0.5,3.1,0.0,1.7,0.0,0.0,0.0,0.0,0.0,15.85,0.85,40.75,5.85,5.15,0.0,34.7
8734,4.0,18.15,8.699999999999998,0.5,3.1,0.0,1.4,0.0,0.0,0.0,0.0,0.0,11.85,0.0,40.75,5.85,5.15,0.0,34.5
8745,0.0,0.2,0.75,0.0,10.6,6.45,0.0,0.0,4.32,0.0,0.0,2.0,3.0,0.0,63.05,6.4,2.55,0.0,58.6
8746,0.8,0.2,0.75,0.0,10.1,6.45,0.0,0.0,4.32,0.0,0.0,3.0,3.0,0.0,64.75,4.8,1.15,0.0,59.6
8748,0.0,0.2,1.75,0.0,12.0,6.85,0.0,0.0,4.33,0.0,0.0,1.0,0.0,0.0,63.44,8.0,2.0,0.0,57.7
8753,0.0,0.0,0.0,0.0,8.4,0.0,0.0,0.0,0.0,0.0,0.0,13.7,1.1,0.0,67.4,8.4,0.0,0.0,65.2
8754,0.0,0.0,0.0,0.0,2.5,0.0,0.0,0.0,1.0,0.0,0.0,18.5,30.2,0.0,43.3,4.0,0.0,0.0,63.1
8755,0.0,0.0,0.0,0.0,5.2,0.0,0.0,0.0,0.0,0.0,0.0,6.5,0.0,0.0,71.40000000000002,13.9,2.0,0.0,63.4
8756,0.0,0.0,0.0,0.0,8.8,0.0,0.0,0.0,0.0,0.0,0.0,10.1,2.8,0.0,68.9,8.4,0.0,0.0,64.2
8757,0.0,0.0,0.0,0.0,5.19,2.0,0.0,0.0,0.0,0.0,0.0,2.9,9.590000000000002,0.0,64.84,15.18,0.0,0.0,60.4
8758,0.0,0.0,0.0,0.0,5.79,8.179999999999998,0.0,0.0,0.0,0.0,0.0,3.49,0.0,0.0,65.07,13.27,2.5,1.0,59.5
8759,0.0,0.0,0.0,0.0,5.79,0.0,0.0,0.0,0.0,0.0,0.0,2.79,6.39,0.0,70.56,11.28,0.0,2.79,59.5
8761,0.0,0.0,0.0,0.0,1.0,20.0,0.0,0.0,0.0,0.0,0.0,7.0,0.0,0.0,55.7,16.0,0.0,0.0,58.1
8762,0.0,0.0,0.0,0.0,6.3,11.0,0.0,0.0,0.0,0.0,0.0,0.0,0.0,0.0,69.4,12.0,0.0,1.0,58.2
8763,0.0,0.0,0.0,0.0,17.0,12.0,0.0,0.0,0.0,0.0,0.0,0.0,0.0,0.0,70.7,0.0,0.0,0.0,57.2
8764,0.0,0.0,0.0,0.0,7.8,11.1,0.0,0.0,4.0,0.0,0.0,12.0,0.0,0.0,64.4,0.0,0.0,0.0,61.0
8765,0.0,0.0,0.0,0.0,1.01,8.67,0.0,0.0,1.01,0.0,0.0,4.23,29.23,0.0,48.08,7.559999999999999,0.0,0.0,57.5
8766,0.0,0.0,0.0,0.0,3.0,4.8,0.0,0.0,0.0,0.0,0.0,3.0,19.0,0.0,59.6,10.0,0.0,0.0,59.7
8767,0.0,0.0,0.0,0.0,4.0,11.5,0.0,0.0,0.0,0.5,0.0,5.9,19.7,0.0,50.0,5.0,0.0,3.0,56.0
8768,0.0,0.0,0.0,0.0,0.0,8.5,0.0,0.0,2.5,0.0,0.0,5.7,42.2,0.0,40.0,0.0,0.0,0.5,56.7
8769,0.0,0.0,0.0,0.0,0.5,0.0,0.0,0.0,4.46,1.49,0.0,11.79,45.49,0.0,34.69,0.0,0.0,0.59,58.9
8770,0.0,0.0,0.0,0.0,0.0,0.0,0.0,0.0,5.0,0.3,0.0,14.9,40.1,0.0,38.7,0.0,0.0,0.0,61.3
8771,0.0,0.0,0.0,0.0,0.3,0.0,0.0,0.0,1.4,0.4,0.0,17.9,48.7,0.0,30.8,0.0,0.0,0.0,60.3
8772,0.0,1.5,0.0,0.0,0.0,1.8,0.0,0.0,1.0,0.3,0.0,15.0,48.9,0.0,30.0,0.0,1.0,0.0,55.5
8773,0.0,0.0,0.0,0.0,1.5,1.7,0.0,0.0,2.5,0.0,0.0,9.0,29.0,0.0,50.8,5.0,0.0,0.0,61.2
8774,0.0,0.0,0.0,0.0,0.0,8.0,0.0,0.0,2.5,0.0,0.0,6.3,39.7,0.0,38.5,0.0,0.0,4.0,53.9
8775,0.0,0.0,0.0,0.0,0.0,8.0,0.0,0.0,2.5,0.0,0.0,6.3,39.7,0.0,37.3,0.0,0.0,5.2,53.1
8776,0.0,3.0,0.0,0.0,0.0,5.1,0.0,0.0,0.7,0.3,0.0,10.1,46.7,0.0,30.1,0.0,3.5,0.0,40.9
8779,0.0,0.0,0.0,0.0,6.0,0.0,0.0,0.0,0.0,0.0,0.0,2.5,0.0,0.0,61.5,12.0,2.0,15.6,50.9
8780,0.0,0.0,0.0,0.0,15.63,3.44,0.0,0.0,1.67,0.0,0.0,0.0,0.0,0.0,65.59,0.0,0.0,12.68,51.1
8784,0.0,0.0,0.0,0.0,5.0,0.0,0.0,0.0,0.0,0.0,0.0,0.0,0.0,0.0,63.2,8.0,0.0,23.5,47.2
8785,0.0,0.0,0.0,0.0,4.7,0.0,0.0,0.0,0.0,0.0,0.0,1.0,0.0,0.0,57.6,8.5,1.4,26.6,45.2
8787,0.0,0.0,0.0,0.0,4.4,1.0,0.0,0.0,0.0,0.0,0.0,0.0,1.5,0.0,54.3,7.8,0.0,30.7,42.6
8788,0.0,0.0,0.0,0.0,2.48,0.0,0.0,0.0,0.0,0.0,0.0,0.0,0.0,0.0,54.27,7.84,0.0,34.62,41.5
8789,0.0,0.0,0.0,0.0,3.6,0.0,0.0,0.0,0.0,0.0,0.0,0.0,0.0,0.0,45.7,5.0,0.0,45.1,36.3
8790,0.0,0.0,0.0,0.0,3.8,0.0,0.0,0.0,0.0,0.0,0.0,0.4,0.0,0.0,50.2,5.6,0.0,39.7,39.2
8791,0.0,20.5,0.0,0.0,9.0,0.0,0.0,0.0,0.0,0.0,0.0,4.5,0.0,0.0,56.7,8.8,0.0,0.0,36.0
8793,0.0,0.0,0.0,0.0,0.5,0.0,0.0,0.0,0.0,0.0,0.0,0.0,0.0,0.0,40.9,6.8,0.0,50.8,33.8
8794,0.0,0.0,0.0,0.0,0.5,0.0,0.0,0.0,0.0,0.0,0.0,0.0,0.0,0.0,26.9,1.0,0.0,71.3,25.5
8795,0.0,0.0,0.0,0.0,1.3,0.0,0.0,0.0,0.0,0.2,0.0,0.7,1.5,0.0,40.56,4.7,0.0,50.75,33.7
8796,0.0,4.0,0.0,0.0,0.5,0.0,0.0,0.0,2.5,0.0,0.0,0.0,0.0,0.0,29.2,0.0,0.0,63.3,25.7
8797,0.0,4.5,0.0,0.0,1.6,0.0,0.0,0.0,0.6,0.0,0.0,0.0,0.0,0.0,34.2,1.9,0.0,56.7,27.6
8798,0.0,3.7,0.0,0.0,1.0,0.0,0.0,0.0,1.2,0.0,0.0,0.0,0.0,0.0,32.1,1.0,0.0,60.5,26.6
8799,1.0,24.93,2.99,3.99,9.97,1.5,2.99,0.0,0.0,0.0,0.0,2.79,0.0,0.0,41.58,5.98,1.99,0.0,30.5
8800,0.0,30.0,2.0,0.0,10.0,0.0,7.0,0.0,0.0,0.0,0.0,0.0,12.0,0.0,32.0,5.0,2.0,0.0,25.7
8801,0.0,0.0,0.0,0.0,1.5,10.0,0.0,0.0,0.0,0.0,0.0,0.0,14.2,0.0,53.8,9.5,0.0,10.7,50.8
8802,0.0,0.0,0.0,0.0,1.9,11.0,0.0,0.0,1.0,0.0,0.0,1.0,24.7,0.0,46.7,5.6,0.0,7.599999999999999,51.0
8803,0.0,0.0,0.0,0.0,0.5,7.92,0.0,0.0,0.0,0.0,0.0,0.9900000000000002,15.64,0.0,45.05,7.23,0.0,22.28,43.9
8804,0.0,0.0,0.0,0.0,0.5,8.4,0.0,0.0,0.0,0.0,0.0,1.0,20.5,0.0,48.6,6.3,0.0,14.2,48.5
8805,0.0,3.62,0.0,0.0,0.0,5.33,0.0,0.0,0.3,0.0,0.0,9.25,41.51,0.0,31.06,0.0,4.02,4.62,47.2
8806,0.0,3.4,0.0,0.0,0.0,5.2,0.0,0.0,0.6,0.4,0.0,9.3,43.6,0.0,30.4,0.0,3.8,2.9,48.3
8807,0.0,0.96,0.0,0.0,1.06,0.0,0.0,0.0,1.17,0.53,0.0,5.1,28.87,0.0,39.49,2.76,2.23,17.3,45.1
8808,2.0,3.0,4.0,5.0,0.0,10.4,0.0,0.0,2.0,0.0,0.0,3.0,27.5,0.0,35.4,0.0,7.7,0.0,48.3
8809,0.0,0.0,0.0,0.0,2.99,5.99,0.0,0.0,0.1,0.2,0.0,0.0,5.99,0.0,46.61,5.99,0.0,31.74,40.4
8810,0.0,0.0,0.0,0.0,3.0,5.5,0.0,0.0,0.0,0.0,0.0,0.0,17.4,0.0,38.1,3.8,0.0,31.4,38.3
8811,0.0,2.5,0.0,0.0,1.1,4.6,0.0,0.0,0.5,0.3,0.0,4.5,25.8,0.0,34.9,1.9,5.6,18.0,41.9
8812,0.0,5.9,0.0,0.0,0.3,3.4,0.0,0.0,2.0,0.4,0.0,11.0,33.8,0.0,24.9,0.0,7.0,11.0,41.2
8813,0.0,7.53,0.0,0.0,0.0,6.34,0.0,0.0,1.61,0.43,0.0,11.29,31.51,0.0,25.38,0.0,0.0,15.27,38.0
8814,3.0,12.5,4.0,9.0,0.0,9.0,0.0,0.0,0.0,0.0,0.0,0.0,23.4,0.0,38.1,0.0,0.0,0.0,37.5
8815,0.0,0.0,0.0,0.0,0.0,4.0,0.0,0.0,3.0,20.6,0.0,14.0,0.0,0.0,46.0,12.0,0.0,0.0,49.5
8816,0.0,0.0,0.0,0.0,2.1,0.0,0.0,0.0,2.5,17.9,0.0,20.0,0.0,0.0,50.7,6.2,0.0,0.0,53.1
8817,0.0,0.0,0.0,0.0,0.3,0.0,0.0,0.0,1.1,21.0,0.0,17.1,0.0,0.0,54.0,6.0,0.0,0.0,51.1
8818,0.0,0.0,0.0,0.0,0.0,0.0,0.0,0.0,9.0,0.3,0.0,52.7,0.0,0.0,0.0,0.0,0.0,38.0,44.3
8819,0.0,0.0,0.0,0.0,0.0,17.0,0.0,0.0,10.0,0.0,0.0,53.0,0.0,0.0,4.5,5.0,0.0,10.0,53.9
8820,0.0,0.0,0.0,0.0,1.5,6.0,0.0,0.0,9.0,0.0,0.0,52.5,12.0,0.0,1.0,1.5,0.0,16.0,51.9
8827,0.0,0.0,2.0,12.5,0.0,0.0,0.0,0.0,1.0,0.0,0.0,31.9,26.0,6.8,15.7,0.0,0.0,3.7,56.8
8828,0.0,0.5,2.02,12.61,0.0,0.0,0.0,0.0,1.01,0.0,0.0,24.22,28.25,8.88,14.13,0.0,0.0,7.87,50.6
8829,0.0,0.0,5.93,0.0,0.0,0.0,0.0,0.0,0.5,0.0,0.0,41.41,0.0,34.37,5.53,0.0,12.06,0.0,54.8
8830,0.0,0.0,8.08,0.0,0.0,0.0,0.0,0.0,0.0,0.0,0.0,41.22,0.0,32.34,0.0,0.0,12.08,6.09,50.3
8831,0.0,0.0,0.0,0.0,0.0,0.0,0.0,0.0,1.3,0.0,0.0,26.97,36.46,19.98,14.79,0.0,0.0,0.0,57.3
8832,0.0,0.0,5.65,0.0,0.0,5.46,0.0,0.0,0.0,0.0,0.0,37.6,0.0,30.36,8.23,0.0,10.32,1.98,53.4
8833,0.0,4.2,2.4,22.5,0.0,0.0,0.0,0.0,0.0,0.0,0.0,16.0,16.5,12.6,18.0,0.0,7.5,0.0,47.8
8834,0.0,6.72,2.71,22.57,0.0,0.0,0.0,0.0,0.0,0.0,0.0,15.05,16.55,10.83,17.75,0.0,7.519999999999999,0.0,43.8
8835,0.0,0.0,2.49,2.99,0.0,6.98,0.0,0.0,0.0,0.0,0.0,19.24,16.95,10.67,14.96,0.0,3.99,21.44,42.0
8836,1.0,4.49,5.09,9.98,0.0,12.28,0.0,0.0,0.0,0.0,0.0,5.79,20.06,13.77,27.35,0.0,0.0,0.0,44.0
8837,0.0,0.0,7.49,0.0,0.0,0.0,0.0,0.0,0.0,0.0,0.0,32.63,0.0,28.94,3.99,0.0,10.98,15.77,44.8
8838,0.0,0.0,7.4,0.0,0.0,0.0,0.0,0.0,0.0,0.0,0.0,37.3,4.0,25.7,4.0,0.0,10.7,10.7,48.0
8842,0.0,0.0,6.6,1.0,0.0,0.9,1.0,0.0,0.0,0.0,11.0,31.0,0.0,46.0,2.5,0.0,0.0,0.0,49.6
8849,6.22,11.03,5.12,6.32,1.0,0.0,22.97,0.0,0.0,0.0,0.0,4.11,10.53,2.11,27.68,0.0,2.91,0.0,30.5
8851,0.0,0.57,0.0,0.0,11.19,0.0,0.0,0.0,0.0,0.57,0.0,0.0,0.0,0.0,71.18000000000002,4.53,11.96,0.0,58.2
8852,0.0,0.0,0.0,0.0,0.5,0.0,0.0,0.0,0.0,0.0,0.0,0.0,0.0,0.0,41.4,7.3,0.0,50.5,33.8
8853,0.0,0.0,0.0,0.0,0.7,5.1,0.0,0.0,0.0,0.0,0.0,0.0,10.8,0.0,42.8,7.5,0.0,32.6,39.1
8854,0.0,9.76,0.0,0.0,0.0,0.0,7.65,0.0,0.0,0.0,0.0,52.35,0.0,0.0,0.0,0.0,30.24,0.0,41.7
8856,0.0,8.41,4.13,0.78,0.0,0.0,6.54,0.0,0.0,0.0,1.02,11.56,0.0,0.0,35.63000000000001,0.0,31.91,0.0,42.0
8857,0.0,9.8,1.96,0.0,0.0,0.0,1.96,0.0,3.93,0.0,0.0,36.7,0.0,10.54,10.78,0.0,24.33,0.0,42.0
8858,3.85,12.16,0.0,0.0,0.0,0.0,0.0,0.0,0.0,0.0,0.0,40.88,0.0,9.62,9.62,0.0,23.86,0.0,42.7
8859,4.0,25.0,5.0,0.0,6.0,0.0,0.0,0.0,0.0,0.0,0.0,5.0,0.0,0.0,42.0,7.0,6.0,0.0,31.5
8865,0.0,0.0,0.0,0.0,8.82,0.0,0.0,0.0,0.0,0.0,0.0,10.12,2.81,0.0,69.04,8.22,0.0,0.0,64.0
8866,0.0,0.0,0.0,0.0,0.05,0.31,0.0,0.0,0.18,0.009996,0.0,0.0,0.0,0.0,44.08,10.6,0.05,44.58,35.6
8870,0.0,0.0,0.86,0.0,0.0,16.62,0.0,0.0,0.0,0.0,0.0,0.0,0.0,0.0,51.69,30.83,0.0,0.0,50.7
8872,0.0,0.0,0.0,0.0,0.0,22.87,0.0,0.0,0.0,0.0,0.0,0.0,0.0,0.0,50.66,26.47,0.0,0.0,50.3
8873,0.0,6.59,0.0,0.0,0.0,0.0,0.0,0.0,30.3,0.0,0.53,0.0,0.0,51.01,11.57,0.0,0.0,0.0,40.19
8874,0.0,8.42,0.0,0.0,0.0,0.0,0.0,0.0,20.07,0.0,15.59,0.0,0.0,36.65,19.28,0.0,0.0,0.0,38.08
8875,0.0,9.15,0.0,0.0,0.0,0.0,0.0,0.0,19.09,0.0,28.07,0.0,0.0,26.38,17.32,0.0,0.0,0.0,36.98
8879,5.0,14.93,0.0,0.0,20.45,0.0,0.0,0.0,7.46,0.0,0.0,0.0,0.0,0.0,52.16,0.0,0.0,0.0,26.68
8880,9.97,15.03,0.0,0.0,15.48,0.0,0.0,0.0,7.5,0.0,0.0,0.0,0.0,0.0,52.02,0.0,0.0,0.0,27.62
8881,5.0,14.93,0.0,0.0,20.45,0.0,0.0,0.0,7.46,0.0,0.0,0.0,0.0,0.0,52.16,0.0,0.0,0.0,26.68
8882,9.97,15.03,0.0,0.0,15.48,0.0,0.0,0.0,7.5,0.0,0.0,0.0,0.0,0.0,52.02,0.0,0.0,0.0,27.62
8918,0.0,24.26,1.97,0.06,12.33,0.0,8.529999999999998,0.0,0.0,0.19,0.0,2.1,6.22,0.0,36.0,6.13,1.39,0.0,28.96
8919,0.0,27.7,1.41,0.05,12.21,0.0,4.57,0.0,0.0,0.19,0.0,2.47,5.27,0.0,36.15,8.0,1.02,0.0,28.72
8920,0.0,26.6,0.5,0.08,12.6,0.0,6.5,0.0,0.7,0.15,0.0,2.5,7.32,0.0,35.15,6.5,0.8,0.0,28.67
8923,0.0,24.0,1.9,0.05,9.3,0.0,4.5,0.0,0.5,0.2,0.0,2.5,4.95,0.0,43.7,6.7,1.5,0.0,30.24
8924,0.0,0.0,0.0,0.0,0.18,0.0,0.0,0.0,10.02,0.0,0.0,24.95,31.73,9.07,23.72,0.0,0.0,0.0,59.8
8925,0.0,0.0,0.0,0.0,0.17,0.0,0.0,0.0,5.51,0.0,0.0,23.35,40.0,8.48,22.19,0.0,0.0,0.0,59.3
8926,0.0,0.0,0.0,0.0,0.19,0.0,0.0,0.0,6.03,0.0,0.0,25.54,34.35,9.28,24.28,0.0,0.0,0.0,60.0
8927,0.0,0.0,0.0,0.0,0.2,0.0,0.0,0.0,6.55,0.0,0.0,27.76,35.3,10.09,19.73,0.0,0.0,0.0,59.8
8928,0.0,0.0,0.0,0.0,0.18,0.0,0.0,0.0,5.75,0.0,0.0,24.38,31.0,8.859999999999998,29.51,0.0,0.0,0.0,59.8
8929,0.0,0.0,0.0,0.0,0.17,0.0,0.0,0.0,5.41,0.0,0.0,22.93,29.15,20.26,21.79,0.0,0.0,0.0,57.9
8930,0.0,0.0,0.0,0.0,2.92,0.0,0.0,0.0,5.97,0.0,0.0,25.32,32.2,9.2,24.06,0.0,0.0,0.0,59.9
8931,0.0,0.0,0.0,0.0,0.0,0.0,0.0,0.0,6.13,0.0,0.0,26.0,33.07,9.45,24.72,0.29,0.0,0.0,60.7
8932,0.0,0.0,0.0,0.0,0.0,0.0,0.0,0.0,6.24,0.0,0.0,26.45,33.12,9.62,24.23,0.0,0.0,0.0,60.2
8933,0.0,0.0,0.0,0.0,0.19,0.0,0.0,0.0,6.25,0.0,0.0,26.49,33.17,9.63,24.26,0.0,0.0,0.0,60.2
8934,0.0,3.96,1.93,0.0,12.03,0.12,0.0,0.0,0.77,0.0,0.0,0.0,0.0,0.0,72.29999999999998,8.89,0.0,0.0,53.59
8935,0.0,5.88,0.0,0.0,6.29,0.0,0.0,0.0,0.08999999999999998,0.0,0.0,0.0,0.0,0.0,77.68,10.06,0.0,0.0,52.78
8936,0.0,3.94,0.02,0.0,13.39,0.0,3.22,0.0,2.04,0.0,0.0,0.0,0.0,0.0,77.39,0.0,0.0,0.0,53.02
8937,0.0,3.92,0.0,0.0,12.99,0.0,4.57,0.0,1.27,0.0,0.0,0.0,0.0,0.0,77.25,0.0,0.0,0.0,52.29
8938,0.0,3.96,0.0,0.0,12.74,0.0,5.22,0.0,1.31,0.0,0.0,0.0,0.0,0.0,76.76999999999998,0.0,0.0,0.0,51.72
8939,0.0,4.39,0.0,0.0,12.46,0.0,4.13,0.0,1.3,0.0,0.0,0.0,0.0,0.0,77.72,0.0,0.0,0.0,51.9
8940,0.0,5.79,2.57,0.0,8.96,0.0,0.93,0.0,2.17,0.0,0.0,0.0,0.0,0.0,79.58,0.0,0.0,0.0,51.62
