Repository: janardhanhl/glass_properties

# Refractive Index (RI) and Abbe number calculation by ML

RI and Abbe number for different composition of glass is given.
Need to cross train the data for RI and Abbe number.
Resultant single model should predict both RI and Abbe numbers.

File: ABBE_interglad.csv (part 8 of 13)
,Li2O,TiO2,ZrO2,SrO,Na2O,ZnO,Nb2O5,Nb2O3,Al2O3,Sb2O3,Y2O3,B2O3,BaO,La2O3,SiO2,K2O,CaO,PbO,ABBENUM
8977,0.5,6.98,1.0,0.0,2.99,6.98,0.0,0.0,0.0,0.65,0.0,1.0,14.46,0.0,49.98,12.47,2.99,0.0,46.5
8978,0.0,6.5,0.0,0.0,6.0,9.0,0.0,0.0,0.0,0.5,0.0,1.0,13.0,0.0,55.5,7.0,1.5,0.0,47.0
8979,0.0,5.0,0.0,0.0,9.5,9.0,0.0,0.0,0.0,0.5,0.0,1.0,13.3,0.0,55.2,5.0,1.5,0.0,47.0
8980,0.0,7.519999999999999,0.0,0.0,6.51,6.01,0.0,0.0,0.0,0.0,0.0,1.0,14.03,0.0,55.11,4.51,4.81,0.0,46.4
8981,0.0,7.98,0.0,0.0,3.99,7.98,0.0,0.0,0.0,0.8,0.0,1.99,10.47,0.0,51.84,9.97,4.99,0.0,45.6
8982,0.0,8.96,0.0,0.0,5.98,7.97,0.0,0.0,0.0,0.0,0.0,1.59,11.95,0.0,51.79,10.96,0.0,0.0,44.5
8989,0.0,4.25,0.0,0.0,5.16,18.5,0.0,0.0,0.0,0.25,0.0,0.0,10.0,0.0,54.0,7.84,0.0,0.0,50.5
8990,0.0,2.0,0.0,0.0,4.5,17.0,0.0,0.0,0.0,0.75,0.0,0.0,11.0,0.0,56.25,8.5,0.0,0.0,55.3
8991,0.0,4.25,0.0,0.0,5.16,16.0,0.0,0.0,0.0,0.75,0.0,0.0,11.0,0.0,55.0,7.84,0.0,0.0,53.5
8992,0.0,0.0,0.0,0.0,5.5,18.8,0.0,0.0,0.0,0.75,0.0,0.0,10.0,0.0,54.15,10.8,0.0,0.0,53.0
8995,0.0,17.85,8.699999999999998,0.5,3.1,0.0,0.0,0.0,0.0,0.0,0.0,0.0,15.85,1.7,40.75,5.85,5.15,0.0,34.5
8996,1.0,17.15,8.699999999999998,0.5,3.1,0.0,1.4,0.0,0.0,0.0,0.0,0.0,14.85,1.3,40.45,5.85,5.15,0.0,34.6
8997,0.0,16.15,8.699999999999998,0.5,3.1,0.0,3.4,0.0,0.0,0.0,0.0,0.0,15.85,0.0,40.75,5.85,5.15,0.0,34.6
8998,0.0,17.85,7.7,0.5,3.1,0.0,0.0,0.0,0.0,0.0,0.0,0.0,16.85,1.7,40.75,5.85,5.15,0.0,34.9
8999,0.0,17.15,8.699999999999998,0.5,3.1,0.0,1.4,0.0,0.0,0.0,0.0,0.0,13.85,1.3,40.45,5.85,7.15,0.0,34.5
9000,1.0,17.15,8.699999999999998,0.5,3.1,0.0,0.0,0.0,0.0,0.0,0.0,0.0,14.85,1.7,41.45,5.85,5.15,0.0,35.20000000000001
9001,0.0,17.0,8.699999999999998,0.5,3.1,0.0,1.7,0.0,0.0,0.0,0.0,0.0,15.85,0.85,40.75,5.85,5.15,0.0,34.7
9002,4.0,18.15,8.699999999999998,0.5,3.1,0.0,1.4,0.0,0.0,0.0,0.0,0.0,11.85,0.0,40.75,5.85,5.15,0.0,34.5
9023,0.5,0.0,17.0,18.5,0.0,0.0,0.0,0.0,0.0,0.0,0.0,28.0,0.0,0.0,21.0,0.0,15.0,0.0,51.3
9024,0.0,0.0,11.5,0.0,0.0,0.0,0.0,0.0,3.0,0.0,0.0,23.5,25.0,9.0,22.5,0.0,5.5,0.0,53.0
9026,0.5,0.0,10.5,0.0,0.0,0.0,0.0,0.0,0.0,0.0,0.0,24.5,19.5,9.5,24.5,0.0,11.0,0.0,54.8
9027,1.5,0.0,13.5,6.0,0.0,0.0,0.0,0.0,0.0,0.0,0.0,18.0,24.5,6.0,30.5,0.0,0.0,0.0,53.6
9028,0.0,0.0,14.5,0.0,0.0,0.0,0.0,0.0,0.0,0.0,0.0,33.5,24.5,6.5,15.5,0.0,5.5,0.0,53.5
9029,0.0,0.0,14.0,10.0,0.0,0.0,0.0,0.0,0.0,0.0,0.0,18.0,0.0,0.0,35.0,3.0,20.0,0.0,53.9
9030,0.0,0.0,10.5,10.0,2.0,0.0,0.0,0.0,0.0,0.0,0.0,12.5,14.0,7.0,36.0,0.0,8.0,0.0,54.7
9032,6.06,9.6,2.22,0.0,10.1,0.0,4.75,0.0,0.0,0.0,0.0,18.59,5.05,8.08,15.45,0.0,4.95,15.15,35.8
9033,7.0,16.0,2.2,0.0,7.5,0.0,4.7,0.0,0.0,0.0,0.0,19.5,5.5,8.0,19.2,4.5,4.9,0.0,37.6
9034,5.0,7.5,1.2,0.0,10.0,0.0,0.0,0.0,0.0,0.0,0.0,12.5,5.0,6.0,18.3,0.0,0.0,34.5,31.3
9035,0.0,0.0,13.0,0.0,13.0,0.0,26.9,0.0,0.0,0.1,0.0,14.0,0.0,0.0,33.0,0.0,0.0,0.0,35.0
9036,0.0,0.0,13.0,0.0,7.0,0.0,10.0,0.0,0.0,0.3,0.0,23.0,19.0,0.0,22.9,0.0,4.8,0.0,44.2
9037,0.0,0.0,13.0,0.0,4.0,0.0,10.0,0.0,0.0,0.1,0.0,28.0,14.5,0.0,25.9,0.0,4.5,0.0,46.0
9038,0.0,0.0,13.0,3.0,7.0,0.0,10.0,0.0,3.0,0.1,0.0,18.0,16.5,0.0,24.9,0.0,4.5,0.0,50.7
9039,0.0,0.0,12.4,0.0,21.9,0.0,25.6,0.0,0.0,0.1,0.0,15.0,0.0,4.8,20.2,0.0,0.0,0.0,35.20000000000001
9042,0.0,0.0,9.02,0.0,7.79,3.28,13.93,0.0,0.0,0.0,0.0,16.81,5.12,0.0,38.52,4.09,1.43,0.0,44.0
9043,0.0,0.0,13.69,0.0,24.21,0.0,23.05,0.0,0.0,0.1,0.0,12.63,0.0,0.0,26.32,0.0,0.0,0.0,36.8
9082,0.0,0.32,0.1,0.0,6.96,5.45,0.0,0.0,0.0,0.0,0.0,3.21,0.0,0.0,67.88,16.08,0.0,0.0,59.43
9083,0.0,0.14,0.14,0.0,6.4,5.04,0.0,0.0,0.0,0.0,0.0,3.53,0.0,0.0,68.6,16.15,0.0,0.0,60.17
9084,0.0,0.32,0.0,0.0,6.17,8.16,0.0,0.0,0.0,0.0,0.0,3.73,0.0,0.0,66.26,12.87,2.49,0.0,59.16
9085,0.0,0.32,0.0,0.0,4.59,8.3,0.0,0.0,0.0,0.0,0.0,4.49,0.0,0.0,69.01,10.71,2.58,0.0,60.16
9086,0.0,0.4,0.0,0.0,4.38,9.4,0.0,0.0,0.0,0.0,0.0,4.59,0.0,0.0,68.35,10.14,2.74,0.0,59.72
9087,0.0,0.45,0.0,0.0,4.86,9.61,0.0,0.0,0.0,0.0,0.0,4.56,0.0,0.0,67.7,10.23,2.59,0.0,59.47
9088,6.0,0.1,0.0,0.0,2.1,4.0,0.0,0.0,4.2,0.1,0.0,9.0,25.0,0.0,48.5,1.0,0.0,0.0,58.9
9089,7.0,0.5,0.0,0.0,2.4,3.8,0.0,0.0,2.8,0.3,0.0,8.5,27.0,0.0,46.5,1.2,0.0,0.0,55.9
9090,5.0,0.1,0.0,0.0,2.9,5.4,0.0,0.0,1.8,0.2,0.0,10.5,25.5,0.0,47.0,1.6,0.0,0.0,61.6
9091,6.5,0.3,0.0,0.0,1.1,2.5,0.0,0.0,5.1,0.1,0.0,7.8,26.5,0.0,49.5,0.6,0.0,0.0,55.7
9092,5.5,0.6,0.0,0.0,1.5,5.8,0.0,0.0,2.3,0.3,0.0,10.0,27.5,0.0,46.0,0.5,0.0,0.0,59.6
9093,6.0,0.1,0.0,0.0,1.4,4.3,0.0,0.0,3.8,0.3,0.0,9.5,26.2,0.0,47.8,0.6,0.0,0.0,59.4
9094,0.0,1.1,2.5,0.0,0.0,8.5,0.0,0.0,3.0,0.3,0.0,6.5,39.6,0.0,38.5,0.0,0.0,0.0,53.48
9095,0.0,1.4,0.9,0.0,0.0,8.9,0.0,0.0,2.7,0.3,0.0,7.1,39.7,0.0,39.0,0.0,0.0,0.0,53.72
9096,0.0,4.71,0.95,0.0,1.65,3.51,0.0,0.0,1.05,0.3,0.0,8.22,29.64,2.06,41.2,4.71,2.01,0.0,49.87
9097,0.0,1.3,2.3,0.0,0.0,8.5,0.0,0.0,3.0,0.3,0.0,6.3,39.6,0.0,38.7,0.0,0.0,0.0,53.17
9098,0.0,1.48,2.47,0.0,0.0,8.4,0.0,0.0,2.77,0.3,0.0,7.309999999999999,38.93,0.0,38.34,0.0,0.0,0.0,52.98
9099,0.0,1.46,2.44,0.0,0.0,8.279999999999998,0.0,0.0,2.73,0.29,0.0,7.41,38.4,0.0,38.99,0.0,0.0,0.0,53.28
9100,0.0,2.5,0.9,0.0,0.5,0.0,0.0,0.0,3.0,0.3,0.0,5.0,35.5,0.0,42.7,5.2,4.4,0.0,53.54
9101,0.0,4.8,0.9,0.0,1.7,3.5,0.0,0.0,1.1,0.3,0.0,8.0,29.6,1.8,41.5,4.7,2.1,0.0,49.8
9102,0.0,4.7,0.9,0.0,1.7,3.5,0.0,0.0,1.1,0.3,0.0,8.0,29.9,2.2,41.0,4.7,2.0,0.0,49.86
9113,0.5,0.0,8.0,0.0,5.0,0.0,31.9,0.0,0.0,0.1,0.0,20.0,13.0,0.0,20.0,1.0,0.5,0.0,35.20000000000001
9114,9.5,0.0,0.5,0.0,0.0,0.0,38.0,0.0,0.0,0.0,0.0,7.0,1.0,0.0,40.0,3.5,0.5,0.0,35.20000000000001
9115,5.0,0.0,8.0,0.0,7.0,0.0,32.0,0.0,0.0,1.0,0.0,8.0,2.0,0.0,30.0,3.0,4.0,0.0,39.9
9117,1.5,0.0,1.9,0.0,0.0,10.9,33.0,0.0,0.0,0.0,0.0,17.5,0.0,0.0,21.3,6.9,7.0,0.0,36.2
9120,0.5,0.0,1.3,14.0,0.0,0.0,45.0,0.0,0.0,0.2,0.0,6.0,0.0,0.0,32.0,0.0,1.0,0.0,30.6
9149,8.439999999999998,0.0,0.0,0.0,0.0,0.0,0.0,0.0,5.26,0.2,0.0,23.83,15.99,3.28,37.54,0.0,4.97,0.0,61.0
9150,7.15,0.0,0.0,0.0,0.0,0.0,0.0,0.0,6.36,0.2,0.0,22.54,13.6,3.28,38.93,0.0,7.45,0.0,61.0
9151,10.0,0.0,0.0,0.0,0.0,0.0,0.0,0.0,5.2,0.0,0.0,5.0,20.0,5.0,54.8,0.0,0.0,0.0,58.0
9152,8.66,0.0,0.0,0.0,0.0,0.0,0.0,0.0,5.3,0.2,0.0,19.86,10.18,15.27,40.02,0.0,0.0,0.0,59.0
9153,7.389999999999999,0.0,0.0,0.0,1.0,2.0,0.0,0.0,3.59,0.2,0.0,13.37,16.47,2.0,50.6,3.39,0.0,0.0,59.0
9154,8.59,0.0,0.0,0.0,0.0,0.0,0.0,0.0,5.79,0.0,0.0,21.98,22.38,4.0,37.16,0.0,0.0,0.0,61.0
9155,8.47,0.0,0.0,6.08,0.0,0.0,0.0,0.0,7.28,0.3,0.0,21.93,9.97,3.29,37.69,0.0,4.99,0.0,60.0
9156,7.5,0.0,0.0,0.0,1.5,10.0,0.0,0.0,5.2,0.0,0.0,25.0,10.0,5.0,34.8,1.0,0.0,0.0,60.0
9157,7.5,0.0,0.0,0.0,2.5,10.0,0.0,0.0,5.2,0.0,1.7,25.0,10.0,3.3,34.8,0.0,0.0,0.0,59.0
9168,0.0,0.0,2.4,0.0,0.0,0.0,0.0,0.0,29.93,0.0,26.52,0.0,0.0,0.0,41.15,0.0,0.0,0.0,54.7
9169,0.0,11.06,0.0,0.0,0.0,0.0,0.0,0.0,32.57,0.0,19.24,0.0,0.0,0.0,37.12,0.0,0.0,0.0,41.4
9170,0.0,2.86,0.0,0.0,0.0,0.0,0.0,0.0,21.9,0.0,0.0,0.0,0.0,0.0,75.25,0.0,0.0,0.0,47.7
9171,0.0,25.59,0.0,0.0,0.0,0.0,0.0,0.0,0.0,0.0,0.0,0.0,0.0,0.0,74.40999999999998,0.0,0.0,0.0,34.3
9172,1.9,0.0,11.3,1.7,2.6,0.0,0.0,0.0,0.0,0.0,0.0,14.3,5.4,14.9,45.2,2.7,0.0,0.0,52.5
9193,0.0,2.89,0.0,0.0,1.6,33.23,0.0,0.0,0.7,1.0,0.0,5.19,0.0,0.0,45.6,2.5,7.29,0.0,48.5
9194,0.0,2.4,0.0,0.0,1.2,32.4,0.0,0.0,0.5,0.8,0.0,4.2,27.5,0.0,22.9,2.1,6.0,0.0,43.7
9195,0.0,0.0,3.87,3.87,0.0,56.11,0.0,0.0,0.0,0.2,0.0,18.87,0.0,0.0,17.08,0.0,0.0,0.0,47.4
9197,1.1,3.0,0.0,0.0,0.0,20.2,0.0,0.0,2.0,1.0,0.0,9.4,36.5,0.0,26.8,0.0,0.0,0.0,46.5
9198,0.0,4.4,5.0,0.0,0.0,6.0,0.0,0.0,0.0,0.1,0.0,12.5,35.0,13.5,23.5,0.0,0.0,0.0,44.2
9199,0.0,6.5,2.0,0.0,0.0,6.0,0.0,0.0,0.0,0.0,0.0,14.5,38.0,12.0,21.0,0.0,0.0,0.0,43.5
9200,0.0,1.5,2.5,0.0,0.0,15.0,0.0,0.0,0.0,0.0,0.0,18.0,26.0,17.5,19.5,0.0,0.0,0.0,49.9
9201,0.0,5.5,1.0,0.0,0.0,6.5,0.0,0.0,0.0,0.0,0.0,20.0,29.5,12.5,25.0,0.0,0.0,0.0,48.8
9202,1.0,4.4,1.5,0.0,0.0,9.0,0.0,0.0,0.0,0.1,0.0,13.0,27.0,14.0,30.0,0.0,0.0,0.0,48.1
9203,0.0,2.5,4.0,10.0,0.0,7.5,0.0,0.0,0.0,0.0,0.0,14.5,26.5,13.0,22.0,0.0,0.0,0.0,48.9
9204,0.5,6.5,1.5,0.0,0.0,11.0,0.0,0.0,2.0,0.0,0.0,16.0,27.0,15.0,19.0,0.0,1.5,0.0,44.0
9205,0.2,4.5,4.5,4.3,0.0,7.0,0.0,0.0,1.0,0.0,0.0,16.5,28.0,16.0,18.0,0.0,0.0,0.0,46.0
9207,0.0,5.5,2.0,4.0,0.0,9.5,0.0,0.0,0.0,0.0,0.0,13.5,26.5,12.5,25.5,1.0,0.0,0.0,45.6
9208,3.0,1.0,0.0,0.0,0.0,4.0,0.0,0.0,3.0,0.3,0.0,6.0,26.7,0.0,52.0,4.0,0.0,0.0,57.8
9209,3.3,0.7,0.0,0.0,0.0,2.9,0.0,0.0,3.4,0.1,0.0,5.6,25.4,0.0,53.8,4.8,0.0,0.0,58.9
9210,3.0,1.0,0.0,0.0,0.0,2.0,0.0,0.0,4.0,0.0,0.0,9.0,25.0,0.0,50.0,6.0,0.0,0.0,59.6
9211,2.0,0.5,0.0,0.0,0.0,3.2,0.0,0.0,2.0,0.3,0.0,4.0,30.0,0.0,55.0,3.0,0.0,0.0,58.1
9212,4.04,2.02,0.0,1.01,0.0,4.04,0.0,0.0,1.52,1.01,0.0,5.56,24.24,0.0,53.53,2.02,1.01,0.0,55.2
9223,0.2,0.0,6.5,0.0,0.0,8.5,0.0,0.0,1.0,0.1,0.0,36.1,0.0,42.6,5.0,0.0,0.0,0.0,52.7
9224,0.2,0.0,6.22,0.0,0.0,6.24,0.0,0.0,0.69,0.02,0.0,39.6,0.0,41.88,5.15,0.0,0.0,0.0,55.0
9225,0.2,0.0,5.5,0.0,0.0,8.9,0.0,0.0,3.0,0.1,0.0,33.9,0.0,42.9,5.5,0.0,0.0,0.0,52.8
9226,0.5,0.0,5.0,0.0,0.0,6.2,0.0,0.0,1.0,0.03,0.0,37.47,0.0,43.3,6.5,0.0,0.0,0.0,54.6
9227,0.3,0.0,5.4,0.0,0.0,10.0,0.0,0.0,1.0,0.1,0.0,33.5,0.0,43.2,6.5,0.0,0.0,0.0,52.4
9228,0.2,0.0,5.5,0.0,0.0,6.5,0.0,0.0,0.8,0.5,0.0,35.0,0.0,45.5,6.0,0.0,0.0,0.0,52.9
9229,0.5,0.0,5.5,0.0,0.0,6.5,0.0,0.0,1.0,0.2,0.0,33.5,0.0,42.3,5.5,0.0,5.0,0.0,52.7
9230,1.5,1.0,3.5,0.0,0.0,5.0,0.0,0.0,3.0,0.8,0.0,27.0,0.7,43.0,13.0,0.0,1.5,0.0,54.5
9232,0.1,0.0,5.5,0.0,0.0,7.0,0.0,0.0,1.5,0.3,0.0,31.5,2.5,43.0,5.6,2.0,1.0,0.0,51.6
9233,0.5,0.0,0.0,0.0,0.0,0.0,0.0,0.0,0.5,0.02,0.0,41.5,0.0,23.98,10.5,0.0,23.0,0.0,58.1
9234,1.3,0.0,0.0,0.0,0.0,0.0,0.0,0.0,0.4,0.2,0.0,40.0,3.2,23.3,12.0,0.0,19.6,0.0,58.0
9235,0.2,0.0,0.0,0.0,0.0,0.0,0.0,0.0,1.2,0.05,0.0,46.6,0.0,19.7,11.0,0.0,21.25,0.0,60.1
9236,0.8,0.0,0.0,0.0,0.0,0.0,0.0,0.0,0.6,0.1,0.0,41.3,0.0,25.0,11.3,0.0,20.9,0.0,58.1
9237,0.4,0.0,0.0,0.0,0.0,0.0,0.0,0.0,3.5,0.1,0.0,45.4,0.0,19.3,12.0,0.0,19.3,0.0,60.3
9238,1.0,0.0,2.5,0.0,0.0,0.0,0.0,0.0,5.0,0.25,0.0,45.0,0.0,13.25,11.5,0.0,21.5,0.0,59.0
9239,0.4,0.0,0.0,0.0,0.0,0.0,0.0,0.0,1.5,0.5,0.0,42.0,0.0,19.6,11.0,0.0,25.0,0.0,58.3
9240,0.4,0.0,0.0,5.0,0.0,0.0,0.0,0.0,0.8,0.2,0.0,42.3,0.0,21.0,11.3,0.0,19.0,0.0,59.2
9241,0.5,0.0,0.0,0.0,0.0,10.0,0.0,0.0,0.5,0.2,0.0,41.3,0.0,20.3,8.699999999999998,0.0,18.5,0.0,57.4
9243,0.2,0.0,0.0,0.0,0.0,0.0,0.0,0.0,1.0,0.05,3.0,43.0,0.0,22.75,10.0,0.0,20.0,0.0,58.4
9244,0.2,0.0,0.0,0.0,0.0,0.0,0.0,0.0,1.0,0.05,9.0,43.0,0.0,16.75,10.0,0.0,20.0,0.0,57.9
9245,0.19,0.0,0.0,0.0,0.0,0.0,0.0,0.0,1.13,0.05,8.49,44.08,0.0,15.63,10.38,0.0,20.05,0.0,60.0
9246,0.45,0.0,0.0,0.0,0.0,0.0,0.0,0.0,4.0,0.1,1.0,43.5,0.0,22.95,8.0,0.0,20.0,0.0,58.4
9247,0.2,0.0,0.0,0.0,0.0,0.0,0.0,0.0,2.5,0.1,5.0,50.0,0.0,10.0,12.35,0.0,19.85,0.0,61.7
9248,0.3,0.0,0.0,0.0,0.0,0.0,0.0,0.0,1.0,0.3,8.0,45.5,0.0,20.4,6.5,0.0,18.0,0.0,58.4
9249,0.3,0.0,0.0,0.0,0.0,0.0,0.0,0.0,1.5,0.4,4.0,42.5,0.0,14.1,13.0,0.0,24.2,0.0,59.2
9250,0.4,0.0,0.0,0.0,0.0,0.0,0.0,0.0,2.0,0.1,4.4,43.5,0.0,14.6,10.0,0.0,25.0,0.0,58.4
9251,0.4,0.0,0.0,0.0,0.0,0.0,0.0,0.0,5.0,0.1,2.0,44.0,0.0,20.0,7.5,0.0,21.0,0.0,57.9
9252,0.2,0.0,0.0,5.0,0.0,0.0,0.0,0.0,1.25,0.05,3.0,45.0,0.0,17.0,8.5,0.0,20.0,0.0,59.2
9263,0.0,3.0,4.0,0.0,0.0,0.1,0.0,0.0,7.0,0.2,0.0,15.0,44.0,0.2,26.0,0.0,0.0,0.0,51.14
9264,0.0,0.1,0.6,0.0,0.0,0.6,0.0,0.0,4.0,0.15,0.0,13.5,52.0,2.9,26.1,0.0,0.0,0.0,56.65
9265,0.0,0.1,1.1,0.0,0.0,4.0,0.0,0.0,4.0,0.15,0.0,13.5,44.0,0.1,33.0,0.0,0.0,0.0,57.47
9266,0.0,0.1,0.1,0.0,0.0,1.1,0.0,0.0,1.5,0.15,0.0,11.99,51.94,0.1,32.97,0.0,0.0,0.0,57.6
9267,0.0,0.1,0.6,0.0,0.0,2.3,0.0,0.0,4.8,0.2,0.0,13.5,48.0,0.4,30.0,0.0,0.0,0.0,57.78
9268,0.0,0.1,0.1,0.0,0.0,0.5,0.0,0.0,0.5,0.15,0.0,12.0,52.0,1.6,33.0,0.0,0.0,0.0,57.72
9270,0.0,0.25,0.01,0.0,0.0,0.02,0.0,0.0,5.2,0.22,0.0,11.9,46.7,0.0,35.70000000000001,0.0,0.0,0.0,59.18
9271,0.0,0.15,0.05,0.0,0.2,3.0,0.0,0.0,5.1,0.2,0.0,9.6,49.5,0.0,32.2,0.0,0.0,0.0,56.96
9272,0.0,0.4,0.3,0.0,0.0,1.1,0.0,0.0,6.0,0.2,0.0,13.0,45.0,0.0,32.0,2.0,0.0,0.0,58.01
9273,0.0,12.0,0.0,0.0,6.1,0.0,0.0,0.0,1.0,0.3,0.0,7.0,10.0,0.0,57.0,6.5,0.1,0.0,43.11
9274,0.0,7.0,0.0,0.0,7.1,0.0,0.0,0.0,1.5,0.3,0.0,8.0,10.0,0.0,58.5,7.5,0.1,0.0,50.29
9275,0.0,7.0,0.0,0.0,3.3,2.0,0.0,0.0,1.0,0.3,0.0,6.9,28.0,0.0,47.0,3.5,1.0,0.0,47.82
9276,0.0,12.0,0.0,0.0,3.3,2.0,0.0,0.0,1.0,0.3,0.0,6.9,28.0,0.0,42.0,3.5,1.0,0.0,40.94
9277,0.0,5.0,0.0,0.0,3.3,2.0,0.0,0.0,1.0,0.3,0.0,6.9,35.0,0.0,42.0,3.5,1.0,0.0,49.91
9278,0.0,8.98,0.0,0.0,6.49,1.3,0.0,0.0,1.0,0.3,0.0,7.58,11.58,0.0,55.58,6.89,0.3,0.0,46.65
9279,0.0,10.7,0.0,0.0,6.2,0.0,0.0,0.0,1.7,0.3,0.0,8.5,16.4,0.0,50.1,5.8,0.3,0.0,43.69
9280,0.0,8.099999999999998,0.0,0.0,4.0,0.0,0.0,0.0,2.8,0.3,0.0,10.7,25.6,0.0,44.6,3.8,0.1,0.0,46.5
9282,5.0,0.0,5.7,0.0,11.5,0.0,0.0,0.0,14.2,0.5,0.0,0.0,0.0,0.0,62.7,0.1,0.0,0.0,58.0
9284,0.0,0.0,0.0,0.0,13.3,4.6,0.0,0.0,4.1,0.0,0.0,0.9,0.0,0.0,69.0,2.6,0.0,5.2,56.8
9285,0.0,0.0,0.0,0.0,12.59,3.0,0.0,0.0,0.3,0.0,0.0,0.0,1.2,0.0,70.52,8.39,3.5,0.0,60.1
9286,0.0,0.0,0.0,0.0,10.35,5.03,0.0,0.0,0.0,0.4,0.0,0.8,2.01,0.0,65.43,10.35,4.62,1.01,60.1
9298,0.0,0.0,13.0,0.0,13.0,0.0,26.9,0.0,0.0,0.1,0.0,14.0,0.0,0.0,33.0,0.0,0.0,0.0,35.0
9299,0.0,0.0,13.0,0.0,7.0,0.0,10.0,0.0,0.0,0.3,0.0,23.0,19.0,0.0,22.9,0.0,4.8,0.0,44.2
9300,0.0,0.0,13.0,3.0,7.0,0.0,10.0,0.0,3.0,0.1,0.0,18.0,16.5,0.0,24.9,0.0,4.5,0.0,50.7
9301,0.0,0.0,12.4,0.0,21.9,0.0,25.6,0.0,0.0,0.1,0.0,15.0,0.0,4.8,20.2,0.0,0.0,0.0,35.20000000000001
9303,0.0,0.0,12.26,0.0,4.09,0.0,6.13,0.0,0.0,0.0,0.0,28.59,17.88,0.0,26.45,0.0,4.6,0.0,50.5
9305,0.0,0.0,7.7,0.0,7.7,5.0,11.5,0.0,0.0,0.1,0.0,14.2,6.3,0.0,39.5,5.0,3.0,0.0,46.2
9306,0.0,0.0,13.0,0.0,7.0,0.0,10.0,0.0,0.0,0.1,0.0,33.0,4.0,0.0,22.9,0.0,10.0,0.0,46.9
9308,0.5,7.519999999999999,0.0,0.0,3.01,7.519999999999999,0.0,0.0,0.0,0.0,0.0,1.25,12.04,0.0,55.12,9.03,4.01,0.0,46.5
9309,0.49,6.86,0.98,0.0,3.43,7.84,0.0,0.0,0.0,0.49,0.0,0.98,12.24,0.0,53.47,9.79,3.43,0.0,46.8
9312,0.0,6.44,0.0,0.0,5.94,8.91,0.0,0.0,0.0,0.5,0.0,0.9900000000000002,13.86,0.0,54.94,6.93,1.49,0.0,47.0
9313,0.0,4.98,0.0,0.0,9.45,8.96,0.0,0.0,0.0,0.5,0.0,1.0,13.72,0.0,54.92,4.98,1.49,0.0,47.0
9317,0.0,7.5,0.0,0.0,6.0,9.0,0.0,0.0,0.0,0.5,0.0,2.0,13.0,0.0,52.0,8.0,2.0,0.0,46.0
9318,1.9,0.0,11.3,1.7,2.6,0.0,0.0,0.0,0.0,0.0,0.0,14.3,5.4,14.9,45.2,2.7,0.0,0.0,52.5
9327,0.5,0.0,8.0,0.0,5.0,0.0,31.9,0.0,0.0,0.1,0.0,20.0,13.0,0.0,20.0,1.0,0.5,0.0,35.20000000000001
9328,9.5,0.0,0.5,0.0,0.0,0.0,38.0,0.0,0.0,0.0,0.0,7.0,1.0,0.0,40.0,3.5,0.5,0.0,35.20000000000001
9329,5.0,0.0,8.0,0.0,7.0,0.0,32.0,0.0,0.0,1.0,0.0,8.0,2.0,0.0,30.0,3.0,4.0,0.0,39.9
9330,10.0,0.0,0.5,0.0,0.0,0.0,41.5,0.0,4.0,0.0,0.0,10.0,0.0,0.0,33.0,0.0,1.0,0.0,32.6
9334,0.5,0.0,1.3,14.0,0.0,0.0,45.0,0.0,0.0,0.2,0.0,6.0,0.0,0.0,32.0,0.0,1.0,0.0,30.6
9337,8.0,0.0,0.0,0.0,0.0,0.0,0.0,0.0,5.0,0.0,0.0,22.7,21.5,5.0,37.8,0.0,0.0,0.0,61.4
9338,9.28,0.0,0.0,0.0,0.0,0.0,0.0,0.0,5.59,0.0,0.0,22.55,22.05,3.69,36.83,0.0,0.0,0.0,61.0
9339,8.06,0.0,0.0,0.0,0.0,0.0,0.0,0.0,5.44,0.0,0.0,21.94,22.43,3.59,38.53,0.0,0.0,0.0,61.3
9340,9.25,0.0,0.0,0.0,0.0,0.0,0.0,0.0,4.52,0.0,0.0,21.58,22.09,4.62,37.93,0.0,0.0,0.0,61.0
9341,9.23,0.0,0.0,0.0,0.0,0.0,0.0,0.0,5.56,0.0,0.0,22.44,0.0,3.67,37.15,0.0,21.94,0.0,59.6
9342,8.8,0.0,0.0,0.0,0.0,0.0,0.0,0.0,6.1,0.0,0.0,21.5,21.7,4.5,37.4,0.0,0.0,0.0,60.9
9343,8.8,0.0,0.0,0.0,0.0,0.0,0.0,0.0,7.3,0.0,0.0,23.5,24.5,2.2,33.7,0.0,0.0,0.0,61.1
9344,7.05,0.0,0.0,0.0,0.0,0.0,0.0,0.0,5.03,0.01,0.0,27.59,0.0,3.02,39.67,0.0,17.62,0.0,61.4
9345,8.529999999999998,0.0,0.0,0.0,0.0,0.0,0.0,0.0,5.02,0.2,0.0,24.07,16.15,3.01,37.9,0.0,5.02,0.0,61.3
9346,7.3,0.0,0.0,0.0,0.0,5.0,0.0,0.0,3.2,0.0,0.0,11.5,21.8,2.0,47.2,1.5,0.0,0.0,59.5
9347,0.5,7.519999999999999,0.0,0.0,3.01,7.519999999999999,0.0,0.0,0.0,0.0,0.0,1.25,12.04,0.0,55.12,9.03,4.01,0.0,46.5
9348,0.49,6.86,0.98,0.0,3.43,7.84,0.0,0.0,0.0,0.49,0.0,0.98,12.24,0.0,53.47,9.79,3.43,0.0,46.8
9351,0.0,6.44,0.0,0.0,5.94,8.91,0.0,0.0,0.0,0.5,0.0,0.9900000000000002,13.86,0.0,54.94,6.93,1.49,0.0,47.0
9352,0.0,4.98,0.0,0.0,9.45,8.96,0.0,0.0,0.0,0.5,0.0,1.0,13.72,0.0,54.92,4.98,1.49,0.0,47.0
9355,0.0,8.699999999999998,0.0,0.0,5.8,7.74,0.0,0.0,0.0,0.0,0.0,1.55,14.51,0.0,50.29,10.64,0.0,0.0,44.5
9356,0.0,7.5,0.0,0.0,6.0,9.0,0.0,0.0,0.0,0.5,0.0,2.0,13.0,0.0,52.0,8.0,2.0,0.0,46.0
9357,0.0,0.0,0.0,0.0,13.08,0.0,0.0,0.0,21.31,0.0,0.0,0.0,0.0,0.0,33.72,19.56,11.67,0.0,53.1
9358,0.0,0.0,0.0,0.0,8.96,0.0,0.0,0.0,21.62,0.0,0.0,0.0,0.0,0.0,43.32,13.48,12.05,0.0,57.0
9359,0.0,0.0,0.0,0.0,9.0,0.0,0.0,0.0,14.9,0.0,0.0,0.0,0.0,0.0,53.35,13.92,8.31,0.0,56.4
9360,4.63,0.0,8.99,0.0,9.79,0.0,0.0,0.0,15.28,0.0,0.0,0.0,0.0,0.0,60.74,0.0,0.0,0.0,56.8
9362,10.66,0.0,0.0,0.0,0.0,0.0,0.0,0.0,5.48,0.0,0.0,0.0,0.0,0.0,80.51999999999998,3.34,0.0,0.0,62.2
9363,0.0,0.0,2.9,0.0,14.42,0.0,0.0,0.0,6.9,0.0,0.0,0.0,0.0,0.0,58.38,7.26,10.14,0.0,58.6
9364,0.0,0.0,0.0,0.0,0.0,0.0,0.0,0.0,17.4,0.0,0.0,7.389999999999999,0.0,0.0,53.37,0.0,21.84,0.0,60.9
9366,0.0,2.66,0.0,0.0,3.85,0.0,0.0,0.0,0.0,0.0,0.0,16.17,0.0,0.0,76.0,1.32,0.0,0.0,59.3
9367,0.0,0.0,0.0,0.0,6.39,0.0,0.0,0.0,8.12,0.0,0.0,11.4,2.38,0.0,70.81999999999998,0.0,0.89,0.0,64.0
9370,0.0,0.0,0.0,0.0,9.83,0.0,0.0,0.0,0.0,0.0,0.0,20.45,0.0,0.0,46.55,14.71,8.46,0.0,62.0
9371,0.0,0.0,0.0,0.0,9.33,0.0,0.0,0.0,15.63,0.0,0.0,18.56,0.0,0.0,45.51,10.97,0.0,0.0,63.4
9377,0.0,0.0,0.0,0.0,17.87,0.0,0.0,0.0,29.51,0.0,0.0,0.0,0.0,0.0,52.21,0.0,0.01,0.0,58.8
9378,0.0,0.0,0.0,0.0,0.0,0.0,0.0,0.0,21.9,0.0,0.0,0.0,0.0,0.0,54.28,23.61,0.009952,0.0,57.1
9379,0.0,0.0,0.0,0.0,13.95,0.01,0.0,0.0,35.46,0.0,0.0,0.0,0.0,0.0,50.27,0.0,0.01,0.0,56.9
9380,0.0,0.0,0.0,0.0,9.38,0.0,0.0,0.0,22.02,0.0,0.0,0.0,0.0,0.0,50.49,0.0,17.61,0.0,58.6
9381,0.0,0.0,0.0,0.009981,4.67,0.009981,0.0,0.0,22.22,0.0,0.0,0.0,0.0,0.0,53.07,6.96,12.69,0.0,60.6
9382,0.0,0.0,0.0,0.0,4.71,0.0,0.0,0.0,21.85,0.0,0.0,0.0,0.0,0.0,49.39,7.03,17.02,0.0,58.2
9383,3.34,5.69,0.0,0.0,7.11,0.0,0.0,0.0,23.78,0.0,0.0,0.0,0.0,0.0,60.08,0.0,0.0,0.0,53.0
9385,3.31,0.0,0.0,7.13,7.29,0.0,0.0,0.0,23.35,0.0,0.0,0.0,0.0,0.0,58.93,0.0,0.0,0.0,57.9
9386,3.3,0.0,0.0,0.0,7.2,6.08,0.0,0.0,22.71,0.0,0.0,0.0,0.0,0.0,60.71,0.0,0.0,0.0,57.8
9387,3.35,0.0,0.0,0.0,7.36,0.0,0.0,0.0,23.78,0.0,0.0,0.0,0.0,0.0,61.17,0.0,4.34,0.0,57.9
9388,3.13,0.0,0.0,0.0,6.76,0.0,0.0,0.0,22.3,0.0,0.0,0.0,11.31,0.0,56.5,0.0,0.0,0.0,58.7
9390,0.0,0.0,0.0,0.0,4.7,0.0,0.0,0.0,16.45,0.0,0.0,11.39,0.0,0.0,46.64,7.15,13.3,0.0,60.3
9392,0.0,2.96,0.0,0.0,4.46,17.25,0.0,0.0,11.04,0.0,0.0,10.12,0.0,0.0,47.2,6.82,0.0,0.0,49.2
9393,0.0,0.0,3.77,0.0,3.73,0.0,0.0,0.0,9.35,0.0,0.0,8.029999999999998,28.05,0.0,41.34,5.53,0.0,0.0,58.2
9394,0.0,0.0,4.21,20.76,4.23,0.0,0.0,0.0,10.2,0.0,0.0,9.46,0.0,0.0,44.66,6.27,0.0,0.0,59.0
9398,0.0,0.0,0.0,0.0,9.27,0.0,0.0,0.0,15.78,0.0,0.0,0.0,16.42,0.0,44.92,13.61,0.0,0.0,55.6
9399,0.0,0.0,0.0,0.0,13.54,0.0,0.0,0.0,14.77,0.0,0.0,0.0,0.0,0.0,43.27,20.4,8.019999999999998,0.0,59.4
9400,0.0,0.0,0.0,0.0,13.09,0.0,0.0,0.0,21.6,0.0,0.0,0.0,0.0,0.0,41.98,19.55,3.78,0.0,57.8
9401,0.0,0.0,0.0,5.92,0.0,6.3,0.0,0.0,18.73,0.0,0.0,7.76,4.33,0.0,56.96,0.0,0.0,0.0,64.9
9402,0.0,0.0,0.0,0.0,0.0,0.0,0.0,0.0,43.13,0.0,0.0,0.0,0.0,0.0,8.769999999999998,0.0,48.1,0.0,47.1
9403,0.0,0.0,0.0,0.0,0.0,0.0,0.0,0.0,54.95,0.0,0.0,0.0,0.0,0.0,15.61,0.0,29.44,0.0,52.8
9404,0.0,0.0,0.0,0.0,0.0,0.0,0.0,0.0,43.56,0.0,0.0,0.0,0.0,0.0,24.57,0.0,31.87,0.0,53.8
9405,0.0,0.0,0.0,0.0,0.0,0.0,0.0,0.0,42.4,0.0,0.0,0.0,0.0,0.0,33.98,0.0,23.62,0.0,56.4
9406,0.0,0.0,0.0,0.0,0.0,0.0,0.0,0.0,30.28,0.0,0.0,0.0,0.0,0.0,36.6,0.0,33.12,0.0,54.5
9407,0.0,0.0,0.0,0.0,0.0,0.0,0.0,0.0,16.22,0.0,0.0,0.0,0.0,0.0,38.55,0.0,45.23,0.0,53.1
9408,0.0,0.0,0.0,0.0,0.0,0.0,0.0,0.0,16.13,0.0,0.0,0.0,0.0,0.0,49.5,0.0,34.37,0.0,56.8
9448,5.0,6.3,5.0,0.0,0.0,0.0,8.0,0.0,0.0,0.0,0.0,24.0,0.0,17.5,19.8,0.0,13.4,0.0,41.3
9449,5.0,9.5,2.5,0.0,0.0,0.0,1.5,0.0,0.0,0.0,0.0,21.0,0.0,19.6,25.7,0.0,15.1,0.0,42.0
9451,6.0,5.5,3.0,0.0,0.0,0.0,5.0,0.0,0.0,0.0,0.0,35.0,0.0,16.5,18.0,0.0,11.0,0.0,44.1
9453,4.0,4.3,6.0,0.0,0.0,0.0,12.0,0.0,0.0,0.0,0.0,21.5,2.0,16.6,23.1,0.0,10.5,0.0,37.8
9454,6.5,4.0,4.1,0.0,0.0,2.0,1.0,0.0,0.0,0.0,0.0,21.0,0.0,28.0,21.4,0.0,12.0,0.0,44.1
9455,3.8,6.0,5.6,0.0,0.5,0.0,6.6,0.0,0.0,0.0,0.0,25.0,0.0,18.3,22.0,0.0,12.2,0.0,38.6
9456,5.5,13.0,1.0,0.0,0.0,0.0,1.9,0.0,0.0,0.0,0.0,22.0,0.0,16.0,23.6,1.0,16.0,0.0,36.8
9457,7.0,6.0,1.5,0.0,0.0,0.0,1.5,0.0,1.0,0.0,0.0,23.0,0.0,17.0,20.0,0.0,23.0,0.0,44.0
9458,5.3,4.9,5.2,0.0,0.0,0.0,13.4,0.0,4.0,0.0,0.0,20.0,0.0,12.2,17.6,0.0,17.4,0.0,40.6
9459,7.0,15.0,2.0,1.0,0.0,6.3,15.5,0.0,0.0,0.0,0.0,4.2,7.3,3.3,30.4,0.0,8.0,0.0,31.2
9460,7.0,11.0,0.0,1.0,0.0,6.3,27.5,0.0,0.0,0.0,0.0,4.2,7.3,0.0,26.4,0.0,9.3,0.0,29.9
9461,6.5,4.9,5.2,0.0,0.0,0.0,14.4,0.0,0.0,0.0,0.0,17.9,0.0,15.0,18.5,0.0,17.6,0.0,40.1
9463,5.5,3.9,6.2,0.0,2.0,2.5,13.4,0.0,0.0,0.0,0.0,21.9,0.0,13.0,19.2,0.0,12.4,0.0,40.5
9464,7.0,13.0,2.0,2.0,0.0,8.5,13.5,0.0,0.0,0.0,0.0,1.2,8.0,5.0,31.8,0.0,8.0,0.0,33.8
9465,5.5,2.0,8.0,0.0,0.0,0.0,15.0,0.0,0.0,0.0,0.0,21.5,0.0,12.0,18.0,0.0,18.0,0.0,39.2
9466,6.0,5.0,6.0,0.0,0.0,2.0,13.5,0.0,0.0,0.0,0.0,16.5,0.0,6.5,18.5,0.0,26.0,0.0,40.1
9467,7.0,11.0,0.0,1.0,0.0,6.3,29.0,0.0,0.0,0.0,0.0,4.0,5.7,0.0,26.5,0.0,9.5,0.0,29.4
9468,3.0,0.0,6.0,0.0,0.0,8.0,0.0,0.0,0.0,0.0,8.0,28.0,0.0,21.0,15.0,0.0,11.0,0.0,53.3
9470,4.0,0.0,5.0,0.0,0.0,8.0,1.0,0.0,1.0,0.0,8.0,34.0,0.0,27.0,9.0,0.0,3.0,0.0,53.0
9471,6.8,0.0,5.0,2.0,0.0,4.0,0.0,0.0,0.0,0.0,8.0,34.0,0.0,21.0,9.0,0.0,10.0,0.0,53.5
9473,5.8,0.0,5.0,0.0,0.0,8.0,0.0,0.0,0.0,0.0,8.0,31.0,6.0,21.0,9.0,0.0,6.0,0.0,52.6
9474,3.0,0.0,3.0,0.0,1.0,13.0,0.0,0.0,0.0,0.0,8.0,33.0,0.0,21.0,7.0,0.0,10.0,0.0,53.0
9477,4.0,0.0,5.0,0.0,0.0,8.0,1.0,0.0,1.0,0.0,10.0,34.0,0.0,25.0,9.0,0.0,3.0,0.0,52.5
9478,0.0,0.1,5.4,0.0,0.0,5.0,0.0,0.0,0.0,0.1,0.0,42.9,0.0,40.0,1.0,0.0,5.5,0.0,53.78
9481,0.0,3.0,8.5,0.0,0.0,4.0,0.0,0.0,0.0,0.1,0.0,29.9,0.0,40.0,9.0,0.0,5.5,0.0,46.43
9483,0.0,2.5,6.1,1.0,0.0,5.9,0.0,0.0,0.0,0.1,0.0,38.8,0.0,35.20000000000001,2.9,0.0,7.5,0.0,48.2
9484,0.0,1.5,6.4,1.0,0.0,5.9,0.0,0.0,0.0,0.1,0.0,38.8,0.0,35.1,3.7,0.0,7.5,0.0,50.1
9486,0.0,7.0,0.0,0.0,8.099999999999998,0.0,0.0,0.0,0.0,0.3,0.0,8.8,4.5,0.0,63.5,7.599999999999999,0.2,0.0,50.74
9487,0.0,5.0,0.0,0.0,4.0,0.0,0.0,0.0,0.0,0.3,0.0,5.0,4.5,0.0,74.5,6.0,0.2,0.0,54.79
9488,0.0,1.0,0.0,0.0,4.0,0.0,0.0,0.0,0.0,0.3,0.0,9.5,5.0,0.0,75.0,5.0,0.2,0.0,63.1
9489,0.0,1.2,0.3,0.0,4.0,0.5,0.0,0.0,0.0,0.3,0.0,5.0,20.0,0.0,63.5,5.0,0.2,0.0,59.22
9490,0.0,5.0,0.0,0.0,9.1,0.0,0.0,0.0,0.0,0.3,0.0,8.8,5.6,0.0,63.46,7.599999999999999,0.14,0.0,53.87
9519,0.0,2.75,2.4,0.0,0.0,0.3,3.45,0.0,0.0,0.2,0.2,13.04,38.05,21.78,16.53,0.0,0.7,0.0,44.85
9525,0.0,20.0,1.0,0.0,0.0,0.0,1.0,0.0,0.0,0.0,0.0,23.0,0.0,28.0,3.0,0.0,24.0,0.0,31.7
9526,0.0,22.5,0.0,0.0,0.0,0.0,0.5,0.0,0.0,0.0,0.0,29.0,0.0,37.0,6.0,0.0,5.0,0.0,30.1
9529,2.0,19.5,4.0,0.0,1.0,6.0,0.5,0.0,0.0,0.0,0.0,26.0,3.0,28.5,4.0,0.0,5.5,0.0,28.3
9530,0.0,16.0,12.0,0.0,0.0,0.0,0.2,0.0,0.0,0.1,0.0,28.2,0.0,28.0,3.0,0.0,12.5,0.0,32.8
9532,0.0,16.0,1.5,0.0,0.0,0.0,18.0,0.0,0.0,0.1,0.0,25.0,0.0,28.0,3.0,0.0,8.4,0.0,27.2
9535,0.0,19.5,14.5,0.0,0.0,0.0,0.0,0.0,0.0,0.0,0.0,24.5,0.0,26.5,4.0,0.0,11.0,0.0,30.0
9536,0.0,15.5,7.5,0.0,0.0,0.0,18.5,0.0,0.0,0.1,0.0,24.4,0.0,15.5,3.0,0.0,15.5,0.0,28.0
9537,0.0,27.4,7.5,0.0,0.0,0.0,0.0,0.0,0.0,0.0,0.0,21.5,0.0,14.5,3.0,0.0,26.0,0.0,28.0
9541,0.0,22.0,8.5,0.0,0.0,0.0,0.0,0.0,4.0,0.1,4.0,20.0,0.0,27.0,4.0,0.9,9.5,0.0,29.0
9542,0.0,21.5,9.5,0.0,0.0,0.0,2.5,0.0,0.0,0.0,3.5,21.5,0.0,26.0,8.0,0.0,7.5,0.0,28.4
9543,0.0,17.0,11.5,0.0,0.0,0.0,0.0,0.0,0.0,0.0,5.5,22.0,0.0,27.0,3.0,0.0,14.0,0.0,31.9
9544,0.0,23.0,11.4,0.0,0.0,0.0,1.0,0.0,0.0,0.0,3.0,23.0,0.0,26.5,2.0,0.0,10.0,0.0,28.0
9565,6.2,6.45,4.9,3.4,3.1,0.0,9.3,0.0,0.0,0.0,0.0,10.45,0.0,17.3,34.4,0.0,4.2,0.0,40.5
9566,6.2,8.449999999999998,4.9,3.4,4.6,0.0,9.3,0.0,0.0,0.0,0.0,10.45,0.0,13.8,34.4,0.0,4.2,0.0,39.2
9567,6.2,6.45,4.9,3.4,4.6,0.0,11.3,0.0,0.0,0.0,0.0,10.45,0.0,13.8,34.4,0.0,4.2,0.0,39.8
9568,6.21,8.46,4.9,3.4,6.61,0.0,9.31,0.0,0.0,0.0,0.0,10.46,0.0,15.92,34.43,0.0,0.0,0.0,38.7
9569,6.33,6.59,5.01,3.47,6.74,0.0,9.5,0.0,0.0,0.0,0.0,10.67,0.0,16.24,35.14,0.0,0.0,0.0,38.2
9570,6.47,6.73,5.11,3.55,4.8,0.0,9.7,0.0,0.0,0.0,0.0,10.9,0.0,16.57,35.86,0.0,0.0,0.0,40.3
9571,5.0,0.3,0.0,0.0,5.0,0.0,0.0,0.0,8.0,0.2,0.0,14.0,0.0,0.0,63.5,4.0,0.0,0.0,63.1
9572,6.0,0.1,0.0,0.0,6.0,0.0,0.0,0.0,7.5,0.4,0.0,16.0,0.0,0.0,60.0,4.0,0.0,0.0,63.9
9573,4.0,0.2,0.0,0.0,7.0,0.0,0.0,0.0,5.5,0.5,0.0,19.0,0.0,0.0,61.3,2.5,0.0,0.0,65.1
9574,6.0,0.2,0.0,0.0,4.5,0.0,0.0,0.0,7.4,0.4,0.0,15.0,0.0,0.0,64.0,2.5,0.0,0.0,64.2
9575,4.5,0.1,0.0,0.0,5.0,0.0,0.0,0.0,7.0,0.2,0.0,17.0,0.0,0.0,62.2,4.0,0.0,0.0,64.1
9576,5.0,0.3,0.0,0.0,4.5,0.0,0.0,0.0,5.0,0.2,0.0,18.0,0.0,0.0,62.0,5.0,0.0,0.0,64.7
9577,3.0,0.3,0.0,0.0,6.5,0.0,0.0,0.0,9.0,0.3,0.0,16.4,0.0,0.0,60.5,4.0,0.0,0.0,62.9
9578,3.5,0.05,0.0,0.0,3.5,0.0,0.0,0.0,8.0,0.15,0.0,15.0,0.0,0.0,63.3,6.5,0.0,0.0,63.5
9579,6.5,0.5,0.0,0.0,4.0,0.0,0.0,0.0,7.0,0.5,0.0,15.0,0.0,0.0,63.5,3.0,0.0,0.0,64.1
9580,2.0,0.5,0.0,0.0,6.5,0.0,0.0,0.0,7.0,0.5,0.0,18.0,0.0,0.0,61.0,4.5,0.0,0.0,63.9
9582,7.5,5.5,3.5,9.5,4.5,3.5,0.3,0.0,3.5,0.0,0.0,0.0,4.5,0.0,40.7,0.0,17.0,0.0,46.8
9588,8.0,3.5,2.5,9.0,5.0,5.0,0.0,0.0,3.0,0.0,0.0,0.0,6.0,0.0,50.0,0.0,8.0,0.0,50.5
9590,9.0,4.5,2.0,8.0,3.0,7.0,0.0,0.0,2.5,0.0,0.0,0.0,7.0,0.0,52.0,0.0,5.0,0.0,49.7
9591,0.0,14.97,4.99,0.0,2.5,11.98,9.98,0.0,0.0,0.2,1.0,9.98,29.93,0.5,10.98,0.0,2.99,0.0,28.82
9592,0.0,5.99,4.99,0.0,2.0,11.98,5.99,0.0,0.0,0.2,1.0,9.98,29.93,7.98,16.47,0.5,2.99,0.0,37.55
9593,0.0,14.97,1.0,0.0,4.99,4.99,8.98,0.0,0.0,0.2,1.0,19.96,19.96,0.5,21.95,0.0,0.5,0.0,41.21
9594,0.0,9.98,3.99,0.0,3.99,8.98,7.98,0.0,0.0,0.2,0.5,15.97,28.94,1.0,16.97,0.0,1.5,0.0,34.89
9595,0.0,14.97,2.99,0.0,3.99,6.99,8.98,0.0,0.0,0.2,1.0,17.96,17.96,0.5,21.96,1.0,0.5,0.0,30.59
9596,0.0,5.99,4.99,0.0,6.99,11.98,7.98,0.0,0.0,0.2,1.0,9.98,21.96,1.0,24.94,0.0,2.99,0.0,38.11
9597,0.0,6.99,2.0,0.0,7.98,4.99,5.99,0.0,0.0,0.2,1.0,19.96,21.96,1.0,24.94,0.0,2.99,0.0,41.22
9608,0.0,9.6,8.199999999999998,0.0,0.0,0.0,18.0,0.0,0.0,0.0,0.0,16.85,0.0,27.5,7.3,0.0,12.5,0.0,30.8
9609,0.0,10.1,8.199999999999998,0.0,0.0,0.0,15.95,0.0,0.0,0.0,0.0,16.65,0.0,29.25,7.3,0.0,12.5,0.0,31.3
9610,0.0,9.6,8.5,0.0,0.0,0.0,16.9,0.0,0.0,0.0,0.0,16.65,0.0,28.5,7.3,0.0,12.5,0.0,31.3
9611,0.0,9.6,8.699999999999998,0.0,0.0,0.0,17.7,0.0,0.0,0.0,0.0,17.15,0.0,27.5,7.3,0.0,12.0,0.0,31.0
9612,0.0,8.599999999999998,8.199999999999998,0.0,0.0,0.0,18.2,0.0,0.0,0.0,0.0,16.65,0.0,29.0,7.3,0.0,12.0,0.0,31.3
9613,0.0,9.6,8.199999999999998,0.0,0.0,0.0,17.7,0.0,0.0,0.0,0.0,17.65,0.0,29.0,7.3,0.0,10.5,0.0,30.8
9614,0.0,9.6,8.199999999999998,0.0,0.0,2.5,17.7,0.0,0.0,0.0,0.0,18.15,0.0,27.5,7.3,0.0,9.0,0.0,30.5
9625,0.0,9.6,8.199999999999998,0.0,0.0,0.0,18.0,0.0,0.0,0.0,0.0,16.85,0.0,27.5,7.3,0.0,12.5,0.0,30.8
9626,0.0,10.1,8.199999999999998,0.0,0.0,0.0,15.95,0.0,0.0,0.0,0.0,16.65,0.0,29.25,7.3,0.0,12.5,0.0,31.3
9627,0.0,9.6,8.5,0.0,0.0,0.0,16.9,0.0,0.0,0.0,0.0,16.65,0.0,28.5,7.3,0.0,12.5,0.0,31.3
9628,0.0,9.6,8.699999999999998,0.0,0.0,0.0,17.7,0.0,0.0,0.0,0.0,17.15,0.0,27.5,7.3,0.0,12.0,0.0,31.0
9629,0.0,8.599999999999998,8.199999999999998,0.0,0.0,0.0,18.2,0.0,0.0,0.0,0.0,16.65,0.0,29.0,7.3,0.0,12.0,0.0,31.3
9630,0.0,9.6,8.199999999999998,0.0,0.0,0.0,17.7,0.0,0.0,0.0,0.0,17.65,0.0,29.0,7.3,0.0,10.5,0.0,30.8
9631,0.0,9.6,8.199999999999998,0.0,0.0,2.5,17.7,0.0,0.0,0.0,0.0,18.15,0.0,27.5,7.3,0.0,9.0,0.0,30.5
9642,3.18,0.0,4.98,0.0,0.0,0.0,0.0,0.0,7.16,0.0,0.0,18.41,0.0,3.18,54.54,8.06,0.0,0.0,60.1
9643,3.28,0.0,3.88,0.0,0.0,0.0,0.0,0.0,7.36,0.0,0.0,21.68,0.0,3.38,51.52,8.359999999999998,0.0,0.0,61.3
9645,0.0,0.0,0.0,0.0,33.69,0.0,0.0,0.0,0.0,0.0,0.0,0.0,0.0,0.0,66.31,0.0,0.0,0.0,55.0
9646,0.0,0.0,0.0,0.0,15.4,0.0,0.0,0.0,0.0,0.0,0.0,0.0,0.0,0.0,84.59999999999998,0.0,0.0,0.0,61.0
9647,0.0,0.0,0.0,0.0,0.0,0.0,0.0,0.0,20.31,0.0,0.0,0.0,20.36,0.0,51.88,0.0,7.45,0.0,60.0
9651,0.0,0.0,0.0,0.0,0.0,0.0,0.0,0.0,0.0,0.0,0.0,35.0,45.0,20.0,0.0,0.0,0.0,0.0,55.62
9652,0.0,0.0,0.0,0.0,0.0,0.0,0.0,0.0,0.0,0.0,0.0,40.0,50.0,10.0,0.0,0.0,0.0,0.0,57.19
9653,0.0,0.0,0.0,0.0,0.0,0.0,0.0,0.0,0.0,0.0,0.0,40.0,40.0,20.0,0.0,0.0,0.0,0.0,57.3
9654,0.0,0.0,0.0,0.0,0.0,0.0,0.0,0.0,0.0,0.0,0.0,55.0,35.0,10.0,0.0,0.0,0.0,0.0,61.85
9655,0.0,0.0,0.0,0.0,0.0,50.0,0.0,0.0,0.0,0.0,0.0,35.0,0.0,15.0,0.0,0.0,0.0,0.0,49.77
9656,0.0,0.0,0.0,0.0,0.0,10.0,0.0,0.0,0.0,0.0,0.0,35.0,40.0,15.0,0.0,0.0,0.0,0.0,54.74
9657,0.0,0.0,0.0,0.0,0.0,20.0,0.0,0.0,0.0,0.0,0.0,35.0,30.0,15.0,0.0,0.0,0.0,0.0,53.45
9658,0.0,0.0,0.0,0.0,0.0,30.0,0.0,0.0,0.0,0.0,0.0,35.0,20.0,15.0,0.0,0.0,0.0,0.0,52.0
9659,0.0,0.0,0.0,0.0,0.0,40.0,0.0,0.0,0.0,0.0,0.0,35.0,10.0,15.0,0.0,0.0,0.0,0.0,50.71
9660,0.0,0.0,0.0,0.0,0.0,50.0,0.0,0.0,0.0,0.0,0.0,30.0,0.0,20.0,0.0,0.0,0.0,0.0,47.74
9681,0.0,7.5,10.0,0.0,0.0,0.0,4.0,0.0,0.0,0.0,7.5,23.2,5.0,24.5,5.8,0.0,12.5,0.0,38.5
9682,0.0,5.0,11.9,0.0,0.0,0.0,4.0,0.0,0.0,0.0,7.4,25.5,5.0,24.7,5.3,0.0,11.2,0.0,40.7
9683,0.0,2.9,4.5,0.0,0.0,1.8,1.9,0.0,0.0,0.0,19.3,28.4,5.0,15.5,5.1,0.0,15.2,0.0,46.6
9684,0.0,0.8,17.1,0.0,0.0,0.0,0.3,0.0,0.0,0.0,4.6,32.5,6.0,24.8,5.1,0.0,8.8,0.0,49.0
9685,0.0,3.3,1.0,0.0,0.0,0.0,1.5,0.0,0.0,0.0,0.0,22.0,5.2,20.3,8.0,0.0,38.7,0.0,46.6
9690,0.0,7.29,3.19,3.89,0.0,9.78,0.6,0.0,0.0,0.2,0.0,13.87,6.99,15.07,23.45,0.0,15.67,0.0,42.2
9694,3.9,0.0,0.0,0.0,10.3,0.0,0.0,0.0,19.4,0.0,0.0,38.9,0.0,0.0,22.8,4.7,0.0,0.0,61.4
9695,7.0,0.0,0.0,5.0,8.9,0.0,0.0,0.0,24.4,0.0,0.0,25.7,0.0,0.0,24.0,5.0,0.0,0.0,59.6
9697,3.9,0.0,0.0,0.0,8.8,0.0,0.0,0.0,16.5,0.0,0.0,26.5,0.0,0.0,34.1,10.2,0.0,0.0,62.1
9698,3.9,0.0,0.0,0.0,12.8,0.0,0.0,0.0,16.5,0.0,0.0,26.5,0.0,0.0,34.1,6.2,0.0,0.0,61.5
9699,8.779999999999998,0.0,0.0,0.0,9.78,0.0,0.0,0.0,18.44,0.0,0.0,29.44,0.0,0.0,26.67,6.89,0.0,0.0,51.8
9700,8.0,10.0,0.0,0.0,7.8,0.0,0.0,0.0,13.2,0.0,0.0,24.8,0.0,0.0,33.1,3.1,0.0,0.0,59.0
9702,3.0,0.0,6.0,0.0,0.0,11.0,0.0,0.0,0.0,0.0,8.0,28.0,0.0,21.0,15.0,0.0,8.0,0.0,52.8
9704,4.0,0.0,4.0,0.0,0.0,7.0,1.0,0.0,0.0,0.0,8.0,38.0,0.0,26.0,9.0,0.0,3.0,0.0,54.3
9705,6.8,0.0,5.0,2.0,0.0,5.0,0.0,0.0,0.0,0.2,8.0,34.0,0.0,21.0,9.0,0.0,9.0,0.0,53.5
9708,5.8,0.0,5.0,0.0,0.0,8.0,0.0,0.0,0.0,0.0,8.0,31.0,6.0,21.0,9.0,0.0,6.0,0.0,52.6
9709,3.0,0.0,3.0,0.0,1.0,13.0,0.0,0.0,0.0,0.0,8.0,33.0,0.0,21.0,7.0,0.0,10.0,0.0,53.0
9710,3.0,0.0,3.0,0.0,0.0,13.0,0.0,0.0,0.0,0.0,8.0,33.0,0.0,21.0,7.0,1.0,10.0,0.0,53.0
9723,0.0,16.0,0.0,0.0,13.0,0.0,0.0,0.0,7.0,0.3,0.0,0.0,0.0,0.0,52.7,11.0,0.0,0.0,41.44
9724,0.0,17.0,1.0,0.0,8.0,0.0,0.0,0.0,8.0,0.3,0.0,0.0,0.0,0.0,51.7,14.0,0.0,0.0,39.81
9725,0.0,14.0,0.0,0.0,13.0,0.0,0.0,0.0,4.0,0.3,0.0,0.0,0.0,0.0,54.7,14.0,0.0,0.0,43.82
9726,0.0,13.0,0.0,0.0,14.0,0.0,0.0,0.0,3.0,0.0,0.0,0.0,0.0,0.0,62.0,8.0,0.0,0.0,43.88
9727,0.0,17.0,0.0,0.0,9.0,0.0,0.0,0.0,5.0,0.3,0.0,0.0,0.0,0.0,58.7,10.0,0.0,0.0,39.67
9728,0.0,15.0,0.0,0.0,11.0,0.0,0.0,0.0,7.0,0.3,0.0,0.0,0.0,0.0,54.7,12.0,0.0,0.0,42.33
9729,0.0,0.0,0.0,0.0,6.6,3.8,0.0,0.0,0.0,0.0,0.0,0.0,0.0,0.0,52.1,8.9,0.0,28.4,42.8
9730,0.0,0.0,0.0,0.0,11.6,22.0,0.0,0.0,0.0,0.0,0.0,0.0,0.0,0.0,54.6,9.8,0.0,1.8,52.8
9731,2.8,0.0,0.0,0.0,13.0,3.0,0.0,0.0,0.0,0.0,0.0,0.0,0.0,0.0,40.0,12.0,0.0,29.0,37.7
9732,0.0,0.0,0.0,0.0,5.2,34.6,0.0,0.0,0.0,0.0,0.0,0.0,0.0,0.0,54.8,3.3,0.0,1.9,51.9
9733,0.0,0.0,0.0,0.0,5.2,21.0,0.0,0.0,0.0,0.0,0.0,0.0,0.0,0.0,40.5,3.3,0.0,29.8,38.1
9734,0.0,0.0,0.0,0.0,6.7,4.8,0.0,0.0,0.0,0.0,0.0,0.0,0.0,0.0,50.5,9.6,0.0,28.2,42.8
9735,0.0,0.0,0.0,0.0,5.9,10.0,0.0,0.0,0.0,0.0,0.0,0.0,0.0,0.0,53.8,6.2,0.0,23.9,44.7
9736,0.0,0.0,0.0,0.0,5.2,34.9,0.0,0.0,0.0,0.0,0.0,0.0,0.0,0.0,41.0,3.2,0.0,15.5,42.3
9737,0.0,0.0,0.0,0.0,8.199999999999998,17.6,0.0,0.0,0.0,0.0,0.0,0.0,0.0,0.0,50.9,3.7,0.0,19.4,45.0
9738,0.0,0.0,0.0,0.0,9.8,27.0,0.0,0.0,0.0,0.0,0.0,0.0,0.0,0.0,46.4,6.5,0.0,10.1,47.2
9740,0.0,0.0,2.34,0.0,0.0,50.0,10.94,0.0,0.0,0.0,0.0,25.0,0.0,11.72,0.0,0.0,0.0,0.0,39.4
9741,0.0,0.0,2.34,0.0,0.0,30.0,10.94,0.0,0.0,0.0,0.0,25.0,20.0,11.72,0.0,0.0,0.0,0.0,40.5
9742,0.0,0.0,2.34,0.0,0.0,20.0,10.94,0.0,0.0,0.0,0.0,23.0,20.0,11.72,2.0,0.0,10.0,0.0,41.8
9743,0.0,0.0,1.89,0.0,0.0,20.0,8.75,0.0,0.0,0.0,0.0,27.98,20.0,9.38,2.0,0.0,10.0,0.0,44.3
9744,0.0,0.0,2.82,0.0,0.0,17.989999999999995,13.14,0.0,0.0,0.0,0.0,24.99,17.989999999999995,14.07,0.0,0.0,9.0,0.0,40.63
9745,0.0,4.0,2.3,0.0,0.0,20.0,7.0,0.0,0.0,0.0,0.0,22.0,20.0,11.7,3.0,0.0,10.0,0.0,39.51
9750,0.0,0.0,0.0,0.0,0.0,30.0,0.0,0.0,0.0,0.0,0.0,35.0,20.0,15.0,0.0,0.0,0.0,0.0,52.0
9751,0.0,0.0,0.0,0.0,0.0,30.0,0.0,0.0,0.0,0.0,0.0,30.0,20.0,15.0,5.0,0.0,0.0,0.0,51.24
9752,0.0,0.0,0.0,0.0,0.0,30.0,0.0,0.0,0.0,0.0,0.0,25.0,20.0,15.0,10.0,0.0,0.0,0.0,51.2
9753,0.0,0.0,0.0,0.0,0.0,30.0,0.0,0.0,0.0,0.0,0.0,20.0,20.0,15.0,15.0,0.0,0.0,0.0,50.6
9754,0.0,0.0,0.0,0.0,0.0,20.0,0.0,0.0,0.0,0.0,0.0,30.0,20.0,15.0,5.0,0.0,10.0,0.0,52.25
9755,0.0,0.0,0.0,0.0,0.0,20.0,0.0,0.0,0.0,0.0,0.0,25.0,20.0,15.0,10.0,0.0,10.0,0.0,52.01
9756,0.0,0.0,0.0,0.0,0.0,20.0,0.0,0.0,0.0,0.0,0.0,20.0,20.0,15.0,15.0,0.0,10.0,0.0,50.87
9757,0.0,0.0,2.0,0.0,0.0,19.2,0.0,0.0,0.0,0.0,0.0,30.0,19.2,15.0,5.0,0.0,9.6,0.0,51.82
9758,0.0,0.0,3.0,0.0,0.0,18.8,0.0,0.0,0.0,0.0,0.0,30.0,18.8,15.0,5.0,0.0,9.4,0.0,51.66
9759,0.0,0.0,6.0,0.0,0.0,17.6,0.0,0.0,0.0,0.0,0.0,30.0,17.6,15.0,5.0,0.0,8.8,0.0,51.01
9761,0.0,0.0,0.0,0.0,4.0,8.0,0.0,0.0,0.0,0.0,0.0,18.0,0.0,0.0,70.0,0.0,0.0,0.0,43.3
9763,0.0,21.0,0.0,0.0,6.0,0.0,0.0,0.0,2.0,0.0,0.0,0.0,0.0,0.0,71.0,0.0,0.0,0.0,25.8
9764,0.0,22.99,0.0,0.0,13.09,0.0,19.99,0.0,0.0,0.05,0.0,0.0,13.49,0.0,30.39,0.0,0.0,0.0,25.1
9765,0.0,19.8,0.0,0.0,12.0,0.0,17.5,0.0,0.0,0.0,0.0,0.0,24.6,0.0,26.1,0.0,0.0,0.0,26.9
9766,0.0,27.0,0.0,0.0,15.5,0.0,21.3,0.0,0.0,0.0,0.0,0.0,2.0,0.0,34.2,0.0,0.0,0.0,23.8
9767,0.0,24.0,0.0,0.0,8.8,0.0,21.3,0.0,0.0,0.0,0.0,0.0,17.5,0.0,28.4,0.0,0.0,0.0,23.8
9768,0.0,25.47,0.0,0.0,16.58,0.0,13.19,0.0,0.0,0.1,0.0,0.0,21.88,0.0,22.78,0.0,0.0,0.0,26.7
9769,0.0,18.6,0.0,0.0,12.7,0.0,25.7,0.0,0.0,0.0,0.0,0.0,17.0,0.0,26.0,0.0,0.0,0.0,25.5
9770,0.0,23.98,0.0,2.9,11.99,0.0,20.18,0.0,0.0,0.1,0.0,0.0,6.79,0.0,34.06,0.0,0.0,0.0,24.7
9798,3.0,0.0,6.0,0.0,0.0,8.0,0.0,0.0,0.0,0.0,8.0,28.0,0.0,21.0,15.0,0.0,11.0,0.0,53.3
9800,4.0,0.0,5.0,0.0,0.0,8.0,1.0,0.0,1.0,0.0,8.0,34.0,0.0,27.0,9.0,0.0,3.0,0.0,53.0
9801,6.8,0.0,5.0,2.0,0.0,4.0,0.0,0.0,0.0,0.2,8.0,34.0,0.0,21.0,9.0,0.0,10.0,0.0,53.5
9804,5.8,0.0,5.0,0.0,0.0,8.0,0.0,0.0,0.0,0.0,8.0,31.0,6.0,21.0,9.0,0.0,6.0,0.0,52.6
9805,3.0,0.0,3.0,0.0,1.0,13.0,0.0,0.0,0.0,0.0,8.0,33.0,0.0,21.0,7.0,0.0,10.0,0.0,53.0
9806,3.0,0.0,3.0,0.0,0.0,13.0,0.0,0.0,0.0,0.0,8.0,33.0,0.0,21.0,7.0,1.0,10.0,0.0,53.0
9808,6.2,6.45,4.9,3.4,3.1,0.0,9.3,0.0,0.0,0.0,0.0,10.45,0.0,17.3,34.4,0.0,4.2,0.0,40.5
9809,6.2,8.449999999999998,4.9,3.4,4.6,0.0,9.3,0.0,0.0,0.0,0.0,10.45,0.0,13.8,34.4,0.0,4.2,0.0,39.2
9810,6.2,6.45,4.9,3.4,4.6,0.0,11.3,0.0,0.0,0.0,0.0,10.45,0.0,13.8,34.4,0.0,4.2,0.0,39.8
9811,6.2,8.55,4.9,3.4,6.6,0.0,9.3,0.0,0.0,0.0,0.0,10.45,0.0,15.9,34.4,0.0,0.0,0.0,38.7
9812,6.2,6.45,4.9,3.4,6.6,0.0,9.3,0.0,2.1,0.0,0.0,10.45,0.0,15.9,34.4,0.0,0.0,0.0,38.2
9813,6.2,6.45,4.9,3.4,4.6,0.0,9.3,0.0,4.1,0.0,0.0,10.45,0.0,15.9,34.4,0.0,0.0,0.0,40.3
9824,0.0,14.97,4.99,0.0,2.5,11.98,9.98,0.0,0.0,0.2,1.0,9.98,29.93,0.5,10.98,0.0,2.99,0.0,28.82
9825,0.0,5.93,4.94,0.0,1.98,11.86,5.93,0.0,0.0,0.2,0.9900000000000002,9.88,29.64,7.91,16.3,0.49,2.96,0.0,37.55
9826,0.0,15.12,1.01,0.0,5.04,5.04,9.07,0.0,0.0,0.2,1.01,20.16,20.16,0.5,22.19,0.0,0.5,0.0,41.21
9827,0.0,9.98,3.99,0.0,3.99,8.98,7.98,0.0,0.0,0.2,0.5,15.97,28.94,1.0,16.97,0.0,1.5,0.0,34.89
9828,0.0,14.97,2.99,0.0,3.99,6.99,8.98,0.0,0.0,0.2,1.0,17.96,17.96,0.5,21.96,1.0,0.5,0.0,30.59
9829,0.0,5.99,4.99,0.0,6.99,11.98,7.98,0.0,0.0,0.2,1.0,9.98,21.96,1.0,24.94,0.0,2.99,0.0,38.11
9830,0.0,6.99,2.0,0.0,7.98,4.99,5.99,0.0,0.0,0.2,1.0,19.96,21.96,1.0,24.94,0.0,2.99,0.0,41.22
9852,0.0,0.0,0.0,0.0,6.6,3.8,0.0,0.0,0.0,0.0,0.0,0.0,0.0,0.0,52.1,8.9,0.0,28.4,42.8
9853,0.0,0.0,0.0,0.0,11.6,22.0,0.0,0.0,0.0,0.0,0.0,0.0,0.0,0.0,54.6,9.8,0.0,1.8,52.8
9854,2.8,0.0,0.0,0.0,13.0,3.0,0.0,0.0,0.0,0.0,0.0,0.0,0.0,0.0,40.0,12.0,0.0,29.0,37.7
9855,0.0,0.0,0.0,0.0,5.2,34.6,0.0,0.0,0.0,0.0,0.0,0.0,0.0,0.0,54.8,3.3,0.0,1.9,51.9
9856,0.0,0.0,0.0,0.0,5.2,21.0,0.0,0.0,0.0,0.0,0.0,0.0,0.0,0.0,40.5,3.3,0.0,29.8,38.1
9857,0.0,0.0,0.0,0.0,6.7,4.8,0.0,0.0,0.0,0.0,0.0,0.0,0.0,0.0,50.5,9.6,0.0,28.2,42.8
9858,0.0,0.0,0.0,0.0,5.9,10.0,0.0,0.0,0.0,0.0,0.0,0.0,0.0,0.0,53.8,6.2,0.0,23.9,44.7
9859,0.0,0.0,0.0,0.0,5.2,34.9,0.0,0.0,0.0,0.0,0.0,0.0,0.0,0.0,41.0,3.2,0.0,15.5,42.3
9860,0.0,0.0,0.0,0.0,8.199999999999998,17.6,0.0,0.0,0.0,0.0,0.0,0.0,0.0,0.0,50.9,3.7,0.0,19.4,45.0
9861,0.0,0.0,0.0,0.0,9.8,27.0,0.0,0.0,0.0,0.0,0.0,0.0,0.0,0.0,46.4,6.5,0.0,10.1,47.2
9872,0.0,0.0,17.05,0.0,7.22,0.0,0.0,0.0,1.0,0.0,0.0,0.0,0.0,0.0,69.71,0.0,5.02,0.0,54.27
9873,0.0,0.0,17.05,0.0,3.71,0.0,0.0,0.0,1.0,0.0,0.0,0.0,3.01,0.0,70.21,0.0,5.02,0.0,54.25
9874,0.0,0.0,18.04,0.0,2.81,0.0,0.0,0.0,6.01,0.0,0.0,0.0,8.22,0.0,56.9,5.01,3.01,0.0,53.48
9875,0.0,0.0,17.03,0.0,2.0,0.0,0.0,0.0,2.0,0.0,0.0,0.0,8.019999999999998,0.0,64.93,3.01,3.01,0.0,55.28
9876,0.0,0.0,17.33,0.0,7.72,0.0,0.0,0.0,1.0,0.0,0.0,3.81,3.81,0.0,57.61,0.0,7.72,0.0,53.19
9877,0.0,0.01,0.0,0.0,9.0,0.0,0.0,0.0,0.0,0.0,0.0,0.0,0.0,0.0,61.39,4.0,0.0,24.8,45.8
9878,0.0,0.01,0.0,0.0,6.1,0.0,0.0,0.0,0.0,0.0,0.0,0.0,0.0,0.0,66.0,7.7,0.0,19.89,49.0
9880,0.0,0.001,0.0,0.0,9.2,0.0,0.0,0.0,0.0,0.0,0.0,0.0,0.0,0.0,64.8,6.7,0.0,18.5,49.0
9881,0.0,0.0,0.0,0.0,6.7,0.0,0.0,0.0,0.0,0.0,0.0,0.0,0.0,0.0,53.2,5.2,0.0,34.6,40.8
9882,0.0,0.02,0.0,0.0,6.0,0.0,0.0,0.0,0.0,0.3,0.0,0.0,0.0,0.0,55.88,7.599999999999999,0.0,30.2,42.8
9883,0.0,0.05,0.0,0.0,5.4,0.0,0.0,0.0,0.0,0.0,0.0,0.5,0.0,0.0,50.17,5.4,0.0,38.18,39.3
9885,0.0,0.005,0.0,0.0,4.0,0.0,0.0,0.0,0.0,0.0,0.0,0.0,0.0,0.0,45.5,4.8,0.0,44.9,36.3
9886,2.0,0.005,0.0,0.0,5.7,0.0,0.0,0.0,0.0,0.0,0.0,0.0,0.0,0.0,53.1,3.7,0.0,34.7,40.9
9905,0.0,0.0,0.0,0.0,0.0,6.04,0.0,0.0,0.0,0.0,0.0,33.56,0.0,60.4,0.0,0.0,0.0,0.0,52.8
9906,0.0,1.23,0.0,0.0,0.0,6.26,0.0,0.0,0.0,0.0,0.0,34.83,0.0,57.68,0.0,0.0,0.0,0.0,50.93
9907,0.0,1.88,0.0,0.0,0.0,6.39,0.0,0.0,0.0,0.0,0.0,35.5,0.0,56.23,0.0,0.0,0.0,0.0,49.97
9908,0.0,3.13,0.0,0.0,0.0,6.37,0.0,0.0,0.0,0.0,0.0,34.35,0.0,56.15,0.0,0.0,0.0,0.0,47.77
9909,0.0,0.0,0.0,0.0,0.0,7.2,0.0,0.0,0.0,0.0,0.0,33.45,0.0,59.35,0.0,0.0,0.0,0.0,52.78
9910,0.0,0.0,0.0,0.0,0.0,6.12,0.0,0.0,0.0,0.0,0.0,33.7,0.0,60.18,0.0,0.0,0.0,0.0,52.9
9911,0.0,0.0,0.0,0.0,0.0,7.84,0.0,0.0,0.0,0.0,0.0,33.66,0.0,58.5,0.0,0.0,0.0,0.0,52.8
9912,0.0,0.1,0.0,0.0,0.0,22.79,0.0,0.0,0.0,0.0,0.0,30.07,0.0,47.04,0.0,0.0,0.0,0.0,50.91
9913,0.0,0.47,0.0,0.0,0.0,17.97,0.0,0.0,0.0,0.0,0.0,31.42,0.0,50.14,0.0,0.0,0.0,0.0,50.93
9914,0.0,1.15,0.0,0.0,0.0,22.43,0.0,0.0,0.0,0.0,0.0,31.48,0.0,44.94,0.0,0.0,0.0,0.0,49.58
9915,0.0,0.87,0.0,0.0,0.0,19.91,0.0,0.0,0.0,0.0,0.0,31.16,0.0,48.06,0.0,0.0,0.0,0.0,50.11
9916,0.0,0.51,0.0,0.0,0.0,23.98,0.0,0.0,0.0,0.0,0.0,29.88,0.0,45.63,0.0,0.0,0.0,0.0,50.12
9917,0.0,1.23,0.0,0.0,0.0,31.39,0.0,0.0,0.0,0.0,0.0,27.25,0.0,40.13,0.0,0.0,0.0,0.0,47.88
9918,0.0,3.7,0.0,0.0,0.0,1.69,0.0,0.0,0.0,0.0,0.0,35.08,0.0,59.53,0.0,0.0,0.0,0.0,48.03
9920,0.0,0.0,0.0,0.0,0.0,0.0,0.0,0.0,0.0,0.0,0.0,0.0,0.0,8.12,32.1,4.78,0.0,55.0,35.0
9925,0.0,0.0,0.0,0.0,0.0,0.0,0.0,0.0,0.0,0.0,0.0,0.0,0.0,2.76,27.36,13.07,0.0,56.81,40.0
9928,0.0,0.0,0.0,0.0,0.0,0.0,0.0,0.0,0.0,0.0,0.0,0.0,0.0,1.95,10.99,4.2,0.0,82.86,60.0
9934,0.0,11.2,0.0,0.0,0.0,0.0,0.0,0.0,0.0,0.0,0.0,0.0,49.1,0.0,33.67,6.03,0.0,0.0,39.48
9935,0.0,17.72,0.0,0.0,0.0,0.0,0.0,0.0,0.0,0.0,0.0,0.0,19.43,0.0,53.3,9.55,0.0,0.0,36.95
9936,0.0,0.0,0.0,0.0,3.95,0.0,0.0,0.0,1.63,0.0,0.0,23.28,0.0,0.0,70.78,0.0,0.0,0.0,65.0
9937,0.0,0.0,0.0,0.0,3.95,0.0,0.0,0.0,1.63,0.0,0.0,23.28,0.0,0.0,70.78,0.0,0.0,0.0,65.0
9938,0.0,0.0,0.0,0.0,16.1,0.0,0.0,0.0,0.0,0.0,0.0,11.31,0.0,0.0,72.22,0.0,0.0,0.0,63.0
9939,0.0,0.0,0.0,0.0,16.1,0.0,0.0,0.0,0.0,0.0,0.0,11.31,0.0,0.0,72.22,0.0,0.0,0.0,63.0
9956,0.0,14.9,0.0,0.0,28.8,0.0,0.9900000000000002,0.0,0.0,0.7,0.0,0.5,0.0,0.0,47.16,6.95,0.0,0.0,40.6
9957,0.0,16.95,0.0,0.0,26.12,0.0,1.99,0.0,0.0,0.3,0.0,4.99,0.0,0.0,49.15,0.5,0.0,0.0,38.7
9958,0.0,24.13,0.0,0.0,19.24,0.0,0.6,0.0,0.0,0.3,0.0,6.48,0.0,0.0,41.57,7.679999999999999,0.0,0.0,34.1
9959,0.0,22.18,0.0,0.0,19.28,0.0,3.6,0.0,0.0,0.3,0.0,6.49,0.0,0.0,41.66,6.49,0.0,0.0,33.6
9960,0.0,29.3,0.0,0.0,18.0,0.0,2.0,0.0,0.0,0.0,0.0,0.8,0.0,0.0,31.7,18.2,0.0,0.0,32.8
9961,0.0,24.92,0.0,0.0,18.15,1.5,0.5,0.0,0.0,0.3,0.0,6.98,0.5,0.0,38.18,8.47,0.0,0.0,33.6
9962,0.0,22.93,0.0,0.0,18.15,1.99,3.49,0.0,0.0,0.3,0.0,6.48,1.0,0.0,40.18,5.48,0.0,0.0,32.8
9965,2.0,20.0,0.0,0.0,16.0,1.0,7.0,0.0,0.0,0.0,1.0,0.0,6.0,1.0,38.0,7.0,0.0,0.0,32.1
9970,2.0,23.0,1.0,0.0,15.0,0.0,5.0,0.0,2.0,0.0,2.0,4.0,0.0,2.0,37.0,7.0,0.0,0.0,32.2
