Repository: janardhanhl/glass_properties

# Refractive Index (RI) and Abbe number calculation by ML

RI and Abbe number for different composition of glass is given.
Need to cross train the data for RI and Abbe number.
Resultant single model should predict both RI and Abbe numbers.

File: ABBE_interglad.csv (part 9 of 13)
,Li2O,TiO2,ZrO2,SrO,Na2O,ZnO,Nb2O5,Nb2O3,Al2O3,Sb2O3,Y2O3,B2O3,BaO,La2O3,SiO2,K2O,CaO,PbO,ABBENUM
10002,0.0,15.0,0.0,0.0,0.0,0.0,0.0,0.0,0.0,0.0,0.0,27.5,0.0,24.5,13.0,0.0,20.0,0.0,37.4
10003,0.0,8.5,0.0,0.0,0.0,0.0,0.0,0.0,0.0,0.0,0.0,35.0,0.0,24.5,6.0,0.0,26.0,0.0,44.3
10004,0.0,4.5,9.0,0.0,0.0,0.0,0.0,0.0,0.0,0.0,0.0,19.0,0.0,24.5,17.5,0.0,25.5,0.0,44.9
10005,0.0,8.5,0.0,0.0,0.0,5.0,0.0,0.0,0.0,0.0,0.0,22.0,0.0,24.5,12.0,0.0,28.0,0.0,42.4
10006,0.0,12.0,0.0,0.0,0.0,0.0,0.0,0.0,0.0,0.0,0.0,13.5,4.5,24.5,17.5,0.0,28.0,0.0,39.0
10008,0.0,9.5,0.0,0.0,0.0,0.0,0.0,0.0,0.0,0.0,0.0,23.0,0.0,24.5,12.0,3.0,28.0,0.0,42.1
10009,0.0,15.0,0.0,0.0,0.0,0.0,0.0,0.0,0.0,1.0,0.0,22.0,0.0,24.5,17.5,0.0,20.0,0.0,36.9
10010,0.0,15.0,0.0,0.0,0.0,4.5,0.0,0.0,0.0,0.0,0.0,20.0,0.0,16.5,12.0,0.0,32.0,0.0,37.0
10011,0.0,8.0,0.0,0.0,0.0,0.0,0.0,0.0,0.0,0.0,0.0,25.0,0.0,24.5,7.5,0.0,35.0,0.0,43.1
10023,6.3,0.0,1.1,9.6,3.2,3.5,0.0,0.0,7.5,0.1,0.0,5.0,7.4,8.199999999999998,39.7,1.0,7.4,0.0,55.0
10024,7.0,0.0,0.2,10.0,5.0,0.0,0.0,0.0,2.5,0.0,0.0,5.2,7.3,9.5,42.5,1.5,9.3,0.0,56.2
10026,6.4,0.0,1.0,9.5,4.7,0.0,0.0,0.0,3.5,0.1,0.0,9.0,7.0,7.3,44.0,0.0,7.5,0.0,58.5
10028,6.7,0.0,3.4,8.099999999999998,4.2,0.0,0.0,0.0,4.0,0.1,0.0,5.0,8.0,7.5,44.7,0.0,8.3,0.0,55.7
10029,5.4,0.0,0.5,9.0,3.2,2.4,0.0,0.0,3.7,0.2,0.0,5.5,5.7,11.6,45.0,1.5,6.3,0.0,55.6
10031,4.3,0.0,2.6,8.5,3.0,0.0,0.0,0.0,3.0,0.1,0.0,5.5,6.5,8.5,47.0,1.0,10.0,0.0,56.6
10033,7.0,0.0,0.0,0.0,8.0,0.0,0.0,0.0,18.0,0.0,0.0,38.0,0.0,0.0,25.0,4.0,0.0,0.0,61.7
10034,10.0,0.0,0.0,0.0,10.0,0.0,0.0,0.0,10.0,0.0,0.0,20.0,0.0,0.0,45.0,5.0,0.0,0.0,60.9
10035,10.0,0.0,0.0,0.0,0.0,0.0,0.0,0.0,10.0,0.0,0.0,30.0,0.0,0.0,40.0,10.0,0.0,0.0,63.7
10036,12.0,0.0,0.0,0.0,0.0,0.0,0.0,0.0,10.0,0.0,0.0,20.0,0.0,0.0,50.0,8.0,0.0,0.0,62.5
10037,5.0,0.0,0.0,0.0,10.0,0.0,0.0,0.0,5.0,0.0,0.0,30.0,0.0,0.0,45.0,4.0,0.0,0.0,64.1
10038,10.0,0.0,0.0,0.0,0.0,0.0,0.0,0.0,10.0,0.0,0.0,20.0,0.0,0.0,45.0,15.0,0.0,0.0,62.3
10039,5.0,0.0,0.0,0.0,0.0,0.0,0.0,0.0,10.0,0.0,0.0,25.0,0.0,0.0,40.0,20.0,0.0,0.0,63.8
10093,6.5,0.0,0.0,10.5,2.0,0.0,0.0,0.0,2.0,0.0,0.0,6.9,2.7,13.6,51.0,1.5,3.3,0.0,57.2
10094,7.9,0.0,0.0,7.5,3.7,0.5,0.0,0.0,2.4,0.2,0.0,8.5,8.8,9.0,51.5,0.0,0.0,0.0,59.8
10095,5.3,0.0,0.0,8.0,2.0,2.0,0.0,0.0,5.6,0.1,0.0,8.099999999999998,7.5,8.699999999999998,52.7,0.0,0.0,0.0,58.9
10096,4.8,0.0,0.0,9.8,3.4,0.0,0.0,0.0,3.0,0.1,0.0,3.2,6.7,10.7,52.8,1.0,4.5,0.0,56.2
10097,4.2,0.0,0.0,5.8,1.5,3.8,0.0,0.0,1.5,0.1,0.0,9.2,5.0,11.5,53.4,1.2,1.8,0.0,61.3
10098,5.1,0.0,0.0,11.0,2.9,0.0,0.0,0.0,1.0,0.0,0.0,6.2,8.199999999999998,7.5,51.2,2.4,4.0,0.0,58.2
10099,4.0,0.0,0.0,6.5,3.0,3.1,2.0,0.0,3.5,0.2,0.0,7.9,6.0,8.5,55.3,0.0,0.0,0.0,60.2
10101,4.5,0.0,1.2,7.9,3.3,1.0,0.0,0.0,2.2,0.1,0.0,7.0,4.5,8.099999999999998,57.2,0.0,3.0,0.0,59.2
10153,0.0,6.7,6.5,0.0,0.0,0.0,30.7,0.0,0.0,0.0,0.0,24.5,0.0,14.6,0.0,0.0,17.0,0.0,29.3
10154,0.0,7.5,9.0,0.0,0.0,0.0,31.57,0.0,0.0,0.05,0.0,19.99,0.0,8.099999999999998,5.0,0.0,18.79,0.0,28.6
10155,0.0,11.5,9.2,0.0,0.0,0.0,20.1,0.0,0.0,0.0,0.0,18.1,0.0,17.6,7.1,0.0,16.4,0.0,29.5
10156,0.0,12.89,6.99,0.0,0.0,0.0,20.38,0.0,0.0,0.1,0.0,16.98,0.0,18.08,5.0,0.0,19.58,0.0,29.0
10157,0.0,13.87,1.3,0.0,0.0,0.0,24.05,0.0,0.0,0.0,0.0,15.87,0.0,14.47,6.09,0.0,24.15,0.0,28.6
10158,0.0,10.7,6.8,0.0,0.0,0.0,20.6,0.0,0.0,0.0,0.0,13.7,0.0,19.6,9.1,0.0,19.5,0.0,30.2
10159,0.0,9.2,10.1,0.0,0.0,0.0,24.6,0.0,0.0,0.0,0.0,17.5,0.0,11.3,4.0,0.0,23.3,0.0,30.1
10160,0.0,9.0,7.7,0.0,0.0,0.0,24.59,0.0,0.0,0.0,0.5,17.49,0.0,14.4,4.0,0.0,22.29,0.0,30.1
10162,0.0,12.8,4.2,0.0,0.2,0.0,20.7,0.0,0.0,0.0,5.0,17.7,0.0,15.2,4.8,0.3,19.1,0.0,29.4
10163,0.0,0.0,17.05,0.0,7.22,0.0,0.0,0.0,1.0,0.0,0.0,0.0,0.0,0.0,69.71,0.0,5.02,0.0,54.27
10164,0.0,0.0,17.05,0.0,3.71,0.0,0.0,0.0,1.0,0.0,0.0,0.0,3.01,0.0,70.21,0.0,5.02,0.0,54.25
10165,0.0,0.0,18.04,0.0,2.81,0.0,0.0,0.0,6.01,0.0,0.0,0.0,8.22,0.0,56.9,5.01,3.01,0.0,53.48
10166,0.0,0.0,17.03,0.0,2.0,0.0,0.0,0.0,2.0,0.0,0.0,0.0,8.019999999999998,0.0,64.93,3.01,3.01,0.0,55.28
10167,0.0,0.0,17.33,0.0,7.72,0.0,0.0,0.0,1.0,0.0,0.0,3.81,3.81,0.0,57.61,0.0,7.72,0.0,53.19
10168,0.0,0.0,10.11,0.0,8.01,0.0,0.0,0.0,1.0,0.0,0.0,0.0,0.0,5.01,65.86,1.0,8.01,0.0,55.63
10169,0.0,0.0,10.03,0.0,3.01,0.0,0.0,0.0,1.0,0.0,0.0,0.0,1.0,5.02,69.91,5.02,4.01,0.0,57.25
10170,0.0,0.0,11.02,0.0,6.81,0.0,0.0,0.0,1.0,0.0,0.0,0.0,10.02,5.01,55.11,3.01,8.019999999999998,0.0,53.74
10191,5.3,4.9,5.2,0.0,0.0,0.0,13.4,0.0,4.0,0.0,0.0,20.0,0.0,12.2,17.6,0.0,17.4,0.0,40.6
10192,7.0,15.0,2.0,1.0,0.0,6.3,15.5,0.0,0.0,0.0,0.0,4.2,7.3,3.3,30.4,0.0,8.0,0.0,31.2
10193,5.5,2.9,5.2,0.0,0.0,2.0,13.4,0.0,0.0,0.2,0.0,21.5,0.0,12.0,17.9,0.0,19.4,0.0,35.6
10194,9.5,4.9,5.2,0.0,0.0,0.0,13.4,0.0,0.0,0.0,0.0,17.9,0.0,11.2,19.5,0.0,18.4,0.0,40.3
10195,7.0,17.0,2.0,1.0,0.0,6.1,15.5,0.0,0.0,0.0,0.0,4.2,5.8,7.3,28.4,0.0,5.5,0.0,29.4
10196,6.0,4.9,6.2,0.0,0.0,2.0,13.4,0.0,0.0,0.0,0.0,17.9,0.0,6.7,18.5,0.0,24.4,0.0,40.6
10197,7.0,11.0,0.0,1.0,0.0,6.3,27.5,0.0,0.0,0.0,0.0,4.2,7.3,0.0,26.4,0.0,9.3,0.0,29.9
10198,6.5,4.9,5.2,0.0,0.0,0.0,14.4,0.0,0.0,0.0,0.0,17.9,0.0,15.0,18.5,0.0,17.6,0.0,40.1
10200,7.0,15.0,2.0,1.0,0.0,6.3,15.5,0.0,0.0,0.0,0.0,4.2,11.3,3.3,26.4,0.0,8.0,0.0,30.9
10202,0.0,0.0,0.0,0.0,0.5,0.0,0.0,0.0,0.0,0.1,0.0,0.0,0.0,0.0,27.4,1.0,0.0,70.90000000000002,25.4
10204,0.0,0.0,0.0,0.0,5.0,0.0,0.0,0.0,0.0,0.3,0.0,0.0,0.0,0.0,24.0,0.0,0.0,70.0,25.7
10205,0.0,0.0,0.0,0.0,0.0,0.0,0.0,0.0,0.0,0.2,0.0,1.0,0.0,0.0,25.8,2.0,0.0,70.0,25.5
10206,0.0,0.0,0.0,0.0,0.0,0.0,0.0,0.0,0.0,0.0,0.0,0.0,0.0,0.0,24.3,5.0,0.0,70.0,25.7
10207,0.0,0.0,0.0,0.0,1.0,0.0,0.0,0.0,0.0,0.2,0.0,1.0,5.0,0.0,21.0,1.5,0.0,70.0,23.7
10208,0.0,0.0,0.0,0.0,0.5,0.0,0.0,0.0,0.0,0.0,0.0,1.0,0.0,0.0,27.9,1.0,0.0,69.0,26.0
10209,0.0,0.0,0.0,5.0,0.5,0.0,0.0,0.0,0.0,0.0,0.0,0.5,0.0,0.0,24.0,0.0,0.0,69.2,22.5
10210,0.0,0.0,0.0,0.0,0.97,0.0,0.0,0.0,2.0,0.0,0.0,1.0,0.0,0.0,24.59,1.63,0.0,69.0,26.4
10231,0.0,0.01,0.0,0.0,9.0,0.0,0.0,0.0,0.0,0.0,0.0,0.0,0.0,0.0,61.39,4.0,0.0,24.8,45.8
10232,0.0,0.01,0.0,0.0,6.1,0.0,0.0,0.0,0.0,0.0,0.0,0.0,0.0,0.0,66.0,7.7,0.0,19.89,49.0
10234,0.0,0.0,0.0,0.0,9.170000000000002,0.0,0.0,0.0,0.3,0.0,0.0,0.0,0.0,0.0,64.61,6.68,0.0,18.44,49.0
10235,0.0,0.0,0.0,0.0,6.7,0.0,0.0,0.0,0.0,0.0,0.0,0.0,0.0,0.0,53.2,5.2,0.0,34.6,40.8
10240,0.0,0.005,0.0,0.0,9.25,0.0,0.0,0.0,2.3,0.0,0.0,14.9,0.0,0.0,64.95,6.85,0.0,1.1,64.1
10281,0.0,0.0,10.11,0.0,8.01,0.0,0.0,0.0,1.0,0.0,0.0,0.0,0.0,5.01,65.86,1.0,8.01,0.0,55.63
10282,0.0,0.0,10.12,0.0,3.01,0.0,0.0,0.0,1.0,0.0,0.0,0.0,1.0,5.01,69.84,5.01,4.01,0.0,57.25
10283,0.0,0.0,11.02,0.0,6.81,0.0,0.0,0.0,1.0,0.0,0.0,0.0,10.02,5.01,55.11,3.01,8.019999999999998,0.0,53.74
10290,0.0,0.0,0.0,0.0,0.5,0.0,0.0,0.0,0.0,0.1,0.0,0.0,0.0,0.0,27.4,1.0,0.0,70.90000000000002,25.4
10292,0.0,0.0,0.0,0.0,5.0,0.0,0.0,0.0,0.0,0.3,0.0,0.0,0.0,0.0,24.0,0.0,0.0,70.0,25.7
10293,0.0,0.0,0.0,0.0,0.0,0.0,0.0,0.0,0.0,0.2,0.0,1.0,0.0,0.0,25.8,2.0,0.0,70.0,25.5
10294,0.0,0.0,0.0,0.0,0.0,0.0,0.0,0.0,0.0,0.0,0.0,0.0,0.0,0.0,24.3,5.0,0.0,70.0,25.7
10295,0.0,0.0,0.0,0.0,1.0,0.0,0.0,0.0,0.0,0.2,0.0,1.0,5.0,0.0,21.0,1.5,0.0,70.0,23.7
10296,0.0,0.0,0.0,0.0,0.5,0.0,0.0,0.0,0.0,0.0,0.0,1.0,0.0,0.0,27.9,1.0,0.0,69.0,26.0
10297,0.0,0.0,0.0,5.0,0.5,0.0,0.0,0.0,0.0,0.0,0.0,0.5,0.0,0.0,24.0,0.0,0.0,69.2,22.5
10298,0.0,0.0,0.0,0.0,0.97,0.0,0.0,0.0,2.0,0.0,0.0,1.0,0.0,0.0,24.59,1.63,0.0,69.0,26.4
10310,0.0,0.0,0.0,0.0,0.0,5.9,0.0,0.0,9.5,0.0,6.0,44.6,14.7,0.0,10.0,0.0,9.2,0.0,60.0
10312,0.0,0.0,0.0,0.0,0.0,10.71,0.0,0.0,9.41,0.0,2.4,39.05,14.51,0.0,14.81,0.0,9.01,0.0,59.5
10314,0.0,0.0,0.0,0.0,0.0,6.8,0.0,0.0,12.0,0.0,5.9,47.5,14.3,0.0,5.0,0.0,8.4,0.0,59.5
10317,0.0,0.0,0.0,0.0,0.0,5.91,0.0,0.0,9.51,0.0,5.91,40.34,14.71,0.0,14.31,0.0,8.71,0.0,60.0
10318,0.0,0.0,0.0,0.0,0.0,7.69,0.0,0.0,14.59,0.0,5.79,50.45,13.79,0.0,0.0,0.0,7.59,0.0,59.0
10358,0.7,9.0,4.0,0.0,0.0,5.0,14.0,0.0,0.5,0.0,0.0,5.0,0.0,13.5,25.0,0.0,23.3,0.0,35.08
10360,0.55,0.0,0.0,0.0,0.2,0.0,0.0,0.0,0.0,0.0,0.0,1.0,0.0,0.0,20.25,0.0,0.0,77.2,22.2
10361,0.5,0.0,0.0,0.0,0.1,0.0,0.0,0.0,0.0,0.0,0.0,1.0,0.0,0.0,27.9,0.9,0.0,69.0,24.8
10362,0.4,0.0,0.0,0.0,0.0,0.0,0.0,0.0,0.0,0.0,0.0,0.3,2.0,0.0,28.3,0.0,0.0,68.2,25.3
10363,0.8,0.0,0.0,0.0,0.06,0.0,0.0,0.0,0.0,0.0,0.0,3.0,2.5,0.0,23.94,0.0,0.0,68.9,25.5
10364,2.2,0.0,0.0,0.0,0.0,0.0,3.0,0.0,0.0,0.0,0.0,0.98,0.3,0.0,22.0,0.4,0.0,70.90000000000002,23.0
10365,0.9,0.0,0.0,0.0,0.5,0.0,0.0,0.0,0.0,0.0,0.0,0.4,0.0,0.0,27.0,1.0,0.0,70.0,24.8
10367,3.0,0.0,0.0,0.0,2.0,0.0,0.0,0.0,0.0,0.0,0.0,2.0,0.0,0.0,22.0,0.0,0.0,70.0,24.1
10368,4.0,0.0,0.0,0.0,0.0,0.0,0.0,0.0,0.3,0.0,0.0,1.7,0.3,0.0,22.0,1.0,0.0,70.0,24.5
10398,0.7,9.0,4.0,0.0,0.0,5.0,14.0,0.0,0.5,0.0,0.0,5.0,0.0,13.5,25.0,0.0,23.3,0.0,35.08
10411,0.0,4.9,0.1,0.0,22.9,0.0,0.1,0.0,2.0,0.2,0.0,0.0,0.0,0.0,69.8,0.0,0.0,0.0,51.42
10412,0.0,0.0,5.0,0.0,22.9,0.0,0.1,0.0,2.0,0.2,0.0,0.0,0.0,0.0,69.8,0.0,0.0,0.0,56.04
10413,0.0,0.01,0.0,0.0,9.0,0.0,0.0,0.0,0.0,0.0,0.0,0.0,0.0,0.0,61.39,4.0,0.0,24.8,45.8
10414,0.0,0.01,0.0,0.0,6.1,0.0,0.0,0.0,0.0,0.0,0.0,0.0,0.0,0.0,66.0,7.7,0.0,19.89,49.0
10416,0.0,0.001,0.0,0.0,9.2,0.0,0.0,0.0,0.0,0.0,0.0,0.0,0.0,0.0,64.8,6.7,0.0,18.5,49.0
10417,2.0,0.005,0.0,0.0,5.7,0.0,0.0,0.0,0.0,0.0,0.0,0.0,0.0,0.0,53.1,3.7,0.0,34.7,40.9
10418,0.0,0.0,0.0,0.0,6.7,0.0,0.0,0.0,0.0,0.0,0.0,0.0,0.0,0.0,53.2,5.2,0.0,34.6,40.8
10419,0.0,0.02,0.0,0.0,6.0,0.0,0.0,0.0,0.0,0.3,0.0,0.0,0.0,0.0,55.88,7.599999999999999,0.0,30.2,42.8
10420,0.0,0.005,0.0,0.0,5.4,0.0,0.0,0.0,0.0,0.0,0.0,0.5,0.0,0.0,50.2,5.4,0.0,38.2,39.3
10422,0.0,0.005,0.0,0.0,4.0,0.0,0.0,0.0,0.0,0.0,0.0,0.0,0.0,0.0,45.5,4.8,0.0,44.9,36.3
10424,0.55,0.0,0.0,0.0,0.2,0.0,0.0,0.0,0.0,0.0,0.0,1.0,0.0,0.0,20.25,0.0,0.0,77.2,22.2
10425,0.5,0.0,0.0,0.0,0.1,0.0,0.0,0.0,0.0,0.0,0.0,1.0,0.0,0.0,27.9,0.9,0.0,69.0,24.8
10426,0.4,0.0,0.0,0.0,0.0,0.0,0.0,0.0,0.0,0.0,0.0,0.3,2.0,0.0,28.3,0.0,0.0,68.2,25.3
10427,0.8,0.0,0.0,0.0,0.06,0.0,0.0,0.0,0.0,0.0,0.0,3.0,2.5,0.0,23.94,0.0,0.0,68.9,25.5
10428,2.2,0.0,0.0,0.0,0.0,0.0,3.0,0.0,0.0,0.0,0.0,0.98,0.3,0.0,22.0,0.4,0.0,70.90000000000002,23.0
10429,0.9,0.0,0.0,0.0,0.5,0.0,0.0,0.0,0.0,0.0,0.0,0.4,0.0,0.0,27.0,1.0,0.0,70.0,24.8
10431,3.0,0.0,0.0,0.0,2.0,0.0,0.0,0.0,0.0,0.0,0.0,2.0,0.0,0.0,22.0,0.0,0.0,70.0,24.1
10432,4.0,0.0,0.0,0.0,0.0,0.0,0.0,0.0,0.3,0.0,0.0,1.7,0.3,0.0,22.0,1.0,0.0,70.0,24.5
10433,5.3,0.0,5.0,2.0,10.0,0.0,25.0,0.0,0.0,0.1,0.0,20.0,3.0,0.0,20.0,5.1,4.5,0.0,39.3
10434,15.0,0.0,5.0,0.0,10.0,0.0,10.0,0.0,0.0,0.0,0.0,10.5,0.0,0.0,39.5,10.0,0.0,0.0,49.8
10435,7.599999999999999,0.0,7.7,0.0,4.3,8.8,21.1,0.0,0.0,0.1,0.0,13.1,0.0,0.0,30.4,6.9,0.0,0.0,40.1
10436,5.5,0.0,3.5,0.0,1.0,18.0,15.0,0.0,0.0,1.0,0.0,16.0,0.0,0.0,35.0,5.0,0.0,0.0,43.4
10437,6.0,0.0,8.0,0.0,4.4,3.0,20.0,0.0,3.0,0.5,0.0,10.1,5.0,0.0,32.0,8.0,0.0,0.0,39.7
10438,10.0,0.0,5.0,2.0,8.0,1.0,18.0,0.0,0.5,0.1,0.0,18.0,3.0,0.0,25.0,9.4,0.0,0.0,43.0
10440,8.9,0.0,10.0,10.0,3.0,0.0,23.0,0.0,0.0,0.1,0.0,12.0,0.0,0.0,26.0,7.0,0.0,0.0,35.3
10441,7.0,0.0,9.0,0.0,4.0,0.0,20.0,0.0,0.0,0.0,0.0,13.0,10.0,0.0,30.0,7.0,0.0,0.0,37.6
10442,8.0,0.0,4.0,0.0,4.0,6.0,30.0,0.0,0.0,0.0,0.0,11.0,0.0,0.0,33.0,4.0,0.0,0.0,36.5
10443,6.4,0.0,1.4,1.6,2.4,2.1,0.0,0.0,2.4,0.1,0.0,19.3,6.4,17.9,35.0,0.0,4.2,0.0,56.7
10444,6.7,0.0,0.0,0.0,2.0,0.0,0.0,0.0,3.0,0.1,0.0,18.0,9.0,19.2,34.0,0.0,8.0,0.0,57.9
10445,6.7,0.0,0.2,0.0,2.7,0.0,0.0,0.0,2.7,0.1,0.0,19.2,2.7,17.0,34.0,0.0,14.7,0.0,57.7
10446,6.7,0.0,0.0,0.0,2.0,0.0,0.0,0.0,3.0,0.1,0.0,18.0,9.0,17.2,34.0,0.0,10.0,0.0,57.9
10452,5.8,0.0,0.0,4.5,2.5,0.0,0.0,0.0,1.1,0.1,0.0,17.3,6.6,22.3,32.1,0.0,6.7,0.0,58.3
10466,0.0,27.97,0.0,0.0,11.99,0.0,9.99,0.0,0.0,0.1,0.0,0.4,9.99,0.0,35.06,3.0,0.5,0.0,26.18
10467,0.0,29.5,0.0,0.0,11.1,0.0,9.5,0.0,0.0,0.1,0.0,0.4,6.5,0.0,34.0,6.0,2.2,0.0,25.98
10468,0.0,28.97,0.0,0.0,12.99,0.0,6.99,0.0,2.5,0.1,0.0,0.0,4.0,0.0,34.96,7.99,1.0,0.0,27.96
10469,0.0,22.98,3.0,0.0,12.29,0.0,6.99,0.0,5.99,0.1,0.0,0.2,3.0,0.0,39.75,5.0,0.5,0.0,29.54
10501,5.2,0.0,0.0,0.0,0.0,6.0,0.0,0.0,2.5,0.1,0.0,25.0,8.0,21.2,24.0,0.0,8.0,0.0,56.2
10510,0.0,16.0,0.0,0.0,13.0,0.0,0.0,0.0,7.0,0.3,0.0,0.0,0.0,0.0,52.7,11.0,0.0,0.0,41.44
10511,0.0,17.0,1.0,0.0,8.0,0.0,0.0,0.0,8.0,0.3,0.0,0.0,0.0,0.0,51.7,14.0,0.0,0.0,39.81
10512,0.0,14.0,0.0,0.0,13.0,0.0,0.0,0.0,4.0,0.3,0.0,0.0,0.0,0.0,54.7,14.0,0.0,0.0,43.82
10513,0.0,13.0,0.0,0.0,14.0,0.0,0.0,0.0,3.0,0.0,0.0,0.0,0.0,0.0,62.0,8.0,0.0,0.0,43.88
10514,0.0,17.0,0.0,0.0,9.0,0.0,0.0,0.0,5.0,0.3,0.0,0.0,0.0,0.0,58.7,10.0,0.0,0.0,39.67
10515,0.0,15.0,0.0,0.0,11.0,0.0,0.0,0.0,7.0,0.3,0.0,0.0,0.0,0.0,54.7,12.0,0.0,0.0,42.33
10526,5.3,0.0,5.0,2.0,10.0,0.0,25.0,0.0,0.0,0.1,0.0,20.0,3.0,0.0,20.0,5.1,4.5,0.0,39.3
10527,15.0,0.0,5.0,0.0,10.0,0.0,10.0,0.0,0.0,0.0,0.0,10.5,0.0,0.0,39.5,10.0,0.0,0.0,49.8
10528,7.62,0.0,7.72,0.0,4.31,8.62,21.14,0.0,0.0,0.1,0.0,13.13,0.0,0.0,30.45,6.91,0.0,0.0,40.1
10529,5.5,0.0,3.5,0.0,1.0,18.0,15.0,0.0,0.0,1.0,0.0,16.0,0.0,0.0,35.0,5.0,0.0,0.0,43.4
10530,6.52,0.0,8.699999999999998,0.0,4.78,3.26,21.74,0.0,0.0,0.54,0.0,10.98,0.0,0.0,34.78,8.699999999999998,0.0,0.0,39.7
10531,10.31,0.0,5.15,2.06,8.25,1.03,18.56,0.0,0.52,0.1,0.0,18.56,0.0,0.0,25.77,9.69,0.0,0.0,43.0
10533,8.9,0.0,10.0,10.0,3.0,0.0,23.0,0.0,0.0,0.1,0.0,12.0,0.0,0.0,26.0,7.0,0.0,0.0,35.3
10534,7.0,0.0,9.0,0.0,4.0,0.0,20.0,0.0,0.0,0.0,0.0,13.0,10.0,0.0,30.0,7.0,0.0,0.0,37.6
10535,8.0,0.0,4.0,0.0,4.0,6.0,30.0,0.0,0.0,0.0,0.0,11.0,0.0,0.0,33.0,4.0,0.0,0.0,35.5
10568,0.0,4.9,0.1,0.0,22.9,0.0,0.1,0.0,2.0,0.2,0.0,0.0,0.0,0.0,69.8,0.0,0.0,0.0,51.42
10569,0.0,0.0,5.0,0.0,22.9,0.0,0.1,0.0,2.0,0.2,0.0,0.0,0.0,0.0,69.8,0.0,0.0,0.0,56.04
10581,0.55,0.0,0.0,0.0,0.2,0.0,0.0,0.0,0.0,0.0,0.0,1.0,0.0,0.0,20.25,0.0,0.0,77.2,22.2
10582,0.5,0.0,0.0,0.0,0.1,0.0,0.0,0.0,0.0,0.0,0.0,1.0,0.0,0.0,27.9,0.9,0.0,69.0,24.8
10583,0.4,0.0,0.0,0.0,0.0,0.0,0.0,0.0,0.0,0.0,0.0,0.3,2.0,0.0,28.3,0.0,0.0,68.2,25.3
10584,0.8,0.0,0.0,0.0,0.06,0.0,0.0,0.0,0.0,0.0,0.0,3.0,2.5,0.0,23.94,0.0,0.0,68.9,25.5
10585,2.2,0.0,0.0,0.0,0.0,0.0,3.0,0.0,0.0,0.0,0.0,0.98,0.3,0.0,22.0,0.4,0.0,70.90000000000002,23.0
10586,0.9,0.0,0.0,0.0,0.5,0.0,0.0,0.0,0.0,0.0,0.0,0.4,0.0,0.0,27.0,1.0,0.0,70.0,24.8
10588,3.0,0.0,0.0,0.0,2.0,0.0,0.0,0.0,0.0,0.0,0.0,2.0,0.0,0.0,22.0,0.0,0.0,70.0,24.1
10589,4.0,0.0,0.0,0.0,0.0,0.0,0.0,0.0,0.3,0.0,0.0,1.7,0.3,0.0,22.0,1.0,0.0,70.0,24.5
10593,0.0,27.97,0.0,0.0,11.99,0.0,9.99,0.0,0.0,0.1,0.0,0.4,9.99,0.0,35.06,3.0,0.5,0.0,26.18
10594,0.0,29.5,0.0,0.0,11.1,0.0,9.5,0.0,0.0,0.1,0.0,0.4,6.5,0.0,34.0,6.0,2.2,0.0,25.98
10595,0.0,28.97,0.0,0.0,12.99,0.0,6.99,0.0,2.5,0.1,0.0,0.0,4.0,0.0,34.96,7.99,1.0,0.0,27.96
10596,0.0,22.98,3.0,0.0,12.29,0.0,6.99,0.0,5.99,0.1,0.0,0.2,3.0,0.0,39.75,5.0,0.5,0.0,29.54
10597,4.53,0.0,0.0,0.0,23.48,0.0,0.0,0.0,0.0,0.0,17.09,0.0,0.0,0.0,54.6,0.0,0.0,0.0,53.15
10602,4.53,0.0,0.0,0.0,23.48,0.0,0.0,0.0,0.0,0.0,17.09,0.0,0.0,0.0,54.6,0.0,0.0,0.0,53.15
10607,0.0,29.6,1.98,0.0,12.5,0.0,14.1,0.0,0.0,0.02,0.0,0.0,16.1,0.0,24.9,0.0,0.8,0.0,23.76
10609,0.0,29.6,2.0,1.0,12.5,0.0,14.1,0.0,0.0,0.0,0.0,0.0,14.1,0.0,25.9,0.0,0.8,0.0,23.93
10610,0.0,25.6,2.0,0.0,10.5,0.0,14.1,0.0,0.0,0.0,0.0,0.0,19.6,0.0,27.4,0.0,0.8,0.0,25.2
10611,0.0,30.6,2.0,0.0,10.5,0.0,13.1,0.0,0.0,0.0,0.0,0.0,13.1,0.0,28.9,0.0,1.3,0.0,23.96
10612,0.0,28.2,2.0,0.0,12.5,0.0,15.7,0.0,0.0,0.0,0.0,0.0,15.9,0.0,24.9,0.0,0.8,0.0,23.9
10613,0.0,29.1,2.0,0.0,12.15,0.0,14.6,0.0,0.0,0.0,0.0,0.0,16.04,0.0,25.31,0.0,0.8,0.0,23.86
10614,0.0,24.6,0.0,0.0,13.3,0.0,16.1,0.0,0.0,0.0,0.0,0.0,21.1,0.0,24.1,0.0,0.8,0.0,26.3
10634,0.7,9.0,4.0,0.0,0.0,5.0,14.0,0.0,0.5,0.0,0.0,5.0,0.0,13.5,25.0,0.0,23.3,0.0,35.08
10645,4.2,10.0,4.1,0.0,3.2,0.0,12.9,0.0,0.0,0.0,0.0,6.4,10.7,8.3,21.0,0.0,9.2,10.0,31.2
10646,4.2,9.0,4.1,0.0,3.2,0.0,13.9,0.0,0.0,0.0,0.0,6.4,10.7,8.3,21.0,0.0,9.2,10.0,31.4
10647,5.6,9.0,4.1,0.0,1.2,0.0,12.9,0.0,0.0,0.0,0.0,7.3,10.7,8.3,22.0,0.0,9.2,9.7,32.2
10648,0.0,29.6,1.98,0.0,12.5,0.0,14.1,0.0,0.0,0.0,0.0,0.0,16.1,0.0,24.9,0.0,0.8,0.0,23.76
10650,0.0,29.6,2.0,1.0,12.5,0.0,14.1,0.0,0.0,0.0,0.0,0.0,14.1,0.0,25.9,0.0,0.8,0.0,23.93
10651,0.0,25.6,2.0,0.0,10.5,0.0,14.1,0.0,0.0,0.0,0.0,0.0,19.6,0.0,27.4,0.0,0.8,0.0,25.2
10652,0.0,30.6,2.0,0.0,10.5,0.0,13.1,0.0,0.0,0.0,0.0,0.0,13.1,0.0,28.9,0.0,1.3,0.0,23.96
10653,0.0,28.2,2.0,0.0,12.5,0.0,15.7,0.0,0.0,0.0,0.0,0.0,15.9,0.0,24.9,0.0,0.8,0.0,23.9
10654,0.0,29.1,2.0,0.0,12.15,0.0,14.6,0.0,0.0,0.0,0.0,0.0,16.04,0.0,25.31,0.0,0.8,0.0,23.86
10655,0.0,24.6,0.0,0.0,13.3,0.0,16.1,0.0,0.0,0.0,0.0,0.0,21.1,0.0,24.1,0.0,0.8,0.0,26.3
10703,0.0,0.0,0.0,0.0,0.4,0.0,0.0,0.0,0.0,0.6,0.0,0.0,0.7,0.0,53.1,9.5,0.0,35.5,41.0
10704,0.0,0.0,0.0,0.0,0.4,0.0,0.0,0.0,0.0,0.5,0.0,0.0,0.6,0.0,53.1,9.6,0.0,35.5,41.0
10705,0.0,0.0,0.0,0.0,5.0,0.0,0.0,0.0,0.0,0.0,0.0,0.0,0.0,0.0,45.6,5.8,0.0,43.1,36.6
10706,0.0,0.0,0.0,0.0,4.7,0.0,0.0,0.0,0.0,0.0,0.0,0.0,0.0,0.0,45.6,6.1,0.0,43.1,36.6
10707,0.0,0.0,0.0,0.0,3.5,0.0,0.0,0.0,0.0,0.0,0.0,0.0,0.0,0.0,45.6,5.2,0.0,45.2,36.2
10708,0.0,0.0,0.0,0.0,3.0,0.0,0.0,0.0,0.0,0.0,0.0,0.0,0.0,0.0,45.6,5.7,0.0,45.2,36.2
10709,0.0,0.0,0.0,0.0,0.7,0.0,0.0,0.0,0.0,0.0,0.0,0.0,0.0,0.0,41.2,6.4,0.0,51.2,33.8
10710,0.0,0.0,0.0,0.0,0.7,0.0,0.0,0.0,0.0,0.0,0.0,0.0,0.0,0.0,41.2,6.5,0.0,51.1,33.8
10711,0.0,0.0,0.0,0.0,0.0,0.0,0.0,0.0,0.0,0.0,0.0,0.0,0.0,0.0,39.3,6.0,0.0,54.4,32.4
10712,0.0,0.0,0.0,0.0,0.0,0.0,0.0,0.0,0.0,0.0,0.0,0.0,0.0,0.0,37.0,4.6,0.0,58.1,30.9
10713,0.0,0.0,0.0,0.0,0.0,0.0,0.0,0.0,0.0,0.0,0.0,0.0,0.0,0.0,34.1,3.2,0.0,62.4,29.3
10714,0.0,0.0,0.0,0.0,0.0,0.0,0.0,0.0,0.0,0.0,0.0,0.0,0.0,0.0,31.2,2.3,0.0,66.2,27.7
10715,0.0,0.0,0.0,0.0,0.0,0.0,0.0,0.0,0.0,0.0,0.0,0.0,0.0,0.0,20.3,0.4,0.0,79.0,20.9
10716,0.0,0.0,0.0,0.0,13.2,3.6,0.0,0.0,0.0,1.8,0.0,0.0,0.2,0.0,65.4,5.6,0.0,10.0,51.6
10717,0.0,0.0,0.0,0.0,2.8,4.1,0.0,0.0,0.0,0.0,0.0,3.8,19.9,0.0,58.8,10.3,0.0,0.0,59.9
10718,0.0,0.0,0.0,0.0,1.4,7.5,0.0,0.0,3.0,0.7,0.0,6.2,28.1,0.0,45.2,7.599999999999999,0.0,0.0,57.4
10719,0.0,0.0,0.0,0.0,0.9,7.5,0.0,0.0,1.5,0.5,0.0,4.9,30.0,0.0,47.4,7.0,0.0,0.0,57.7
10720,0.0,0.0,0.0,0.0,0.0,0.0,0.0,0.0,2.4,0.2,0.0,10.7,42.8,0.0,38.3,0.0,5.0,0.2,58.8
10721,0.0,0.0,0.0,0.0,0.0,0.0,0.0,0.0,2.9,0.2,0.0,10.7,42.8,0.0,38.3,0.0,4.5,0.2,58.8
10722,0.0,0.0,0.0,0.0,0.0,4.2,0.0,0.0,4.9,0.2,0.0,6.71,42.85,0.0,38.24,0.0,2.3,0.2,57.2
10723,0.0,0.0,0.0,0.0,0.2,5.6,0.0,0.0,4.9,0.7,0.0,4.4,44.8,0.0,37.3,0.4,0.0,1.4,55.0
10725,0.0,0.0,0.0,0.0,1.6,7.79,0.0,0.0,0.0,0.0,0.0,0.0,13.39,0.0,49.75,8.189999999999998,0.0,18.78,46.0
10726,0.0,0.0,0.0,0.0,0.0,8.099999999999998,0.0,0.0,0.0,0.0,0.0,0.0,14.3,0.0,45.7,8.199999999999998,0.0,23.3,43.5
10727,0.0,0.0,0.0,0.0,0.0,8.099999999999998,0.0,0.0,0.0,0.0,0.0,0.0,13.6,0.0,45.7,7.9,0.0,24.3,43.5
10728,0.0,0.0,0.0,0.0,14.7,0.0,0.0,0.0,0.0,1.2,0.0,5.0,0.0,0.0,71.90000000000002,5.0,2.2,0.0,60.5
10730,0.0,0.0,0.0,0.0,0.4,7.2,0.0,0.0,0.0,0.4,0.0,3.6,31.3,0.0,49.7,7.2,0.0,0.0,57.4
10731,0.0,0.0,0.0,0.0,0.4,7.2,0.0,0.0,0.0,0.4,0.0,3.6,30.8,0.0,49.7,7.7,0.0,0.0,57.4
10732,0.0,0.0,0.0,0.0,2.3,7.5,0.0,0.0,0.0,0.0,0.0,4.4,28.0,0.0,45.8,6.0,0.0,5.6,53.4
10733,0.0,0.0,0.0,0.0,7.8,0.0,0.0,0.0,0.0,0.0,0.0,8.5,0.0,0.0,68.8,14.7,0.0,0.0,63.5
10734,0.0,0.0,0.0,0.0,7.5,1.2,0.0,0.0,0.0,0.0,0.0,12.5,0.0,0.0,66.3,12.0,0.0,0.0,64.5
10735,0.0,0.0,0.0,0.0,7.5,1.2,0.0,0.0,0.0,0.0,0.0,12.5,0.0,0.0,66.3,12.0,0.0,0.0,64.5
10736,0.0,0.0,0.0,0.0,8.4,0.5,0.0,0.0,0.0,0.0,0.0,12.4,0.0,0.0,66.4,11.8,0.0,0.0,64.5
10737,0.0,0.0,0.0,0.0,8.4,0.5,0.0,0.0,0.0,0.0,0.0,12.2,0.0,0.0,66.6,11.8,0.0,0.0,64.5
10738,0.0,0.0,0.0,0.0,9.2,0.0,0.0,0.0,0.2,0.0,0.0,11.0,3.0,0.0,69.0,7.1,0.0,0.0,64.5
10796,2.0,36.0,0.0,0.0,21.0,0.0,18.0,0.0,0.0,0.0,0.0,6.7,0.0,0.0,15.8,0.0,0.0,0.0,22.6
10799,2.0,24.75,0.0,0.0,6.29,0.0,26.84,0.0,0.0,0.2,0.0,4.39,0.0,0.0,18.06,16.67,0.0,0.0,24.6
10801,2.0,27.96,0.0,0.8,0.0,0.0,22.28,0.0,0.0,0.0,0.0,4.5,0.8,0.0,17.98,22.98,0.0,0.0,24.4
10802,2.0,26.0,0.0,0.0,19.0,2.5,24.5,0.0,0.0,0.0,0.0,5.0,0.0,0.0,17.5,3.0,0.0,0.0,23.7
10803,2.0,23.0,0.0,0.0,5.0,1.4,28.0,0.0,0.0,0.0,0.0,4.0,0.0,0.0,18.5,18.0,0.0,0.0,25.2
10804,3.1,30.3,0.0,0.0,17.9,3.0,23.4,0.0,0.0,0.0,0.0,2.7,0.0,0.0,19.2,0.0,0.0,0.0,23.1
10835,0.0,16.5,0.0,0.0,4.5,2.4,0.0,0.0,3.0,0.1,0.0,1.5,16.0,0.0,40.0,12.0,4.0,0.0,39.0
10836,0.0,18.5,0.0,2.0,7.5,1.0,0.0,0.0,2.1,0.9,0.0,1.0,12.0,0.0,43.0,10.0,2.0,0.0,37.1
10838,0.0,16.5,0.0,8.5,0.5,0.0,0.0,0.0,1.0,0.0,0.0,2.0,11.0,0.0,45.0,15.0,0.5,0.0,39.4
10839,0.0,18.0,0.0,0.0,6.5,0.0,0.0,0.0,0.9,0.1,0.0,1.0,20.0,0.0,45.0,8.5,0.0,0.0,38.5
10840,0.0,16.5,0.0,4.0,6.5,0.0,0.0,0.0,0.4,0.1,0.0,1.5,11.0,0.0,45.0,11.0,4.0,0.0,40.9
10841,0.0,16.0,0.5,8.0,2.0,5.0,0.0,0.0,0.0,0.1,0.0,2.4,11.0,0.0,45.5,9.0,0.5,0.0,39.1
10843,0.0,19.0,0.0,0.0,9.0,0.0,0.0,0.0,2.0,0.01,0.0,4.0,12.49,0.0,47.0,6.0,0.5,0.0,36.8
10844,0.0,18.0,0.78,1.0,6.5,0.0,0.0,0.0,3.0,0.02,0.0,1.0,12.0,0.0,47.0,8.5,2.2,0.0,37.4
10845,0.05,0.0,0.0,0.0,10.87,5.06,0.0,0.0,1.63,0.08999999999999998,0.0,14.43,0.0,0.0,66.08,0.0,1.79,0.0,62.5
10846,0.48,0.0,0.0,0.0,5.95,5.21,0.0,0.0,1.63,0.08999999999999998,0.0,16.7,0.0,0.0,67.25,0.0,2.69,0.0,63.8
10847,0.0,0.0,0.0,0.0,7.92,3.9,0.0,0.0,1.63,0.08999999999999998,0.0,15.57,0.0,0.0,69.1,0.0,1.79,0.0,63.4
10848,0.0,0.0,0.0,0.0,7.03,0.0,0.0,0.0,1.65,0.0,0.0,14.67,0.0,0.0,76.0,0.0,0.0,0.0,64.5
10849,0.0,0.0,0.0,0.0,9.73,0.0,0.0,0.0,1.6,0.08999999999999998,0.0,14.2,4.81,0.0,66.93,0.0,2.64,0.0,64.2
10850,0.0,0.0,0.0,8.04,9.62,0.0,0.0,0.0,2.37,0.08999999999999998,0.0,14.59,0.0,0.0,65.29,0.0,0.0,0.0,64.1
10886,0.0,0.0,10.11,0.0,8.01,0.0,0.0,0.0,1.0,0.0,0.0,0.0,0.0,5.01,65.86,1.0,8.01,0.0,55.63
10887,0.0,0.0,10.12,0.0,3.01,0.0,0.0,0.0,1.0,0.0,0.0,0.0,1.0,5.01,69.84,5.01,4.01,0.0,57.25
10888,0.0,0.0,11.02,0.0,6.81,0.0,0.0,0.0,1.0,0.0,0.0,0.0,10.02,5.01,55.11,3.01,8.019999999999998,0.0,53.74
10894,0.0,0.0,17.05,0.0,7.22,0.0,0.0,0.0,1.0,0.0,0.0,0.0,0.0,0.0,69.71,0.0,5.02,0.0,54.27
10895,0.0,0.0,17.05,0.0,3.71,0.0,0.0,0.0,1.0,0.0,0.0,0.0,3.01,0.0,70.21,0.0,5.02,0.0,54.25
10896,0.0,0.0,18.04,0.0,2.81,0.0,0.0,0.0,6.01,0.0,0.0,0.0,8.22,0.0,56.9,5.01,3.01,0.0,53.48
10897,0.0,0.0,17.03,0.0,2.0,0.0,0.0,0.0,2.0,0.0,0.0,0.0,8.019999999999998,0.0,64.93,3.01,3.01,0.0,55.28
10898,0.0,0.0,17.33,0.0,7.72,0.0,0.0,0.0,1.0,0.0,0.0,3.81,3.81,0.0,57.61,0.0,7.72,0.0,53.19
10929,0.0,16.5,0.0,0.0,4.5,2.4,0.0,0.0,3.0,0.1,0.0,1.5,16.0,0.0,40.0,12.0,4.0,0.0,39.0
10930,0.0,18.5,0.0,2.0,7.5,1.0,0.0,0.0,2.1,0.9,0.0,1.0,12.0,0.0,43.0,10.0,2.0,0.0,37.1
10932,0.0,16.5,0.0,8.5,0.5,0.0,0.0,0.0,1.0,0.0,0.0,2.0,11.0,0.0,45.0,15.0,0.5,0.0,39.4
10933,0.0,18.0,0.0,0.0,6.5,0.0,0.0,0.0,0.9,0.1,0.0,1.0,20.0,0.0,45.0,8.5,0.0,0.0,38.5
10934,0.0,16.5,0.0,4.0,6.5,0.0,0.0,0.0,0.4,0.1,0.0,1.5,11.0,0.0,45.0,11.0,4.0,0.0,40.9
10935,0.0,16.0,0.5,8.0,2.0,5.0,0.0,0.0,0.0,0.1,0.0,2.4,11.0,0.0,45.5,9.0,0.5,0.0,39.1
10937,0.0,19.0,0.0,0.0,9.0,0.0,0.0,0.0,2.0,0.01,0.0,4.0,12.49,0.0,47.0,6.0,0.5,0.0,36.8
10938,0.0,18.0,0.78,1.0,6.5,0.0,0.0,0.0,3.0,0.02,0.0,1.0,12.0,0.0,47.0,8.5,2.2,0.0,37.4
10943,9.0,10.0,6.0,0.0,0.0,0.0,39.9,0.0,0.0,0.1,0.0,5.0,8.0,4.0,18.0,0.0,0.0,0.0,24.0
10947,5.0,8.0,2.0,0.0,0.0,0.0,50.0,0.0,0.0,0.0,0.0,0.0,2.0,0.0,25.0,8.0,0.0,0.0,26.6
10970,9.0,10.0,6.0,0.0,0.0,0.0,39.9,0.0,0.0,0.1,0.0,5.0,8.0,4.0,18.0,0.0,0.0,0.0,24.0
10974,5.0,8.0,2.0,0.0,0.0,0.0,50.0,0.0,0.0,0.0,0.0,0.0,2.0,0.0,25.0,8.0,0.0,0.0,26.6
10976,0.0,16.5,0.0,0.0,4.5,2.4,0.0,0.0,3.0,0.1,0.0,1.5,16.0,0.0,40.0,12.0,4.0,0.0,39.0
10977,0.0,18.5,0.0,2.0,7.5,1.0,0.0,0.0,2.1,0.9,0.0,1.0,12.0,0.0,43.0,10.0,2.0,0.0,37.1
10979,0.0,16.5,0.0,8.5,0.5,0.0,0.0,0.0,1.0,0.0,0.0,2.0,11.0,0.0,45.0,15.0,0.5,0.0,39.4
10980,0.0,18.0,0.0,0.0,6.5,0.0,0.0,0.0,0.9,0.1,0.0,1.0,20.0,0.0,45.0,8.5,0.0,0.0,38.5
10981,0.0,16.5,0.0,4.0,6.5,0.0,0.0,0.0,0.4,0.1,0.0,1.5,11.0,0.0,45.0,11.0,4.0,0.0,40.9
10982,0.0,16.0,0.5,8.0,2.0,5.0,0.0,0.0,0.0,0.1,0.0,2.4,11.0,0.0,45.5,9.0,0.5,0.0,39.1
10984,0.0,19.0,0.0,0.0,9.0,0.0,0.0,0.0,2.0,0.01,0.0,4.0,12.49,0.0,47.0,6.0,0.5,0.0,36.8
10985,0.0,18.0,0.78,1.0,6.5,0.0,0.0,0.0,3.0,0.02,0.0,1.0,12.0,0.0,47.0,8.5,2.2,0.0,37.4
11039,0.0,0.0,18.0,0.0,3.0,0.0,9.0,0.0,1.0,0.0,0.0,0.0,0.0,0.0,55.0,5.0,8.0,0.0,46.45
11040,0.0,0.0,18.0,0.0,3.0,0.0,9.0,0.0,1.0,0.0,0.0,3.0,0.0,0.0,55.0,5.0,5.0,0.0,46.61
11042,0.0,0.0,18.0,0.0,3.0,0.0,11.0,0.0,1.0,0.0,0.0,0.0,0.0,0.0,55.0,5.0,6.0,0.0,45.04
11043,0.0,0.0,14.0,0.0,3.0,0.0,15.0,0.0,1.0,0.0,0.0,0.0,0.0,0.0,55.0,5.0,6.0,0.0,43.36
11044,0.0,0.0,14.0,0.0,8.0,0.0,15.0,0.0,1.0,0.0,0.0,0.0,0.0,0.0,51.0,0.0,11.0,0.0,43.0
11045,0.0,0.0,14.0,0.0,10.0,0.0,15.0,0.0,1.0,0.0,0.0,0.0,0.0,0.0,51.0,0.0,9.0,0.0,42.92
11046,0.0,0.0,14.0,0.0,3.0,0.0,15.0,0.0,1.0,0.0,0.0,3.0,0.0,0.0,52.0,5.0,6.0,0.0,43.56
11048,0.0,0.0,13.0,0.0,3.0,0.0,11.0,0.0,1.0,0.0,0.0,0.0,0.0,5.0,55.0,5.0,6.0,0.0,45.97
11049,0.0,12.96,6.98,0.0,0.0,6.98,9.97,0.0,0.0,0.3,0.0,15.95,0.0,40.88,3.99,0.0,1.99,0.0,29.25
11051,0.0,7.98,0.0,0.0,0.0,5.98,11.96,0.0,0.0,0.3,0.0,19.94,3.99,46.86,2.99,0.0,0.0,0.0,32.92
11052,0.0,9.97,1.99,0.0,2.99,5.98,7.98,0.0,0.0,0.3,0.0,18.94,1.99,44.87,4.99,0.0,0.0,0.0,33.04
11055,0.0,8.97,5.98,0.0,0.0,4.99,12.96,0.0,0.0,0.3,0.0,17.95,1.99,40.88,5.98,0.0,0.0,0.0,31.61
11056,4.67,0.0,1.92,0.0,0.0,0.0,0.0,0.0,23.89,0.0,0.0,0.0,0.0,0.0,69.45,0.0,0.0,0.0,60.6
11057,6.03,0.0,0.0,0.0,0.1,0.0,0.0,0.0,20.57,0.0,0.0,0.0,0.0,0.0,72.81,0.15,0.0,0.0,57.3
11058,6.3,0.0,1.67,0.0,0.0,4.68,0.0,0.0,3.12,0.0,3.43,27.63,7.79,11.06,25.18,0.0,8.39,0.0,57.72
11062,6.58,0.0,1.38,0.0,0.0,3.92,0.0,0.0,3.51,0.0,2.88,26.99,8.74,9.920000000000002,27.26,0.0,8.21,0.0,58.08
11063,7.05,0.0,1.39,0.0,0.0,4.02,0.0,0.0,3.53,0.0,3.19,27.14,8.66,10.12,27.46,0.0,7.44,0.0,58.16
11064,6.57,0.0,1.38,0.0,0.0,3.99,0.0,0.0,3.5,0.0,3.16,30.79,8.58,10.03,23.84,0.0,8.16,0.0,58.44
11065,7.15,0.0,1.41,0.0,0.0,4.08,0.0,0.0,3.58,0.0,3.23,27.51,6.59,10.26,27.84,0.0,8.349999999999998,0.0,58.3
11066,7.71,0.0,1.44,0.0,0.0,4.15,0.0,0.0,3.64,0.0,3.29,28.01,4.47,10.45,28.34,0.0,8.5,0.0,58.28
11067,6.67,0.0,1.4,0.0,0.0,5.21,0.0,0.0,3.55,0.0,3.21,27.31,6.54,10.19,27.63,0.0,8.29,0.0,58.24
11072,6.5,0.0,0.0,10.5,2.0,0.0,0.0,0.0,2.0,0.0,0.0,6.9,2.7,13.6,51.0,1.5,3.3,0.0,57.2
11073,7.9,0.0,0.0,7.5,3.7,0.5,0.0,0.0,2.4,0.2,0.0,8.5,8.8,9.0,51.5,0.0,0.0,0.0,59.8
11074,5.3,0.0,0.0,8.0,2.0,2.0,0.0,0.0,5.6,0.1,0.0,8.099999999999998,7.5,8.699999999999998,52.7,0.0,0.0,0.0,58.9
11075,4.8,0.0,0.0,10.6,3.4,0.0,0.0,0.0,3.0,0.1,0.0,3.2,10.0,10.7,52.8,1.0,0.4,0.0,56.2
11076,4.2,0.0,0.0,5.8,1.5,3.8,0.0,0.0,1.5,0.1,0.0,9.2,5.0,11.5,53.4,1.2,1.8,0.0,61.3
11077,5.1,0.0,0.0,11.0,2.9,0.0,0.0,0.0,1.0,0.0,0.0,6.2,8.199999999999998,7.5,51.2,2.4,4.0,0.0,58.2
11078,7.9,0.0,0.0,7.5,3.2,0.0,0.0,0.0,1.4,0.2,0.0,10.0,8.3,10.3,51.2,0.0,0.0,0.0,59.5
11120,0.0,0.01,0.0,0.0,9.51,0.0,0.0,0.0,0.0,0.28,0.0,11.21,1.35,0.0,70.13,7.309999999999999,0.2,0.0,64.32
11121,0.0,0.1,0.0,0.0,9.5,0.0,0.0,0.0,0.0,0.3,0.0,11.2,1.35,0.0,70.05,7.3,0.2,0.0,64.15
11122,0.0,0.2,0.0,0.0,9.49,0.0,0.0,0.0,0.0,0.3,0.0,11.19,1.35,0.0,69.98,7.29,0.2,0.0,63.9
11123,0.0,0.3,0.0,0.0,9.48,0.0,0.0,0.0,0.0,0.3,0.0,11.18,1.35,0.0,69.91,7.28,0.2,0.0,63.69
11124,0.0,0.4,0.0,0.0,9.47,0.0,0.0,0.0,0.0,0.3,0.0,11.17,1.35,0.0,69.84,7.28,0.2,0.0,63.46
11125,0.0,0.6,0.0,0.0,9.45,0.0,0.0,0.0,0.0,0.3,0.0,11.15,1.34,0.0,69.7,7.26,0.2,0.0,63.01
11126,0.0,0.8,0.0,0.0,9.43,0.0,0.0,0.0,0.0,0.3,0.0,11.12,1.34,0.0,69.56,7.25,0.2,0.0,62.6
11127,0.0,1.0,0.0,0.0,9.41,0.0,0.0,0.0,0.0,0.3,0.0,11.1,1.34,0.0,69.42,7.23,0.2,0.0,62.03
11128,0.0,1.3,0.0,0.0,9.39,0.0,0.0,0.0,0.0,0.3,0.0,11.07,1.34,0.0,69.19,7.21,0.2,0.0,61.58
11130,7.9,0.0,0.0,8.0,3.2,0.0,0.0,0.0,3.4,0.2,0.0,15.0,8.8,7.3,46.2,0.0,0.0,0.0,60.2
11132,7.0,0.2,1.0,7.1,2.5,3.5,0.0,0.0,0.7,0.2,0.0,25.0,7.3,5.3,40.2,0.0,0.0,0.0,61.3
11134,7.1,0.0,0.0,5.0,3.7,5.0,0.0,0.0,1.7,0.2,0.0,14.2,8.4,3.5,50.5,0.0,0.7,0.0,60.4
11135,9.9,0.0,4.6,0.0,0.1,5.5,0.0,0.0,0.1,0.0,0.0,12.1,1.8,15.6,50.0,0.0,0.3,0.0,56.1
11136,8.099999999999998,0.0,3.0,2.5,3.5,1.3,0.0,0.0,1.1,0.1,0.0,12.1,3.1,10.2,55.0,0.0,0.0,0.0,58.5
11137,11.2,0.0,0.0,6.5,3.7,6.0,0.0,0.0,1.8,0.0,0.0,12.2,0.0,11.5,46.2,0.0,0.0,0.0,58.9
11138,7.1,0.0,2.1,0.0,1.6,6.9,0.0,0.0,2.0,0.2,0.0,13.7,7.5,14.0,44.9,0.0,0.0,0.0,57.9
11142,0.0,29.6,1.98,0.0,12.5,0.0,14.1,0.0,0.0,0.02,0.0,0.0,16.1,0.0,24.9,0.0,0.8,0.0,23.76
11144,0.0,29.6,2.0,1.0,12.5,0.0,14.1,0.0,0.0,0.0,0.0,0.0,14.1,0.0,25.9,0.0,0.8,0.0,23.93
11145,0.0,25.6,2.0,0.0,10.5,0.0,14.1,0.0,0.0,0.0,0.0,0.0,19.6,0.0,27.4,0.0,0.8,0.0,25.2
11146,0.0,30.6,2.0,0.0,10.5,0.0,13.1,0.0,0.0,0.0,0.0,0.0,13.1,0.0,28.9,0.0,1.3,0.0,23.96
11147,0.0,28.2,2.0,0.0,12.5,0.0,15.7,0.0,0.0,0.0,0.0,0.0,15.9,0.0,24.9,0.0,0.8,0.0,23.9
11148,0.0,29.1,2.0,0.0,12.15,0.0,14.6,0.0,0.0,0.0,0.0,0.0,16.04,0.0,25.31,0.0,0.8,0.0,23.86
11149,0.0,24.6,0.0,0.0,13.3,0.0,16.1,0.0,0.0,0.0,0.0,0.0,21.1,0.0,24.1,0.0,0.8,0.0,26.3
11150,0.0,0.0,3.4,0.0,0.0,25.0,0.5,0.0,0.0,0.0,0.0,31.0,0.0,37.1,3.0,0.0,0.0,0.0,49.41
11151,0.0,0.0,0.0,0.0,0.0,32.0,0.0,0.0,0.0,0.0,0.0,26.0,0.0,37.5,4.5,0.0,0.0,0.0,49.03
11152,0.0,0.0,2.1,0.0,0.0,22.7,0.2,0.0,0.0,0.0,5.0,34.0,0.0,35.0,1.0,0.0,0.0,0.0,50.01
11153,0.0,0.0,2.5,0.0,0.0,29.0,0.0,0.0,0.0,0.0,0.0,28.0,0.0,37.0,3.5,0.0,0.0,0.0,49.13
11154,0.0,0.0,0.0,0.0,0.0,28.0,0.0,0.0,0.0,0.0,0.0,29.0,0.0,38.0,5.0,0.0,0.0,0.0,50.0
11156,0.0,0.0,5.0,0.0,0.0,22.0,0.0,0.0,0.0,0.0,0.0,34.5,0.5,30.0,6.0,0.0,2.0,0.0,47.67
11159,0.05,0.0,2.0,0.0,0.75,30.0,0.0,0.0,0.0,0.0,0.0,34.0,0.0,31.0,2.0,0.0,0.0,0.0,48.87
11164,9.0,10.0,6.0,0.0,0.0,0.0,39.9,0.0,0.0,0.1,0.0,5.0,8.0,4.0,18.0,0.0,0.0,0.0,24.0
11168,5.0,8.0,2.0,0.0,0.0,0.0,50.0,0.0,0.0,0.0,0.0,0.0,2.0,0.0,25.0,8.0,0.0,0.0,26.6
11180,9.72,0.0,1.6,19.95,0.0,4.31,0.0,0.0,1.6,0.0,1.3,7.41,7.41,0.0,42.39,0.0,4.31,0.0,56.0
11181,5.51,0.0,0.0,4.31,1.0,7.01,0.0,0.0,10.02,0.0,2.0,8.019999999999998,2.51,0.0,53.11,1.0,5.51,0.0,60.0
11184,8.82,0.0,0.0,4.31,0.0,7.62,0.0,0.0,2.3,0.0,8.019999999999998,5.41,6.41,0.0,47.09,0.0,10.02,0.0,56.0
11186,6.81,0.0,1.5,3.51,0.0,4.81,0.0,0.0,2.4,0.0,3.21,1.4,2.61,0.0,45.69,14.93,13.13,0.0,55.0
11187,5.51,0.0,0.0,2.0,1.0,7.01,0.0,0.0,3.01,0.0,3.31,8.019999999999998,3.51,0.0,60.12,1.0,5.51,0.0,63.0
11189,6.81,0.0,9.02,3.51,3.41,4.81,0.0,0.0,2.4,0.0,3.21,5.91,2.61,0.0,45.18,0.0,13.13,0.0,53.0
11190,0.0,14.1,0.0,0.0,0.0,0.0,0.0,0.0,0.0,0.0,0.0,17.4,29.5,30.3,8.699999999999998,0.0,0.0,0.0,34.5
11191,0.0,14.9,0.0,0.0,0.0,0.0,0.0,0.0,0.0,0.0,0.0,10.5,25.9,39.9,8.8,0.0,0.0,0.0,32.5
11192,0.0,5.9,0.0,0.0,0.0,0.0,0.0,0.0,0.0,0.0,0.0,21.3,25.5,39.8,7.5,0.0,0.0,0.0,43.3
11193,0.0,14.9,0.0,0.0,0.0,0.0,0.0,0.0,0.0,0.0,0.0,29.7,13.7,39.9,1.8,0.0,0.0,0.0,37.7
11194,0.0,14.9,0.0,0.0,0.0,0.0,0.0,0.0,0.0,0.0,0.0,10.6,29.5,35.1,9.9,0.0,0.0,0.0,32.9
11195,0.0,14.9,0.0,0.0,0.0,0.0,0.0,0.0,0.0,0.0,0.0,34.9,29.5,10.8,9.9,0.0,0.0,0.0,35.4
11196,0.95,12.4,7.82,0.0,0.48,4.58,9.83,0.0,1.05,0.0,0.0,14.79,12.69,27.68,7.44,0.29,0.0,0.0,29.8
11200,5.3,0.0,5.0,2.0,10.0,0.0,25.0,0.0,0.0,0.1,0.0,20.0,3.0,0.0,20.0,5.1,4.5,0.0,39.3
11201,15.0,0.0,5.0,0.0,10.0,0.0,10.0,0.0,0.0,0.0,0.0,10.5,0.0,0.0,39.5,10.0,0.0,0.0,49.8
11202,7.62,0.0,7.72,0.0,4.31,8.62,21.14,0.0,0.0,0.1,0.0,13.13,0.0,0.0,30.45,6.91,0.0,0.0,40.1
11203,5.5,0.0,3.5,0.0,1.0,18.0,15.0,0.0,0.0,1.0,0.0,16.0,0.0,0.0,35.0,5.0,0.0,0.0,43.4
11204,6.0,0.0,8.0,0.0,4.4,3.0,20.0,0.0,3.0,0.5,0.0,10.1,5.0,0.0,32.0,8.0,0.0,0.0,39.7
11205,10.0,0.0,5.0,2.0,8.0,1.0,18.0,0.0,0.5,0.1,0.0,18.0,3.0,0.0,25.0,9.4,0.0,0.0,43.0
11207,8.9,0.0,10.0,10.0,3.0,0.0,23.0,0.0,0.0,0.1,0.0,12.0,0.0,0.0,26.0,7.0,0.0,0.0,35.3
11208,7.0,0.0,9.0,0.0,4.0,0.0,20.0,0.0,0.0,0.0,0.0,13.0,10.0,0.0,30.0,7.0,0.0,0.0,37.6
11209,8.0,0.0,4.0,0.0,4.0,6.0,30.0,0.0,0.0,0.0,0.0,11.0,0.0,0.0,33.0,4.0,0.0,0.0,36.5
11213,0.0,27.97,0.0,0.0,11.99,0.0,9.99,0.0,0.0,0.1,0.0,0.4,9.99,0.0,35.06,3.0,0.5,0.0,26.18
11214,0.0,29.5,0.0,0.0,11.1,0.0,9.5,0.0,0.0,0.1,0.0,0.4,6.5,0.0,34.0,6.0,2.2,0.0,25.98
11215,0.0,28.97,0.0,0.0,12.99,0.0,6.99,0.0,2.5,0.1,0.0,0.0,4.0,0.0,34.96,7.99,1.0,0.0,27.96
11216,0.0,22.98,3.0,0.0,12.29,0.0,6.99,0.0,5.99,0.1,0.0,0.2,3.0,0.0,39.75,5.0,0.5,0.0,29.54
11229,0.0,4.9,0.1,0.0,22.9,0.0,0.1,0.0,2.0,0.2,0.0,0.0,0.0,0.0,69.8,0.0,0.0,0.0,51.42
11230,0.0,0.0,5.0,0.0,22.9,0.0,0.1,0.0,2.0,0.2,0.0,0.0,0.0,0.0,69.8,0.0,0.0,0.0,56.04
11250,0.7,9.0,4.0,0.0,0.0,5.0,14.0,0.0,0.5,0.0,0.0,5.0,0.0,13.5,25.0,0.0,23.3,0.0,35.08
11262,0.55,0.0,0.0,0.0,0.2,0.0,0.0,0.0,0.0,0.0,0.0,1.0,0.0,0.0,20.25,0.0,0.0,77.2,22.2
11263,0.5,0.0,0.0,0.0,0.1,0.0,0.0,0.0,0.0,0.0,0.0,1.0,0.0,0.0,27.9,0.9,0.0,69.0,24.8
11264,0.4,0.0,0.0,0.0,0.0,0.0,0.0,0.0,0.0,0.0,0.0,0.3,2.0,0.0,28.3,0.0,0.0,68.2,25.3
11265,0.8,0.0,0.0,0.0,0.06,0.0,0.0,0.0,0.0,0.0,0.0,3.0,2.5,0.0,23.94,0.0,0.0,68.9,25.5
11266,2.2,0.0,0.0,0.0,0.0,0.0,3.0,0.0,0.0,0.0,0.0,0.98,0.3,0.0,22.0,0.4,0.0,70.90000000000002,23.0
11267,0.9,0.0,0.0,0.0,0.5,0.0,0.0,0.0,0.0,0.0,0.0,0.4,0.0,0.0,27.0,1.0,0.0,70.0,24.8
11269,3.0,0.0,0.0,0.0,2.0,0.0,0.0,0.0,0.0,0.0,0.0,2.0,0.0,0.0,22.0,0.0,0.0,70.0,24.1
11270,4.0,0.0,0.0,0.0,0.0,0.0,0.0,0.0,0.3,0.0,0.0,1.7,0.3,0.0,22.0,1.0,0.0,70.0,24.5
11281,0.0,12.96,6.98,0.0,0.0,6.98,9.97,0.0,0.0,0.3,0.0,15.95,0.0,40.88,3.99,0.0,1.99,0.0,29.25
11283,0.0,7.98,0.0,0.0,0.0,5.98,11.96,0.0,0.0,0.3,0.0,19.94,3.99,46.86,2.99,0.0,0.0,0.0,32.92
11284,0.0,9.97,1.99,0.0,2.99,5.98,7.98,0.0,0.0,0.3,0.0,18.94,1.99,44.87,4.99,0.0,0.0,0.0,33.04
11287,0.0,8.97,5.98,0.0,0.0,4.99,12.96,0.0,0.0,0.3,0.0,17.95,1.99,40.88,5.98,0.0,0.0,0.0,31.61
11288,0.0,0.0,18.0,0.0,3.0,0.0,9.0,0.0,1.0,0.0,0.0,0.0,0.0,0.0,55.0,5.0,8.0,0.0,46.45
11289,0.0,0.0,18.0,0.0,3.0,0.0,9.0,0.0,1.0,0.0,0.0,3.0,0.0,0.0,55.0,5.0,5.0,0.0,46.61
11291,0.0,0.0,18.0,0.0,3.0,0.0,11.0,0.0,1.0,0.0,0.0,0.0,0.0,0.0,55.0,5.0,6.0,0.0,45.04
11292,0.0,0.0,14.0,0.0,3.0,0.0,15.0,0.0,1.0,0.0,0.0,0.0,0.0,0.0,55.0,5.0,6.0,0.0,43.36
11293,0.0,0.0,14.0,0.0,8.0,0.0,15.0,0.0,1.0,0.0,0.0,0.0,0.0,0.0,51.0,0.0,11.0,0.0,43.0
11294,0.0,0.0,14.0,0.0,10.0,0.0,15.0,0.0,1.0,0.0,0.0,0.0,0.0,0.0,51.0,0.0,9.0,0.0,42.92
11295,0.0,0.0,14.0,0.0,3.0,0.0,15.0,0.0,1.0,0.0,0.0,3.0,0.0,0.0,52.0,5.0,6.0,0.0,43.56
11297,0.0,0.0,13.0,0.0,3.0,0.0,11.0,0.0,1.0,0.0,0.0,0.0,0.0,5.0,55.0,5.0,6.0,0.0,45.97
11298,0.0,0.01,0.0,0.0,9.0,0.0,0.0,0.0,0.0,0.0,0.0,0.0,0.0,0.0,61.39,4.0,0.0,24.8,45.8
11299,0.0,0.01,0.0,0.0,6.1,0.0,0.0,0.0,0.0,0.0,0.0,0.0,0.0,0.0,66.0,7.7,0.0,19.89,49.0
11300,0.0,0.0,0.0,0.0,6.7,0.0,0.0,0.0,0.0,0.0,0.0,0.0,0.0,0.0,53.2,5.2,0.0,34.6,40.8
11301,0.0,0.02,0.0,0.0,6.0,0.0,0.0,0.0,0.0,0.3,0.0,0.0,0.0,0.0,55.88,7.599999999999999,0.0,30.2,42.8
11302,0.0,0.005,0.0,0.0,5.4,0.0,0.0,0.0,0.0,0.0,0.0,0.5,0.0,0.0,50.2,5.4,0.0,38.2,39.3
11304,0.0,0.005,0.0,0.0,4.0,0.0,0.0,0.0,0.0,0.0,0.0,0.0,0.0,0.0,45.5,4.8,0.0,44.9,36.3
11305,0.0,0.0,0.0,0.0,5.0,0.0,0.0,0.0,0.0,0.0,0.0,5.0,0.0,0.0,40.0,5.0,0.0,44.8,36.9
11307,0.0,0.0,0.0,0.0,8.5,0.0,0.0,0.0,0.0,0.0,0.0,0.0,0.0,0.0,41.0,0.0,0.0,50.0,34.7
11308,0.0,0.01,0.0,0.0,9.0,0.0,0.0,0.0,0.0,0.0,0.0,0.0,0.0,0.0,61.39,4.0,0.0,24.8,45.8
11309,0.0,0.01,0.0,0.0,6.1,0.0,0.0,0.0,0.0,0.0,0.0,0.0,0.0,0.0,66.0,7.7,0.0,19.89,49.0
11310,0.0,0.0,0.0,0.0,6.7,0.0,0.0,0.0,0.0,0.0,0.0,0.0,0.0,0.0,53.2,5.2,0.0,34.6,40.9
11311,0.0,0.02,0.0,0.0,6.0,0.0,0.0,0.0,0.0,0.3,0.0,0.0,0.0,0.0,55.88,7.599999999999999,0.0,30.2,42.8
11312,0.0,0.005,0.0,0.0,5.4,0.0,0.0,0.0,0.0,0.0,0.0,0.5,0.0,0.0,50.2,5.4,0.0,38.2,39.3
11314,0.0,0.005,0.0,0.0,4.0,0.0,0.0,0.0,0.0,0.0,0.0,0.0,0.0,0.0,45.5,4.8,0.0,44.9,36.3
11315,0.0,0.005,0.0,0.0,5.0,0.0,0.0,0.0,0.0,0.0,0.0,5.0,0.0,0.0,40.0,5.0,0.0,44.8,36.9
11317,0.0,0.0,0.0,0.0,8.5,0.0,0.0,0.0,0.0,0.0,0.0,0.0,0.0,0.0,41.0,0.0,0.0,50.0,34.7
11371,0.0,3.94,5.68,0.0,0.0,7.21,21.59,0.0,0.0,0.0,0.0,13.16,21.94,19.03,6.63,0.52,0.0,0.0,31.27
11373,0.0,9.04,7.05,0.0,0.0,7.21,3.85,0.0,0.0,0.0,0.0,13.16,16.86,36.19,6.63,0.0,0.0,0.0,34.21
11374,0.0,12.44,4.28,0.0,0.0,2.68,6.76,0.0,0.0,0.0,0.0,13.04,18.38,35.85,6.57,0.0,0.0,0.0,31.14
11375,0.0,16.0,7.0,0.0,0.0,3.0,7.0,0.0,0.0,0.0,0.0,10.5,16.0,34.0,6.5,0.0,0.0,0.0,28.25
11376,0.0,9.0,7.0,0.0,0.0,3.0,4.0,0.0,0.0,0.0,0.0,13.0,17.0,37.0,10.0,0.0,0.0,0.0,34.95
11377,0.0,19.0,6.5,0.0,0.0,2.5,8.5,0.0,0.0,0.0,0.0,8.0,15.5,34.0,6.0,0.0,0.0,0.0,25.88
11378,0.0,5.0,6.5,0.0,0.0,2.5,2.0,0.0,0.0,0.0,0.0,12.7,31.4,33.6,6.3,0.0,0.0,0.0,38.6
11380,0.0,13.4,5.7,0.0,0.0,2.7,5.4,0.0,0.0,0.0,0.0,13.2,16.8,36.2,6.6,0.0,0.0,0.0,30.71
11426,0.0,0.0,0.0,0.0,0.0,0.0,0.0,0.0,0.0,0.0,0.0,0.0,0.0,0.0,100.0,0.0,0.0,0.0,67.82
11432,0.0,0.0,0.0,0.0,0.5,0.0,0.0,0.0,0.0,0.0,0.0,0.0,0.0,0.0,25.74,0.9900000000000002,0.0,71.78,24.55
11433,0.0,0.0,0.0,0.0,0.0,0.0,0.0,0.0,0.0,0.0,0.0,0.0,0.0,0.0,100.0,0.0,0.0,0.0,68.0
11436,0.0,0.0,0.0,0.0,0.0,0.0,0.0,0.0,9.3,0.0,0.0,52.23,0.0,0.0,0.0,0.0,0.0,38.47,44.0
11454,0.0,0.0,0.0,0.0,11.5,0.0,0.0,0.0,20.0,0.0,0.0,15.0,0.0,0.0,53.0,0.0,0.0,0.0,71.55
11456,0.0,0.0,0.0,0.0,10.0,0.0,0.0,0.0,19.0,0.0,0.0,13.0,0.0,0.0,57.0,0.0,0.0,0.0,70.7
11470,0.2,0.0,6.7,0.0,0.0,10.5,0.3,0.0,0.0,0.0,9.5,32.3,0.0,40.0,0.0,0.0,0.0,0.0,49.7
11471,0.5,0.0,6.5,0.0,0.0,9.5,0.8,0.0,0.0,0.0,9.7,32.5,0.0,40.0,0.0,0.0,0.0,0.0,49.5
11472,0.2,0.0,6.5,0.0,0.0,10.3,0.0,0.0,0.0,0.0,10.0,29.5,0.0,40.0,3.0,0.0,0.0,0.0,49.8
11473,0.2,0.0,6.5,0.0,0.0,10.3,0.5,0.0,0.0,0.0,9.5,29.5,0.0,40.0,3.0,0.0,0.0,0.0,49.4
11475,0.2,0.0,6.2,0.0,0.0,8.3,0.7,0.0,0.0,0.0,9.1,31.9,0.0,41.7,0.9,0.0,0.0,0.0,49.5
11476,0.2,0.0,6.5,0.0,0.0,11.2,0.4,0.0,0.0,0.0,9.7,29.5,0.0,38.9,3.0,0.0,0.0,0.0,49.5
11477,0.5,0.0,6.5,0.0,0.0,10.0,0.0,0.0,0.0,0.0,10.0,29.5,0.0,40.0,3.0,0.0,0.0,0.0,49.8
11479,0.2,0.0,7.1,0.0,0.0,7.9,0.9,0.0,0.0,0.0,9.4,33.6,0.0,40.1,0.0,0.0,0.0,0.0,49.6
11493,0.0,0.0,5.0,0.0,10.0,8.0,0.0,0.0,5.0,0.0,0.0,0.0,27.0,5.0,40.0,0.0,0.0,0.0,52.3
11494,0.0,0.0,3.99,0.0,7.98,5.48,0.0,0.0,6.98,0.0,0.0,0.0,29.41,6.98,38.88,0.0,0.0,0.0,52.5
11495,0.0,0.0,4.95,0.0,11.88,9.9,0.0,0.0,2.97,0.0,0.0,0.0,23.76,1.98,44.56,0.0,0.0,0.0,52.2
11496,0.0,0.0,7.0,0.0,11.0,10.0,0.0,0.0,6.0,0.0,0.0,0.0,22.0,7.0,37.0,0.0,0.0,0.0,51.3
11497,0.0,0.0,1.99,0.0,9.97,8.97,0.0,0.0,4.99,0.0,0.0,0.0,25.92,5.98,41.88,0.0,0.0,0.0,52.5
11498,0.0,0.0,8.0,0.0,6.0,8.0,0.0,0.0,2.0,0.0,0.0,0.0,28.0,5.0,43.0,0.0,0.0,0.0,53.0
11499,0.0,0.0,10.0,0.0,7.0,7.0,0.0,0.0,7.0,0.0,0.0,0.0,20.0,4.0,45.0,0.0,0.0,0.0,51.2
11500,0.0,0.0,9.0,0.0,5.0,6.0,0.0,0.0,4.0,0.0,0.0,0.0,27.0,1.0,48.0,0.0,0.0,0.0,52.7
11501,0.0,0.0,1.0,0.0,15.0,11.0,0.0,0.0,10.0,0.0,0.0,0.0,20.0,8.0,35.0,0.0,0.0,0.0,50.5
11502,0.0,0.0,2.73,0.0,11.82,10.91,0.0,0.0,7.269999999999999,0.0,0.0,0.0,20.91,9.090000000000002,37.27,0.0,0.0,0.0,51.0
11513,5.0,0.0,3.0,0.0,5.0,17.0,0.0,0.0,2.0,0.0,0.0,3.0,13.0,2.0,40.0,4.0,5.0,0.0,52.43
11514,3.0,0.0,5.0,0.0,3.0,19.0,0.0,0.0,0.5,0.0,0.0,5.0,8.0,3.0,43.0,6.5,3.5,0.0,52.08
11517,2.3,0.0,7.0,0.0,7.0,18.0,0.0,0.0,0.1,0.0,0.0,4.0,7.0,4.0,45.0,5.0,0.5,0.0,51.79
11520,0.0,0.0,7.0,0.0,3.3,22.0,0.0,0.0,0.1,0.0,0.0,0.1,12.0,0.0,47.0,7.0,1.0,0.0,50.13
11522,0.5,0.0,1.0,0.0,7.0,21.0,0.0,0.0,0.5,0.0,0.0,6.0,6.0,1.5,41.0,11.0,4.0,0.0,54.23
11533,6.4,0.0,1.4,1.6,2.4,2.1,0.0,0.0,2.4,0.1,0.0,19.3,6.4,17.9,35.0,0.0,4.2,0.0,56.7
11534,6.7,0.0,0.0,0.0,2.0,0.0,0.0,0.0,3.0,0.1,0.0,18.0,9.0,19.2,34.0,0.0,8.0,0.0,57.9
11535,6.7,0.0,0.2,0.0,2.7,0.0,0.0,0.0,2.7,0.1,0.0,19.2,2.7,17.0,34.0,0.0,14.7,0.0,57.7
11536,6.7,0.0,0.0,0.0,2.0,0.0,0.0,0.0,3.0,0.1,0.0,18.0,9.0,17.2,34.0,0.0,10.0,0.0,57.9
11537,7.8,0.0,0.0,0.0,3.2,0.0,0.0,0.0,2.1,0.1,0.0,17.4,8.8,16.8,36.2,0.0,7.599999999999999,0.0,57.2
11538,6.6,0.0,0.0,2.1,2.1,0.0,0.0,0.0,1.5,0.1,0.0,17.5,7.8,17.0,39.8,0.0,5.5,0.0,57.2
11542,5.74,0.0,0.0,3.47,2.48,0.0,0.0,0.0,1.09,0.1,0.0,17.13,6.53,22.08,33.76,0.0,6.63,0.0,58.3
11553,4.2,10.0,4.1,0.0,3.2,0.0,12.9,0.0,0.0,0.0,0.0,6.4,10.7,8.3,21.0,0.0,9.2,10.0,31.2
11554,4.2,9.0,4.1,0.0,3.2,0.0,13.9,0.0,0.0,0.0,0.0,6.4,10.7,8.3,21.0,0.0,9.2,10.0,31.4
11555,5.6,9.0,4.1,0.0,1.2,0.0,12.9,0.0,0.0,0.0,0.0,7.3,10.7,8.3,22.0,0.0,9.2,9.7,32.2
11586,0.0,0.0,0.0,0.0,11.79,22.36,0.0,0.0,0.0,0.0,0.0,0.0,0.0,0.0,55.48,9.15,0.0,1.02,52.0
11587,2.02,0.0,0.0,0.0,13.1,3.02,0.0,0.0,0.0,0.0,0.0,0.0,0.0,0.0,40.33,12.1,0.0,29.23,37.7
11588,0.0,0.0,0.0,0.0,5.2,34.6,0.0,0.0,0.0,0.0,0.0,0.0,0.0,0.0,54.8,3.3,0.0,1.9,51.9
11589,0.0,0.0,0.0,0.0,5.24,21.17,0.0,0.0,0.0,0.0,0.0,0.0,0.0,0.0,40.83,3.33,0.0,29.23,30.1
11590,0.0,0.0,0.0,0.0,7.349999999999999,4.39,0.0,0.0,0.0,0.0,0.0,0.0,0.0,0.0,55.36,10.53,0.0,22.15,42.0
11591,0.0,0.0,0.0,0.0,5.95,10.08,0.0,0.0,0.0,0.0,0.0,0.0,0.0,0.0,53.41,6.25,0.0,24.09,44.7
11592,0.0,0.0,0.0,0.0,5.2,34.89,0.0,0.0,0.0,0.0,0.0,0.0,0.0,0.0,40.99,3.2,0.0,15.5,42.3
11593,0.0,0.0,0.0,0.0,0.22,19.13,0.0,0.0,0.0,0.0,0.0,0.0,0.0,0.0,55.31,4.02,0.0,21.08,45.0
11594,0.0,0.0,0.0,0.0,9.8,27.0,0.0,0.0,0.0,0.0,0.0,0.0,0.0,0.0,46.4,6.5,0.0,10.1,47.2
11595,0.0,0.0,0.0,0.0,10.7,33.75,0.0,0.0,0.0,0.0,0.0,0.0,0.0,0.0,42.75,9.6,0.0,3.0,48.0
11597,0.0,0.0,0.0,0.0,0.0,5.9,0.0,0.0,9.5,0.0,6.0,44.6,14.7,0.0,10.0,0.0,9.2,0.0,60.0
11599,0.0,0.0,0.0,0.0,0.0,10.71,0.0,0.0,9.41,0.0,2.4,39.05,14.51,0.0,14.81,0.0,9.01,0.0,59.5
