Repository: janardhanhl/glass_properties

# Refractive Index (RI) and Abbe number calculation by ML

RI and Abbe number for different composition of glass is given.
Need to cross train the data for RI and Abbe number.
Resultant single model should predict both RI and Abbe numbers.

File: ABBE_interglad.csv (part 10 of 13)
,Li2O,TiO2,ZrO2,SrO,Na2O,ZnO,Nb2O5,Nb2O3,Al2O3,Sb2O3,Y2O3,B2O3,BaO,La2O3,SiO2,K2O,CaO,PbO,ABBENUM
11601,0.0,0.0,0.0,0.0,0.0,6.8,0.0,0.0,12.0,0.0,5.9,47.5,14.3,0.0,5.0,0.0,8.4,0.0,59.5
11604,0.0,0.0,0.0,0.0,0.0,5.91,0.0,0.0,9.51,0.0,5.91,40.34,14.71,0.0,14.31,0.0,8.71,0.0,60.0
11605,0.0,0.0,0.0,0.0,0.0,7.69,0.0,0.0,14.59,0.0,5.79,50.45,13.79,0.0,0.0,0.0,7.59,0.0,59.0
11616,4.53,0.0,0.0,0.0,23.48,0.0,0.0,0.0,0.0,0.0,17.09,0.0,0.0,0.0,54.6,0.0,0.0,0.0,53.15
11621,4.53,0.0,0.0,0.0,23.48,0.0,0.0,0.0,0.0,0.0,17.09,0.0,0.0,0.0,54.6,0.0,0.0,0.0,53.15
11628,9.0,10.0,6.0,0.0,0.0,0.0,39.9,0.0,0.0,0.1,0.0,5.0,8.0,4.0,18.0,0.0,0.0,0.0,24.0
11631,5.0,8.0,2.0,0.0,0.0,0.0,50.0,0.0,0.0,0.0,0.0,0.0,2.0,0.0,25.0,8.0,0.0,0.0,26.6
11634,6.3,0.0,1.67,0.0,0.0,4.68,0.0,0.0,3.12,0.0,3.43,27.63,7.79,11.06,25.18,0.0,8.39,0.0,57.72
11638,6.58,0.0,1.38,0.0,0.0,3.92,0.0,0.0,3.51,0.0,2.88,26.99,8.74,9.920000000000002,27.26,0.0,8.21,0.0,58.08
11639,7.05,0.0,1.39,0.0,0.0,4.02,0.0,0.0,3.53,0.0,3.19,27.14,8.66,10.12,27.46,0.0,7.44,0.0,58.16
11640,6.57,0.0,1.38,0.0,0.0,3.99,0.0,0.0,3.5,0.0,3.16,30.79,8.58,10.03,23.84,0.0,8.16,0.0,58.44
11641,7.15,0.0,1.41,0.0,0.0,4.08,0.0,0.0,3.58,0.0,3.23,27.51,6.59,10.26,27.84,0.0,8.349999999999998,0.0,58.3
11642,7.71,0.0,1.44,0.0,0.0,4.15,0.0,0.0,3.64,0.0,3.29,28.01,4.47,10.45,28.34,0.0,8.5,0.0,58.28
11643,6.67,0.0,1.4,0.0,0.0,5.21,0.0,0.0,3.55,0.0,3.21,27.31,6.54,10.19,27.63,0.0,8.29,0.0,58.24
11644,0.0,0.01,0.0,0.0,9.51,0.0,0.0,0.0,0.0,0.28,0.0,11.21,1.35,0.0,70.13,7.309999999999999,0.2,0.0,64.32
11645,0.0,0.1,0.0,0.0,9.5,0.0,0.0,0.0,0.0,0.3,0.0,11.2,1.35,0.0,70.05,7.3,0.2,0.0,64.15
11646,0.0,0.2,0.0,0.0,9.49,0.0,0.0,0.0,0.0,0.3,0.0,11.19,1.35,0.0,69.98,7.29,0.2,0.0,63.9
11647,0.0,0.3,0.0,0.0,9.48,0.0,0.0,0.0,0.0,0.3,0.0,11.18,1.35,0.0,69.91,7.28,0.2,0.0,63.69
11648,0.0,0.4,0.0,0.0,9.47,0.0,0.0,0.0,0.0,0.3,0.0,11.17,1.35,0.0,69.84,7.28,0.2,0.0,63.48
11649,0.0,0.6,0.0,0.0,9.47,0.0,0.0,0.0,0.0,0.3,0.0,11.15,1.34,0.0,69.68,7.26,0.2,0.0,63.01
11650,0.0,0.8,0.0,0.0,9.43,0.0,0.0,0.0,0.0,0.3,0.0,11.12,1.34,0.0,69.56,7.25,0.2,0.0,62.6
11651,0.0,1.0,0.0,0.0,9.41,0.0,0.0,0.0,0.0,0.3,0.0,11.1,1.34,0.0,69.42,7.23,0.2,0.0,62.03
11652,0.0,1.3,0.0,0.0,9.39,0.0,0.0,0.0,0.0,0.3,0.0,11.07,1.34,0.0,69.19,7.21,0.2,0.0,61.58
11653,5.3,0.0,5.0,2.0,10.0,0.0,25.0,0.0,0.0,0.1,0.0,20.0,3.0,0.0,20.0,5.1,4.5,0.0,39.3
11654,15.0,0.0,5.0,0.0,10.0,0.0,10.0,0.0,0.0,0.0,0.0,10.5,0.0,0.0,39.5,10.0,0.0,0.0,49.8
11655,7.62,0.0,7.72,0.0,4.31,8.62,21.14,0.0,0.0,0.1,0.0,13.13,0.0,0.0,30.45,6.91,0.0,0.0,40.1
11656,5.5,0.0,3.5,0.0,1.0,18.0,15.0,0.0,0.0,1.0,0.0,16.0,0.0,0.0,35.0,5.0,0.0,0.0,43.4
11657,6.0,0.0,8.0,0.0,4.4,3.0,20.0,0.0,3.0,0.5,0.0,10.1,5.0,0.0,32.0,8.0,0.0,0.0,39.7
11658,10.0,0.0,5.0,2.0,8.0,1.0,18.0,0.0,0.5,0.1,0.0,18.0,3.0,0.0,25.0,9.4,0.0,0.0,43.0
11660,8.9,0.0,10.0,10.0,3.0,0.0,23.0,0.0,0.0,0.1,0.0,12.0,0.0,0.0,26.0,7.0,0.0,0.0,35.3
11661,7.0,0.0,9.0,0.0,4.0,0.0,20.0,0.0,0.0,0.0,0.0,13.0,10.0,0.0,30.0,7.0,0.0,0.0,37.6
11662,8.0,0.0,4.0,0.0,4.0,6.0,30.0,0.0,0.0,0.0,0.0,11.0,0.0,0.0,33.0,4.0,0.0,0.0,36.5
11667,0.0,0.0,0.0,0.0,11.5,0.0,0.0,0.0,20.0,0.0,0.0,15.0,0.0,0.0,53.0,0.0,0.0,0.0,71.55
11669,0.0,0.0,0.0,0.0,10.0,0.0,0.0,0.0,19.0,0.0,0.0,13.0,0.0,0.0,57.0,0.0,0.0,0.0,70.7
11702,0.0,0.0,5.0,0.0,10.0,8.0,0.0,0.0,5.0,0.0,0.0,0.0,27.0,5.0,40.0,0.0,0.0,0.0,52.3
11703,0.0,0.0,3.99,0.0,7.98,5.48,0.0,0.0,6.98,0.0,0.0,0.0,29.41,6.98,38.88,0.0,0.0,0.0,52.5
11704,0.0,0.0,4.95,0.0,11.88,9.9,0.0,0.0,2.97,0.0,0.0,0.0,23.76,1.98,44.56,0.0,0.0,0.0,52.2
11705,0.0,0.0,7.0,0.0,11.0,10.0,0.0,0.0,6.0,0.0,0.0,0.0,22.0,7.0,37.0,0.0,0.0,0.0,51.3
11706,0.0,0.0,1.99,0.0,9.97,8.97,0.0,0.0,4.99,0.0,0.0,0.0,25.92,5.98,41.88,0.0,0.0,0.0,52.5
11707,0.0,0.0,8.0,0.0,6.0,8.0,0.0,0.0,2.0,0.0,0.0,0.0,28.0,5.0,43.0,0.0,0.0,0.0,53.0
11708,0.0,0.0,10.0,0.0,7.0,7.0,0.0,0.0,7.0,0.0,0.0,0.0,20.0,4.0,45.0,0.0,0.0,0.0,51.2
11709,0.0,0.0,9.0,0.0,5.0,6.0,0.0,0.0,4.0,0.0,0.0,0.0,27.0,1.0,48.0,0.0,0.0,0.0,52.7
11710,0.0,0.0,1.0,0.0,15.0,11.0,0.0,0.0,10.0,0.0,0.0,0.0,20.0,8.0,35.0,0.0,0.0,0.0,50.5
11711,0.0,0.0,2.73,0.0,11.82,10.91,0.0,0.0,7.269999999999999,0.0,0.0,0.0,20.91,9.090000000000002,37.27,0.0,0.0,0.0,51.0
11716,9.0,10.0,6.0,0.0,0.0,0.0,39.9,0.0,0.0,0.1,0.0,5.0,8.0,4.0,18.0,0.0,0.0,0.0,24.0
11720,5.0,8.0,2.0,0.0,0.0,0.0,50.0,0.0,0.0,0.0,0.0,0.0,2.0,0.0,25.0,8.0,0.0,0.0,26.6
11722,0.0,14.1,0.0,0.0,0.0,0.0,0.0,0.0,0.0,0.0,0.0,17.4,29.5,30.3,8.699999999999998,0.0,0.0,0.0,34.5
11723,0.0,14.9,0.0,0.0,0.0,0.0,0.0,0.0,0.0,0.0,0.0,10.5,25.9,39.9,8.8,0.0,0.0,0.0,32.5
11724,0.0,5.9,0.0,0.0,0.0,0.0,0.0,0.0,0.0,0.0,0.0,21.3,25.5,39.8,7.5,0.0,0.0,0.0,43.3
11725,0.0,14.9,0.0,0.0,0.0,0.0,0.0,0.0,0.0,0.0,0.0,29.7,13.7,39.9,1.8,0.0,0.0,0.0,37.7
11726,0.0,14.9,0.0,0.0,0.0,0.0,0.0,0.0,0.0,0.0,0.0,10.6,29.5,35.1,9.9,0.0,0.0,0.0,32.9
11727,0.0,14.9,0.0,0.0,0.0,0.0,0.0,0.0,0.0,0.0,0.0,34.9,29.5,10.8,9.9,0.0,0.0,0.0,35.4
11728,0.95,12.4,7.82,0.0,0.48,4.58,9.83,0.0,1.05,0.0,0.0,14.79,12.69,27.68,7.44,0.29,0.0,0.0,29.8
11732,5.0,0.0,3.0,0.0,5.0,17.0,0.0,0.0,2.0,0.0,0.0,3.0,13.0,2.0,40.0,4.0,5.0,0.0,52.43
11733,2.99,0.0,4.99,0.0,2.99,18.94,0.0,0.0,0.5,0.0,0.0,4.99,7.98,2.99,42.86,6.48,3.49,0.0,52.08
11736,2.3,0.0,7.0,0.0,7.0,18.0,0.0,0.0,0.1,0.0,0.0,4.0,7.0,4.0,45.0,5.0,0.5,0.0,51.79
11739,0.0,0.0,7.0,0.0,3.3,22.0,0.0,0.0,0.1,0.0,0.0,0.1,12.0,0.0,47.0,7.0,1.0,0.0,50.13
11741,0.5,0.0,1.0,0.0,7.0,21.0,0.0,0.0,0.5,0.0,0.0,6.0,6.0,1.5,41.0,11.0,4.0,0.0,54.23
11752,9.72,0.0,1.6,19.95,0.0,4.31,0.0,0.0,1.6,0.0,1.3,7.41,7.41,0.0,42.39,0.0,4.31,0.0,56.0
11753,5.51,0.0,0.0,4.31,1.0,7.01,0.0,0.0,10.02,0.0,2.0,8.019999999999998,2.51,0.0,53.11,1.0,5.51,0.0,60.0
11756,8.82,0.0,0.0,4.31,0.0,7.62,0.0,0.0,2.3,0.0,8.019999999999998,5.41,6.41,0.0,47.09,0.0,10.02,0.0,56.0
11758,6.81,0.0,1.5,3.51,0.0,4.81,0.0,0.0,2.4,0.0,3.21,1.4,2.61,0.0,45.69,14.93,13.13,0.0,55.0
11759,5.51,0.0,0.0,2.0,1.0,7.01,0.0,0.0,3.01,0.0,3.31,8.019999999999998,3.51,0.0,60.12,1.0,5.51,0.0,63.0
11761,6.81,0.0,9.02,3.51,3.41,4.81,0.0,0.0,2.4,0.0,3.21,5.91,2.61,0.0,45.18,0.0,13.13,0.0,53.0
11792,0.0,0.0,5.0,0.0,10.0,8.0,0.0,0.0,5.0,0.0,0.0,0.0,27.0,5.0,40.0,0.0,0.0,0.0,52.3
11793,0.0,0.0,3.99,0.0,7.98,5.48,0.0,0.0,6.98,0.0,0.0,0.0,29.41,6.98,38.88,0.0,0.0,0.0,52.5
11794,0.0,0.0,4.95,0.0,11.88,9.9,0.0,0.0,2.97,0.0,0.0,0.0,23.76,1.98,44.56,0.0,0.0,0.0,52.2
11795,0.0,0.0,7.0,0.0,11.0,10.0,0.0,0.0,6.0,0.0,0.0,0.0,22.0,7.0,37.0,0.0,0.0,0.0,51.3
11796,0.0,0.0,1.99,0.0,9.97,8.97,0.0,0.0,4.99,0.0,0.0,0.0,25.92,5.98,41.88,0.0,0.0,0.0,52.5
11797,0.0,0.0,8.0,0.0,6.0,8.0,0.0,0.0,2.0,0.0,0.0,0.0,28.0,5.0,43.0,0.0,0.0,0.0,53.0
11798,0.0,0.0,10.0,0.0,7.0,7.0,0.0,0.0,7.0,0.0,0.0,0.0,20.0,4.0,45.0,0.0,0.0,0.0,51.2
11799,0.0,0.0,8.97,0.0,4.99,5.98,0.0,0.0,3.99,0.0,0.0,0.0,26.92,1.0,47.85,0.0,0.0,0.0,52.7
11800,0.0,0.0,1.0,0.0,15.0,11.0,0.0,0.0,10.0,0.0,0.0,0.0,20.0,8.0,35.0,0.0,0.0,0.0,50.5
11801,0.0,0.0,2.73,0.0,11.82,10.91,0.0,0.0,7.269999999999999,0.0,0.0,0.0,20.91,9.090000000000002,37.27,0.0,0.0,0.0,51.0
11802,5.0,0.0,3.0,0.0,5.0,17.0,0.0,0.0,2.0,0.0,0.0,3.0,13.0,2.0,40.0,4.0,5.0,0.0,52.43
11803,2.99,0.0,4.99,0.0,2.99,18.94,0.0,0.0,0.5,0.0,0.0,4.99,7.98,2.99,42.86,6.48,3.49,0.0,52.08
11806,2.29,0.0,6.98,0.0,6.98,17.94,0.0,0.0,0.1,0.0,0.0,3.99,6.98,3.99,44.86,4.99,0.5,0.0,51.79
11809,0.0,0.0,7.0,0.0,3.3,22.0,0.0,0.0,0.1,0.0,0.0,0.1,12.0,0.0,47.0,7.0,1.0,0.0,50.13
11811,0.5,0.0,1.0,0.0,7.0,21.0,0.0,0.0,0.5,0.0,0.0,6.0,6.0,1.5,41.0,11.0,4.0,0.0,54.23
11832,0.0,0.0,1.0,0.0,0.5,0.0,0.0,0.0,0.0,0.5,0.0,0.0,0.0,0.0,24.0,0.5,0.0,73.5,23.73
11833,0.0,0.0,0.0,0.0,0.5,1.0,0.0,0.0,0.0,0.5,0.0,0.0,0.0,0.0,24.0,0.5,0.0,73.5,23.94
11834,0.0,0.0,2.0,0.0,0.5,0.0,0.0,0.0,0.0,0.5,0.0,0.0,0.0,0.0,24.0,0.5,0.0,72.5,23.88
11835,0.0,0.0,5.0,0.0,0.5,0.0,0.0,0.0,0.0,0.5,0.0,0.0,0.0,0.0,24.0,0.5,0.0,69.5,24.23
11836,0.0,0.0,4.78,0.0,0.5,0.0,0.0,0.0,0.0,0.5,0.0,0.0,0.0,0.0,22.91,0.5,0.0,70.81,23.55
11837,0.0,0.0,2.0,0.0,0.5,0.0,0.0,0.0,0.0,0.5,0.0,0.0,0.0,0.0,22.0,0.5,0.0,74.5,22.71
11838,0.0,0.0,5.0,0.0,0.5,0.0,0.0,0.0,0.0,0.5,0.0,0.0,0.0,0.0,19.0,0.5,0.0,74.5,21.24
11839,0.0,5.0,0.0,0.0,0.5,0.0,0.0,0.0,0.0,0.5,0.0,0.0,0.0,0.0,24.0,0.5,0.0,69.5,22.02
11840,0.0,5.0,0.0,0.0,0.5,0.0,0.0,0.0,0.0,0.5,0.0,0.0,0.0,0.0,19.0,0.5,0.0,74.5,19.55
11841,0.0,2.0,0.0,0.0,0.5,0.0,0.0,0.0,0.0,0.5,0.0,0.0,0.0,0.0,24.0,0.5,0.0,72.5,22.88
11883,0.05,0.0,0.0,0.0,10.87,5.06,0.0,0.0,1.63,0.08999999999999998,0.0,14.43,0.0,0.0,66.08,0.0,1.79,0.0,62.5
11884,0.48,0.0,0.0,0.0,5.95,5.21,0.0,0.0,1.63,0.08999999999999998,0.0,16.7,0.0,0.0,67.25,0.0,2.69,0.0,63.8
11885,0.0,0.0,0.0,0.0,7.92,3.9,0.0,0.0,1.63,0.08999999999999998,0.0,15.57,0.0,0.0,69.1,0.0,1.79,0.0,63.4
11886,0.0,0.0,0.0,0.0,7.03,0.0,0.0,0.0,1.65,0.08999999999999998,0.0,14.66,0.0,0.0,75.92,0.0,0.0,0.0,64.5
11887,0.0,0.0,0.0,0.0,9.73,0.0,0.0,0.0,1.6,0.08999999999999998,0.0,14.2,4.81,0.0,66.93,0.0,2.64,0.0,64.2
11888,0.0,0.0,0.0,8.04,9.62,0.0,0.0,0.0,2.37,0.08999999999999998,0.0,14.59,0.0,0.0,65.29,0.0,0.0,0.0,64.1
11889,0.0,8.4,5.0,0.0,0.0,11.6,17.5,0.0,0.0,0.0,0.0,21.0,0.0,24.5,2.8,0.0,9.2,0.0,31.14
11890,0.0,18.9,5.0,0.0,0.0,11.6,0.0,0.0,0.0,0.0,0.0,21.0,0.0,29.0,2.8,0.0,11.7,0.0,30.45
11891,0.0,8.3,5.0,0.0,0.0,15.7,18.8,0.0,0.0,0.0,0.0,20.2,0.0,22.0,2.4,0.0,7.599999999999999,0.0,30.32
11892,0.0,5.8,5.0,0.0,0.0,15.7,23.2,0.0,0.0,0.0,0.0,20.7,0.0,22.0,2.4,0.0,5.2,0.0,30.2
11893,0.0,6.4,3.5,0.0,0.0,18.5,15.6,0.0,0.0,0.0,0.0,21.6,0.4,25.1,1.7,0.0,6.8,0.0,32.78
11894,0.0,1.0,5.0,0.0,0.0,21.0,9.0,0.0,0.0,0.0,0.0,25.0,0.0,32.0,0.0,0.0,7.0,0.0,40.58
11895,0.0,1.0,2.5,0.0,0.0,30.0,7.0,0.0,0.0,0.0,0.0,21.0,0.0,26.5,4.0,0.0,8.0,0.0,41.66
11896,0.0,2.0,0.0,0.0,0.0,25.0,8.0,0.0,0.0,0.0,0.0,25.0,0.0,35.0,0.0,0.0,5.0,0.0,40.74
11897,0.0,3.9,1.5,0.4,0.0,22.2,11.2,0.0,0.0,0.0,0.0,23.6,0.0,30.3,0.7,0.0,5.8,0.0,36.92
11898,0.0,3.2,3.9,0.0,1.7,23.8,7.9,0.0,0.0,0.0,0.0,22.5,0.0,29.2,2.9,1.4,3.5,0.0,38.62
11953,1.0,1.0,0.0,0.0,6.2,0.0,0.0,0.0,0.0,0.2,0.0,1.6,0.0,0.0,70.0,15.31,4.69,0.0,59.0
11954,1.0,1.69,0.0,0.0,3.1,0.0,0.0,0.0,0.0,0.2,0.0,5.75,0.0,0.0,67.76,17.51,2.99,0.0,59.8
11955,1.2,0.1,0.0,0.0,9.0,0.0,0.0,0.0,0.3,0.5,0.0,2.4,0.0,0.0,70.5,13.5,2.5,0.0,60.5
11956,1.3,0.0,0.0,0.0,9.0,0.0,0.0,0.0,0.3,0.4,0.0,2.4,0.0,0.0,71.5,13.6,1.5,0.0,60.7
11958,1.0,1.5,0.2,0.0,3.1,0.0,0.0,0.0,0.0,0.2,0.0,4.5,2.0,0.0,67.0,17.5,2.99,0.0,58.8
11960,0.5,0.3,0.0,1.2,7.8,1.0,0.0,0.0,0.0,0.5,0.0,4.0,0.0,0.0,68.0,15.2,1.5,0.0,61.8
11961,0.5,0.0,0.0,0.0,7.8,0.0,0.0,0.0,0.3,0.5,0.0,5.7,0.0,0.0,68.5,15.2,1.5,0.0,62.2
11962,1.2,0.0,0.0,0.0,9.0,0.0,0.0,0.0,0.3,0.5,0.0,2.4,0.0,0.0,69.5,13.6,3.5,0.0,60.5
11973,3.4,13.5,0.0,0.0,6.8,10.8,11.0,0.0,1.2,0.1,0.0,9.8,8.699999999999998,0.0,29.8,3.6,1.3,0.0,31.7
11974,3.0,13.1,0.0,1.6,9.0,9.0,8.599999999999998,0.0,0.0,0.0,0.0,8.4,11.5,0.0,31.8,2.0,1.0,0.0,34.3
11975,3.3,13.6,0.0,0.0,7.4,8.099999999999998,10.4,0.0,0.0,0.1,0.0,11.7,9.1,0.0,32.3,4.0,0.0,0.0,33.9
11978,2.2,12.0,1.0,1.8,7.2,10.2,8.9,0.0,1.8,0.0,0.0,8.099999999999998,10.0,0.0,33.8,3.0,0.0,0.0,34.8
11979,2.4,12.6,0.0,1.6,9.0,9.0,8.099999999999998,0.0,0.0,0.1,0.0,8.4,11.5,0.0,34.3,2.0,1.0,0.0,34.9
11980,2.1,10.5,0.0,0.0,5.7,9.2,12.5,0.0,0.0,0.0,0.0,10.5,10.7,0.0,35.8,3.0,0.0,0.0,34.9
12020,0.0,0.0,1.0,0.0,0.5,0.0,0.0,0.0,0.0,0.5,0.0,0.0,0.0,0.0,24.0,0.5,0.0,73.5,23.73
12021,0.0,0.0,0.0,0.0,0.5,1.0,0.0,0.0,0.0,0.5,0.0,0.0,0.0,0.0,24.0,0.5,0.0,73.5,23.94
12022,0.0,0.0,2.0,0.0,0.5,0.0,0.0,0.0,0.0,0.5,0.0,0.0,0.0,0.0,24.0,0.5,0.0,72.5,23.88
12023,0.0,0.0,5.0,0.0,0.5,0.0,0.0,0.0,0.0,0.5,0.0,0.0,0.0,0.0,24.0,0.5,0.0,69.5,24.23
12024,0.0,0.0,4.78,0.0,0.5,0.0,0.0,0.0,0.0,0.5,0.0,0.0,0.0,0.0,22.91,0.5,0.0,70.81,23.55
12025,0.0,0.0,2.0,0.0,0.5,0.0,0.0,0.0,0.0,0.5,0.0,0.0,0.0,0.0,22.0,0.5,0.0,74.5,22.71
12026,0.0,0.0,5.0,0.0,0.5,0.0,0.0,0.0,0.0,0.5,0.0,0.0,0.0,0.0,19.0,0.5,0.0,74.5,21.24
12027,0.0,5.0,0.0,0.0,0.5,0.0,0.0,0.0,0.0,0.5,0.0,0.0,0.0,0.0,24.0,0.5,0.0,69.5,22.02
12028,0.0,5.0,0.0,0.0,0.5,0.0,0.0,0.0,0.0,0.5,0.0,0.0,0.0,0.0,19.0,0.5,0.0,74.5,19.55
12029,0.0,2.0,0.0,0.0,0.5,0.0,0.0,0.0,0.0,0.5,0.0,0.0,0.0,0.0,24.0,0.5,0.0,72.5,22.88
12040,0.0,16.5,0.0,0.0,4.5,2.4,0.0,0.0,3.0,0.1,0.0,1.5,16.0,0.0,40.0,12.0,4.0,0.0,39.0
12041,0.0,18.5,0.0,2.0,7.5,1.0,0.0,0.0,2.1,0.9,0.0,1.0,12.0,0.0,43.0,10.0,2.0,0.0,37.1
12043,0.0,16.5,0.0,8.5,0.5,0.0,0.0,0.0,1.0,0.0,0.0,2.0,11.0,0.0,45.0,15.0,0.5,0.0,39.4
12044,0.0,18.0,0.0,0.0,6.5,0.0,0.0,0.0,0.9,0.1,0.0,1.0,20.0,0.0,45.0,8.5,0.0,0.0,38.5
12045,0.0,16.5,0.0,4.0,6.5,0.0,0.0,0.0,0.4,0.1,0.0,1.5,11.0,0.0,45.0,11.0,4.0,0.0,40.9
12046,0.0,16.0,0.5,8.0,2.0,5.0,0.0,0.0,0.0,0.1,0.0,2.4,11.0,0.0,45.5,9.0,0.5,0.0,39.1
12048,0.0,19.0,0.0,0.0,9.0,0.0,0.0,0.0,2.0,0.01,0.0,4.0,12.49,0.0,47.0,6.0,0.5,0.0,36.8
12049,0.0,18.0,0.78,1.0,6.5,0.0,0.0,0.0,3.0,0.02,0.0,1.0,12.0,0.0,47.0,8.5,2.2,0.0,37.4
12076,2.0,8.0,0.0,0.0,9.0,0.0,51.5,0.0,0.0,0.0,0.0,0.0,0.0,0.0,27.5,2.0,0.0,0.0,23.5
12077,2.0,7.0,0.0,0.0,2.0,0.0,53.95,0.0,0.0,0.05,0.0,0.0,0.0,0.0,24.0,11.0,0.0,0.0,23.1
12078,6.0,8.0,0.0,0.0,0.0,0.0,50.95,0.0,0.0,0.05,0.0,0.0,0.0,0.0,29.0,6.0,0.0,0.0,24.4
12079,3.0,9.0,0.0,0.0,5.0,0.0,47.95,0.0,0.0,0.05,0.0,0.0,0.0,0.0,26.0,9.0,0.0,0.0,24.4
12080,6.0,14.0,0.0,0.0,0.0,0.0,43.9,0.0,0.0,0.1,0.0,0.0,0.0,0.0,30.0,6.0,0.0,0.0,23.8
12081,7.0,10.0,1.0,0.0,1.0,0.0,44.0,0.0,0.0,0.0,0.0,0.0,0.0,0.0,34.0,3.0,0.0,0.0,25.0
12082,4.5,9.0,0.0,0.0,1.0,0.0,51.0,0.0,0.0,0.0,0.0,0.0,0.0,0.0,24.0,10.5,0.0,0.0,24.2
12083,4.5,11.5,2.0,0.0,2.5,0.0,44.9,0.0,0.0,0.1,0.0,0.0,0.0,0.0,27.0,7.5,0.0,0.0,23.8
12084,5.0,12.8,0.0,0.0,1.2,0.0,45.4,0.0,0.0,0.1,0.0,0.0,0.0,0.0,28.5,7.0,0.0,0.0,23.7
12085,5.0,11.9,1.0,0.0,0.0,0.0,46.0,0.0,0.0,0.1,0.0,0.0,0.0,0.0,26.0,10.0,0.0,0.0,23.8
12116,1.0,1.0,0.0,0.0,6.2,0.0,0.0,0.0,0.0,0.2,0.0,1.6,0.0,0.0,70.0,15.31,4.69,0.0,59.0
12117,1.0,1.69,0.0,0.0,3.1,0.0,0.0,0.0,0.0,0.2,0.0,5.75,0.0,0.0,67.76,17.51,2.99,0.0,59.8
12118,1.2,0.1,0.0,0.0,9.0,0.0,0.0,0.0,0.3,0.5,0.0,2.4,0.0,0.0,70.5,13.5,2.5,0.0,60.5
12119,1.3,0.0,0.0,0.0,9.0,0.0,0.0,0.0,0.3,0.4,0.0,2.4,0.0,0.0,71.5,13.6,1.5,0.0,60.7
12121,1.0,1.5,0.2,0.0,3.1,0.0,0.0,0.0,0.0,0.2,0.0,4.5,2.0,0.0,67.0,17.5,2.99,0.0,58.8
12123,0.5,0.3,0.0,1.2,7.8,1.0,0.0,0.0,0.0,0.5,0.0,4.0,0.0,0.0,68.0,15.2,1.5,0.0,61.8
12124,0.5,0.0,0.0,0.0,7.8,0.0,0.0,0.0,0.3,0.5,0.0,5.7,0.0,0.0,68.5,15.2,1.5,0.0,62.2
12125,1.2,0.0,0.0,0.0,9.0,0.0,0.0,0.0,0.3,0.5,0.0,2.4,0.0,0.0,69.5,13.6,3.5,0.0,60.5
12126,0.0,0.0,1.0,0.0,0.5,0.0,0.0,0.0,0.0,0.5,0.0,0.0,0.0,0.0,24.0,0.5,0.0,73.5,23.72
12127,0.0,0.0,0.0,0.0,0.5,1.0,0.0,0.0,0.0,0.5,0.0,0.0,0.0,0.0,24.0,0.5,0.0,73.5,23.94
12128,0.0,0.0,2.0,0.0,0.5,0.0,0.0,0.0,0.0,0.5,0.0,0.0,0.0,0.0,24.0,0.5,0.0,72.5,23.88
12129,0.0,0.0,5.0,0.0,0.5,0.0,0.0,0.0,0.0,0.5,0.0,0.0,0.0,0.0,24.0,0.5,0.0,69.5,24.23
12130,0.0,0.0,4.78,0.0,0.5,0.0,0.0,0.0,0.0,0.5,0.0,0.0,0.0,0.0,22.91,0.5,0.0,70.81,23.55
12131,0.0,0.0,2.0,0.0,0.5,0.0,0.0,0.0,0.0,0.5,0.0,0.0,0.0,0.0,22.0,0.5,0.0,74.5,22.71
12132,0.0,0.0,5.0,0.0,0.5,0.0,0.0,0.0,0.0,0.5,0.0,0.0,0.0,0.0,19.0,0.5,0.0,74.5,21.24
12133,0.0,0.0,5.0,0.0,0.5,0.0,0.0,0.0,0.0,0.5,0.0,0.0,0.0,0.0,24.0,0.5,0.0,69.5,22.02
12134,0.0,0.0,5.0,0.0,0.5,0.0,0.0,0.0,0.0,0.5,0.0,0.0,0.0,0.0,19.0,0.5,0.0,74.5,19.55
12135,0.0,0.0,2.0,0.0,0.5,0.0,0.0,0.0,0.0,0.5,0.0,0.0,0.0,0.0,24.0,0.5,0.0,72.5,22.88
12206,1.0,1.0,0.0,0.0,6.2,0.0,0.0,0.0,0.0,0.2,0.0,1.6,0.0,0.0,70.0,15.31,4.69,0.0,59.0
12207,1.0,1.69,0.0,0.0,3.1,0.0,0.0,0.0,0.0,0.2,0.0,5.75,0.0,0.0,67.76,17.51,2.99,0.0,59.8
12208,1.2,0.1,0.0,0.0,9.0,0.0,0.0,0.0,0.3,0.5,0.0,2.4,0.0,0.0,70.5,13.5,2.5,0.0,60.5
12209,1.3,0.0,0.0,0.0,9.0,0.0,0.0,0.0,0.3,0.4,0.0,2.4,0.0,0.0,71.5,13.6,1.5,0.0,60.7
12211,1.0,1.5,0.2,0.0,3.1,0.0,0.0,0.0,0.0,0.2,0.0,4.5,2.0,0.0,67.0,17.5,2.99,0.0,58.8
12213,0.5,0.3,0.0,1.2,7.8,1.0,0.0,0.0,0.0,0.5,0.0,4.0,0.0,0.0,68.0,15.2,1.5,0.0,61.8
12214,0.5,0.0,0.0,0.0,7.8,0.0,0.0,0.0,0.3,0.5,0.0,5.7,0.0,0.0,68.5,15.2,1.5,0.0,62.2
12215,1.2,0.0,0.0,0.0,9.0,0.0,0.0,0.0,0.3,0.5,0.0,2.4,0.0,0.0,69.5,13.6,3.5,0.0,60.5
12236,0.0,3.94,5.68,0.0,0.0,7.21,21.59,0.0,0.0,0.0,0.0,13.16,21.94,19.03,6.63,0.52,0.0,0.0,31.27
12238,0.0,9.04,7.05,0.0,0.0,7.21,3.85,0.0,0.0,0.0,0.0,13.16,16.86,36.19,6.63,0.0,0.0,0.0,34.21
12239,0.0,12.44,4.28,0.0,0.0,2.68,6.76,0.0,0.0,0.0,0.0,13.04,18.38,35.85,6.57,0.0,0.0,0.0,31.14
12240,0.0,16.0,7.0,0.0,0.0,3.0,7.0,0.0,0.0,0.0,0.0,10.5,16.0,34.0,6.5,0.0,0.0,0.0,28.25
12241,0.0,9.0,7.0,0.0,0.0,3.0,4.0,0.0,0.0,0.0,0.0,13.0,17.0,37.0,10.0,0.0,0.0,0.0,34.95
12242,0.0,19.0,6.5,0.0,0.0,2.5,8.5,0.0,0.0,0.0,0.0,8.0,15.5,34.0,6.0,0.0,0.0,0.0,25.88
12243,0.0,5.0,6.5,0.0,0.0,2.5,2.0,0.0,0.0,0.0,0.0,12.7,31.4,33.6,6.3,0.0,0.0,0.0,38.6
12245,0.0,13.4,5.7,0.0,0.0,2.7,5.4,0.0,0.0,0.0,0.0,13.2,16.8,36.2,6.6,0.0,0.0,0.0,30.71
12246,0.0,0.0,0.0,0.0,0.4,0.0,0.0,0.0,0.0,0.0,0.0,0.0,0.0,0.0,24.4,0.6,0.0,74.29999999999998,23.79
12247,0.0,0.0,0.0,0.0,0.4,0.0,0.0,0.0,0.0,0.15,0.0,0.0,0.0,0.0,24.4,0.6,0.0,74.29999999999998,23.73
12248,0.0,0.0,0.0,0.0,0.4,0.0,0.0,0.0,0.0,0.0,0.0,0.0,0.0,0.0,24.4,0.6,0.0,74.29999999999998,23.76
12249,0.0,0.0,0.0,0.0,0.4,0.0,0.0,0.0,0.0,0.0,0.0,0.0,0.0,0.0,24.4,0.6,0.0,74.29999999999998,23.76
12250,0.0,0.0,0.0,0.0,0.4,0.0,0.0,0.0,0.0,0.0,0.0,0.0,0.0,0.0,24.39,0.6,0.0,74.26,23.81
12251,0.0,0.0,0.0,0.0,0.4,0.0,0.0,0.0,0.0,0.0,0.0,0.0,0.0,0.0,24.38,0.6,0.0,74.22,23.89
12252,0.0,0.001001,0.0,0.0,0.4,0.0,0.0,0.0,0.0,0.0,0.0,0.0,0.0,0.0,24.44,0.6,0.0,74.40999999999998,23.78
12261,7.4,0.0,0.0,7.5,2.7,1.0,0.0,0.0,2.7,0.2,0.0,8.9,8.599999999999998,10.0,51.0,0.0,0.0,0.0,59.2
12262,7.86,0.0,0.0,7.46,2.19,1.0,0.0,0.0,3.68,0.2,0.0,8.359999999999998,8.56,9.95,50.74,0.0,0.0,0.0,59.4
12263,7.7,0.0,0.0,7.5,2.7,0.7,0.0,0.0,2.7,0.2,0.0,8.599999999999998,8.599999999999998,10.0,51.3,0.0,0.0,0.0,59.3
12264,7.9,0.0,0.0,7.5,2.7,0.5,0.0,0.0,2.7,0.2,0.0,8.9,8.4,10.0,51.2,0.0,0.0,0.0,59.3
12265,7.9,0.0,0.0,7.5,2.2,0.5,0.0,0.0,3.2,0.2,0.0,8.4,9.1,10.0,51.0,0.0,0.0,0.0,59.1
12266,7.4,0.0,0.0,7.4,2.7,1.0,0.0,0.0,2.7,0.2,0.0,8.9,8.9,9.8,51.0,0.0,0.0,0.0,59.3
12267,7.4,0.0,0.0,7.5,2.7,0.0,0.0,0.0,2.7,0.2,0.0,8.9,10.1,9.0,51.5,0.0,0.0,0.0,59.4
12302,0.0,13.96,5.19,0.0,0.0,0.0,13.96,0.0,0.0,0.03,0.0,19.95,0.1,26.43,3.99,0.1,16.26,0.0,30.2
12303,0.0,14.08,5.79,0.0,0.0,0.0,13.88,0.0,0.0,0.03,0.0,19.97,0.1,25.86,3.99,0.1,16.17,0.0,30.1
12304,0.0,14.19,6.1,0.0,0.0,0.0,13.79,0.0,0.0,0.03,0.0,19.99,0.0,25.58,4.2,0.0,16.09,0.0,30.0
12305,0.0,0.0,3.99,0.0,0.0,1.0,2.0,0.0,0.0,0.2,5.99,34.93,0.0,47.9,3.99,0.0,0.0,0.0,51.03
12307,0.0,0.0,9.98,0.0,0.0,0.5,1.0,0.0,0.0,0.2,11.98,30.94,0.5,42.9,2.0,0.0,0.0,0.0,48.77
12308,0.0,0.0,4.99,0.0,0.0,1.0,3.99,0.0,0.0,0.2,6.99,32.93,2.0,46.9,0.5,0.0,0.0,0.0,47.87
12310,0.0,0.0,8.98,0.0,0.0,0.5,1.0,0.0,0.0,0.2,10.98,29.94,0.1,44.31,3.89,0.0,0.0,0.0,49.06
12369,5.4,3.4,1.4,0.0,2.3,16.8,5.1,0.0,0.6,0.0,0.0,12.1,0.0,33.9,18.0,0.0,1.0,0.0,42.2
12370,4.3,2.7,1.1,0.0,1.8,13.41,4.0,0.0,0.5,0.0,0.0,9.71,0.0,47.16,14.42,0.0,0.9,0.0,42.7
12400,13.0,0.0,0.0,2.0,2.0,0.0,0.0,0.0,5.0,0.0,0.0,35.0,2.0,0.0,25.0,0.0,15.8,0.0,60.3
12432,7.4,0.0,0.0,7.5,2.4,2.0,0.0,0.0,4.5,0.0,0.0,7.2,10.5,0.0,50.5,0.0,8.0,0.0,58.9
12433,6.9,0.0,0.0,7.5,1.5,3.0,0.0,0.0,3.2,0.2,0.0,8.9,11.3,0.0,51.5,0.0,6.0,0.0,59.5
12434,5.8,0.0,0.5,5.5,1.0,4.0,0.0,0.0,2.4,0.0,0.0,8.4,9.8,0.0,53.8,0.5,8.3,0.0,59.5
12435,6.5,0.0,0.0,7.0,1.5,3.5,0.0,0.0,3.4,0.0,0.0,8.099999999999998,7.5,0.0,54.3,0.5,7.2,0.0,59.8
12436,6.2,0.0,2.0,6.0,1.2,2.5,0.0,0.0,3.7,0.2,0.0,7.9,8.8,0.0,54.8,0.0,6.7,0.0,59.3
12441,0.0,0.0,0.0,0.0,11.5,0.0,0.0,0.0,20.0,0.0,0.0,15.0,0.0,0.0,53.0,0.0,0.0,0.0,71.55
12443,0.0,0.0,0.0,0.0,10.0,0.0,0.0,0.0,19.0,0.0,0.0,13.0,0.0,0.0,57.0,0.0,0.0,0.0,70.7
12490,0.0,0.0,0.0,0.0,0.4,0.0,0.0,0.0,0.0,0.0,0.0,0.0,0.0,0.0,24.4,0.6,0.0,74.29999999999998,23.79
12491,0.0,0.0,0.0,0.0,0.4,0.0,0.0,0.0,0.0,0.15,0.0,0.0,0.0,0.0,24.4,0.6,0.0,74.29999999999998,23.73
12492,0.0,0.0,0.0,0.0,0.4,0.0,0.0,0.0,0.0,0.0,0.0,0.0,0.0,0.0,24.4,0.6,0.0,74.29999999999998,23.76
12493,0.0,0.0,0.0,0.0,0.4,0.0,0.0,0.0,0.0,0.0,0.0,0.0,0.0,0.0,24.4,0.6,0.0,74.29999999999998,23.76
12494,0.0,0.0,0.0,0.0,0.4,0.0,0.0,0.0,0.0,0.0,0.0,0.0,0.0,0.0,24.39,0.6,0.0,74.26,23.81
12495,0.0,0.0,0.0,0.0,0.4,0.0,0.0,0.0,0.0,0.0,0.0,0.0,0.0,0.0,24.38,0.6,0.0,74.22,23.8
12496,0.0,0.001,0.0,0.0,0.4,0.0,0.0,0.0,0.0,0.0,0.0,0.0,0.0,0.0,24.4,0.6,0.0,74.29999999999998,23.78
12526,0.0,3.94,5.68,0.0,0.0,7.21,21.59,0.0,0.0,0.0,0.0,13.16,21.94,19.03,6.63,0.52,0.0,0.0,31.27
12528,0.0,9.04,7.05,0.0,0.0,7.21,3.85,0.0,0.0,0.0,0.0,13.16,16.86,36.19,6.63,0.0,0.0,0.0,34.21
12529,0.0,12.44,4.28,0.0,0.0,2.68,6.76,0.0,0.0,0.0,0.0,13.04,18.38,35.85,6.57,0.0,0.0,0.0,31.14
12530,0.0,16.0,7.0,0.0,0.0,3.0,7.0,0.0,0.0,0.0,0.0,10.5,16.0,34.0,6.5,0.0,0.0,0.0,28.25
12531,0.0,9.0,7.0,0.0,0.0,3.0,4.0,0.0,0.0,0.0,0.0,13.0,17.0,37.0,10.0,0.0,0.0,0.0,34.95
12532,0.0,19.0,6.5,0.0,0.0,2.5,8.5,0.0,0.0,0.0,0.0,8.0,15.5,34.0,6.0,0.0,0.0,0.0,25.88
12533,0.0,5.0,6.5,0.0,0.0,2.5,2.0,0.0,0.0,0.0,0.0,12.7,31.4,33.6,6.3,0.0,0.0,0.0,38.6
12535,0.0,13.4,5.7,0.0,0.0,2.7,5.4,0.0,0.0,0.0,0.0,13.2,16.8,36.2,6.6,0.0,0.0,0.0,30.71
12536,0.0,0.0,3.99,0.0,0.0,1.0,2.0,0.0,0.0,0.2,5.99,34.93,0.0,47.9,3.99,0.0,0.0,0.0,51.03
12538,0.0,0.0,9.98,0.0,0.0,0.5,1.0,0.0,0.0,0.2,11.98,30.94,0.5,42.9,2.0,0.0,0.0,0.0,48.77
12539,0.0,0.0,4.99,0.0,0.0,1.0,3.99,0.0,0.0,0.2,6.99,32.93,2.0,46.9,0.5,0.0,0.0,0.0,47.87
12541,0.0,0.0,8.98,0.0,0.0,0.5,1.0,0.0,0.0,0.2,10.98,29.94,0.1,44.31,3.89,0.0,0.0,0.0,49.06
12551,13.0,0.0,0.0,2.0,2.0,0.0,0.0,0.0,5.0,0.0,0.0,35.0,2.0,0.0,25.0,0.0,15.8,0.0,60.3
12608,7.33,0.0,0.0,0.0,0.0,4.99,0.0,0.0,3.27,0.0,0.0,11.59,21.94,1.9,47.47,1.51,0.0,0.0,59.5
12648,0.06,1.63,4.43,0.0,0.0,9.06,0.0,0.0,0.0,0.08999999999999998,0.0,13.88,33.38,17.53,19.94,0.0,0.0,0.0,48.7
12649,0.06,1.86,5.67,0.0,0.0,9.99,0.0,0.0,0.0,0.08999999999999998,0.0,13.46,34.65,12.77,21.45,0.0,0.0,0.0,48.4
12650,0.0,2.58,5.49,0.0,0.0,9.48,0.0,0.0,0.0,0.08999999999999998,0.0,14.81,30.99,17.62,18.94,0.0,0.0,0.0,46.0
12725,1.8,0.0,0.0,0.0,0.39,0.0,0.0,0.0,4.7,0.006,0.0,14.8,41.77,0.0,34.8,0.0,1.23,0.0,59.1
12727,0.5,0.0,0.0,0.0,0.0,4.5,0.0,0.0,3.9,0.3,0.0,8.599999999999998,48.77,0.0,30.54,1.8,0.5,0.0,55.6
12729,0.43,0.0,0.0,0.0,0.05,4.3,0.0,0.0,4.5,0.004,0.0,6.2,48.78,0.5,30.54,1.8,2.0,0.0,54.5
12730,0.5,0.0,0.0,0.0,0.61,5.0,0.0,0.0,4.5,0.005,0.3,8.529999999999998,48.8,0.0,28.0,1.8,1.7,0.0,54.8
12751,8.5,7.599999999999999,4.5,0.0,0.0,0.0,7.9,0.0,0.0,0.1,0.0,21.39,0.0,17.41,16.8,0.0,14.8,0.0,40.6
12753,8.5,7.599999999999999,4.5,0.0,0.0,0.0,7.9,0.0,0.0,0.1,0.0,22.8,0.0,16.0,16.8,0.0,14.8,0.0,41.1
12760,8.5,7.599999999999999,6.9,0.0,0.0,0.0,5.5,0.0,0.0,0.1,0.0,21.4,0.0,17.4,16.8,0.0,14.8,0.0,41.6
12771,8.54,4.93,5.23,0.0,0.0,0.0,13.47,0.0,0.0,0.0,0.0,18.0,0.0,12.26,16.46,1.91,19.2,0.0,40.09
12772,8.41,4.85,5.14,0.0,0.0,4.06,13.26,0.0,0.0,0.0,0.0,17.71,0.0,12.07,15.6,0.0,18.9,0.0,39.78
12773,8.519999999999998,4.91,5.21,0.0,0.0,4.77,11.55,0.0,0.0,0.0,0.0,17.920000000000005,0.0,11.57,16.41,0.0,19.14,0.0,40.49
12774,8.56,4.93,5.23,0.0,0.0,9.91,9.44,0.0,0.0,0.0,0.0,18.02,0.0,10.63,14.05,0.0,19.23,0.0,40.66
12775,8.55,4.93,5.23,0.0,0.0,10.73,9.170000000000002,0.0,0.0,0.0,0.0,18.010000000000005,0.0,10.62,13.55,0.0,19.21,0.0,40.62
12776,9.920000000000002,4.59,5.4,0.0,0.0,0.0,13.92,0.0,0.0,0.0,0.0,18.59,0.0,11.99,15.75,0.0,19.84,0.0,40.39
12777,8.39,4.9,5.2,0.0,0.25,4.76,11.53,0.0,0.0,0.0,0.0,17.920000000000005,0.0,11.55,16.39,0.0,19.11,0.0,40.49
12778,8.449999999999998,4.9,5.2,0.0,0.0,4.76,11.53,0.0,0.0,0.0,0.0,17.920000000000005,0.0,11.55,16.39,0.19,19.11,0.0,40.45
12779,7.62,4.92,5.22,0.0,0.0,0.0,10.75,0.0,0.0,0.0,0.0,17.95,0.0,12.24,16.43,5.71,19.16,0.0,41.24
12780,8.65,3.35,7.82,0.0,0.0,2.5,9.54,0.0,0.0,0.0,0.0,19.64,0.0,12.41,16.66,0.0,19.43,0.0,42.52
12781,0.0,12.72,7.0,0.0,0.0,6.48,6.05,0.0,0.0,0.0,0.0,13.45,10.46,37.01,6.83,0.0,0.0,0.0,31.39
12782,0.0,12.93,7.12,0.0,0.0,8.47,6.15,0.0,0.0,0.0,0.0,13.67,7.08,37.64,6.94,0.0,0.0,0.0,30.55
12783,0.0,13.15,7.24,0.0,0.0,10.52,6.25,0.0,0.0,0.0,0.0,13.9,3.61,38.27,7.06,0.0,0.0,0.0,30.35
12784,0.0,13.37,7.36,0.0,0.0,12.65,6.36,0.0,0.0,0.0,0.0,14.14,0.0,38.94,7.18,0.0,0.0,0.0,30.0
12787,0.0,13.5,4.47,0.0,0.0,14.74,6.43,0.0,0.0,0.0,0.0,14.29,0.0,39.32,7.25,0.0,0.0,0.0,30.13
12788,0.0,13.35,4.42,0.0,0.0,16.52,6.35,0.0,0.0,0.0,0.0,13.3,0.0,38.89,7.17,0.0,0.0,0.0,30.01
12789,0.37,13.71,4.54,0.0,0.0,12.98,6.53,0.0,0.0,0.0,0.0,14.52,0.0,39.98,7.37,0.0,0.0,0.0,30.13
12790,0.0,13.28,4.39,0.0,0.0,17.4,6.32,0.0,0.0,0.0,0.0,12.81,0.0,38.67,7.13,0.0,0.0,0.0,29.98
12821,0.0,29.6,1.98,0.0,12.5,0.0,14.1,0.0,0.0,0.02,0.0,0.0,16.1,0.0,24.9,0.0,0.8,0.0,23.76
12823,0.0,29.6,2.0,1.0,12.5,0.0,14.1,0.0,0.0,0.0,0.0,0.0,14.1,0.0,25.9,0.0,0.8,0.0,23.93
12824,0.0,25.6,2.0,0.0,10.5,0.0,14.1,0.0,0.0,0.0,0.0,0.0,19.6,0.0,27.4,0.0,0.8,0.0,25.2
12825,0.0,30.6,2.0,0.0,10.5,0.0,13.1,0.0,0.0,0.0,0.0,0.0,13.1,0.0,28.9,0.0,1.3,0.0,23.96
12826,0.0,28.2,2.0,0.0,12.5,0.0,15.7,0.0,0.0,0.0,0.0,0.0,15.9,0.0,24.9,0.0,0.8,0.0,23.9
12827,0.0,29.1,2.0,0.0,12.15,0.0,14.6,0.0,0.0,0.0,0.0,0.0,16.04,0.0,25.31,0.0,0.8,0.0,23.86
12828,0.0,24.6,0.0,0.0,13.3,0.0,16.1,0.0,0.0,0.0,0.0,0.0,21.1,0.0,24.1,0.0,0.8,0.0,26.3
12829,0.0,0.0,18.0,0.0,3.0,0.0,9.0,0.0,1.0,0.0,0.0,0.0,0.0,0.0,55.0,5.0,8.0,0.0,46.45
12830,0.0,0.0,18.0,0.0,3.0,0.0,9.0,0.0,1.0,0.0,0.0,3.0,0.0,0.0,55.0,5.0,5.0,0.0,46.61
12832,0.0,0.0,18.0,0.0,3.0,0.0,11.0,0.0,1.0,0.0,0.0,0.0,0.0,0.0,55.0,5.0,6.0,0.0,45.04
12833,0.0,0.0,14.0,0.0,3.0,0.0,15.0,0.0,1.0,0.0,0.0,0.0,0.0,0.0,55.0,5.0,6.0,0.0,43.36
12834,0.0,0.0,14.0,0.0,8.0,0.0,15.0,0.0,1.0,0.0,0.0,0.0,0.0,0.0,51.0,0.0,11.0,0.0,43.0
12835,0.0,0.0,14.0,0.0,10.0,0.0,15.0,0.0,1.0,0.0,0.0,0.0,0.0,0.0,51.0,0.0,9.0,0.0,42.92
12836,0.0,0.0,14.0,0.0,3.0,0.0,15.0,0.0,1.0,0.0,0.0,3.0,0.0,0.0,52.0,5.0,6.0,0.0,43.56
12838,0.0,0.0,13.0,0.0,3.0,0.0,11.0,0.0,1.0,0.0,0.0,0.0,0.0,5.0,55.0,5.0,6.0,0.0,45.97
12895,2.02,4.82,4.41,0.0,0.0,0.0,16.68,0.0,0.0,0.23,0.0,11.83,0.0,45.08,8.019999999999998,0.0,6.59,0.0,40.6
12896,2.02,4.82,4.4,0.0,0.0,0.0,16.67,0.0,0.0,0.23,0.0,12.66,0.0,44.99,7.3,0.0,6.59,0.0,40.5
12897,2.08,4.97,4.54,0.0,0.0,0.0,17.18,0.0,0.0,0.24,0.0,12.98,0.0,42.63,8.26,0.0,6.79,0.0,41.1
12898,1.96,3.76,4.28,0.0,0.0,0.0,16.21,0.0,0.0,0.23,0.0,11.5,0.0,47.55,7.79,0.0,6.41,0.0,42.5
12899,1.95,4.05,4.27,0.0,0.0,0.0,11.44,0.0,0.0,0.22,0.0,11.47,0.0,52.14,7.76,0.0,6.39,0.0,44.0
12900,1.54,4.8,4.39,0.0,0.0,0.0,16.62,0.0,0.0,0.23,0.0,11.79,0.0,44.86,7.99,0.0,7.46,0.0,41.1
12901,1.96,4.68,4.28,0.0,0.0,0.0,16.19,0.0,0.0,0.22,0.0,10.68,0.0,47.5,7.78,0.0,6.4,0.0,40.2
12902,1.97,4.71,2.87,0.0,0.0,0.0,16.29,0.0,0.0,0.23,0.0,11.56,0.0,47.79,7.83,0.0,6.44,0.0,41.2
12903,2.06,5.91,4.51,0.0,0.0,0.0,13.83,0.0,0.0,0.24,0.0,12.11,0.0,46.06,8.199999999999998,0.0,6.75,0.0,40.1
12904,2.07,4.96,6.95,0.0,0.0,0.0,11.94,0.0,0.0,0.24,0.0,12.17,0.0,46.31,8.25,0.0,6.78,0.0,41.6
12905,0.0,29.6,1.98,0.0,12.5,0.0,14.1,0.0,0.0,0.02,0.0,0.0,16.1,0.0,24.9,0.0,0.8,0.0,23.76
12907,0.0,29.6,2.0,1.0,12.5,0.0,14.1,0.0,0.0,0.0,0.0,0.0,14.1,0.0,25.9,0.0,0.8,0.0,23.93
12908,0.0,25.6,2.0,0.0,10.5,0.0,14.1,0.0,0.0,0.0,0.0,0.0,19.6,0.0,27.4,0.0,0.8,0.0,25.2
12909,0.0,30.6,2.0,0.0,10.5,0.0,13.1,0.0,0.0,0.0,0.0,0.0,13.1,0.0,28.9,0.0,1.3,0.0,23.96
12910,0.0,28.2,2.0,0.0,12.5,0.0,15.7,0.0,0.0,0.0,0.0,0.0,15.9,0.0,24.9,0.0,0.8,0.0,23.9
12911,0.0,29.1,2.0,0.0,12.15,0.0,14.6,0.0,0.0,0.0,0.0,0.0,16.04,0.0,25.31,0.0,0.8,0.0,23.86
12912,0.0,24.6,0.0,0.0,13.3,0.0,16.1,0.0,0.0,0.0,0.0,0.0,21.1,0.0,24.1,0.0,0.8,0.0,26.3
12913,0.0,12.71,7.0,0.0,0.0,6.48,6.04,0.0,0.0,0.0,0.0,13.45,10.46,37.03,6.83,0.0,0.0,0.0,31.39
12914,0.0,12.92,7.12,0.0,0.0,8.46,6.14,0.0,0.0,0.0,0.0,13.68,7.09,37.65,6.94,0.0,0.0,0.0,30.55
12915,0.0,13.14,7.24,0.0,0.0,10.52,6.25,0.0,0.0,0.0,0.0,13.91,3.6,38.28,7.06,0.0,0.0,0.0,30.35
12916,0.0,13.37,7.36,0.0,0.0,12.65,6.35,0.0,0.0,0.0,0.0,14.15,0.0,38.94,7.18,0.0,0.0,0.0,30.0
12919,0.0,13.5,4.46,0.0,0.0,14.74,6.42,0.0,0.0,0.0,0.0,14.29,0.0,39.34,7.25,0.0,0.0,0.0,30.13
12920,0.0,13.35,4.41,0.0,0.0,16.52,6.35,0.0,0.0,0.0,0.0,13.3,0.0,38.9,7.17,0.0,0.0,0.0,30.01
12921,0.37,13.72,4.54,0.0,0.0,12.98,6.52,0.0,0.0,0.0,0.0,14.52,0.0,39.98,7.37,0.0,0.0,0.0,30.13
12922,0.0,13.29,4.39,0.0,0.0,17.39,6.31,0.0,0.0,0.0,0.0,12.81,0.0,38.68,7.13,0.0,0.0,0.0,29.98
12923,2.0,8.0,0.0,0.0,9.0,0.0,51.5,0.0,0.0,0.0,0.0,0.0,0.0,0.0,27.5,2.0,0.0,0.0,23.5
12924,2.0,7.0,0.0,0.0,2.0,0.0,53.95,0.0,0.0,0.05,0.0,0.0,0.0,0.0,24.0,11.0,0.0,0.0,23.1
12925,6.0,8.0,0.0,0.0,0.0,0.0,50.95,0.0,0.0,0.05,0.0,0.0,0.0,0.0,29.0,6.0,0.0,0.0,24.4
12926,3.0,9.0,0.0,0.0,5.0,0.0,47.95,0.0,0.0,0.05,0.0,0.0,0.0,0.0,26.0,9.0,0.0,0.0,24.4
12927,6.0,14.0,0.0,0.0,0.0,0.0,43.9,0.0,0.0,0.1,0.0,0.0,0.0,0.0,30.0,6.0,0.0,0.0,23.8
12928,7.0,10.0,1.0,0.0,1.0,0.0,44.0,0.0,0.0,0.0,0.0,0.0,0.0,0.0,34.0,3.0,0.0,0.0,25.0
12929,4.5,9.0,0.0,0.0,1.0,0.0,51.0,0.0,0.0,0.0,0.0,0.0,0.0,0.0,24.0,10.5,0.0,0.0,24.2
12930,4.5,11.5,2.0,0.0,2.5,0.0,44.9,0.0,0.0,0.1,0.0,0.0,0.0,0.0,27.0,7.5,0.0,0.0,23.8
12931,5.0,12.8,0.0,0.0,1.2,0.0,45.4,0.0,0.0,0.1,0.0,0.0,0.0,0.0,28.5,7.0,0.0,0.0,23.7
12932,5.0,11.9,1.0,0.0,0.0,0.0,46.0,0.0,0.0,0.1,0.0,0.0,0.0,0.0,26.0,10.0,0.0,0.0,23.8
12933,0.0,29.6,1.98,0.0,12.5,0.0,14.1,0.0,0.0,0.02,0.0,0.0,16.1,0.0,24.9,0.0,0.8,0.0,23.76
12935,0.0,29.6,2.0,1.0,12.5,0.0,14.1,0.0,0.0,0.0,0.0,0.0,14.1,0.0,25.9,0.0,0.8,0.0,23.93
12936,0.0,25.6,2.0,0.0,10.5,0.0,14.1,0.0,0.0,0.0,0.0,0.0,19.6,0.0,27.4,0.0,0.8,0.0,25.2
12937,0.0,30.6,2.0,0.0,10.5,0.0,13.1,0.0,0.0,0.0,0.0,0.0,13.1,0.0,28.9,0.0,1.3,0.0,23.96
12938,0.0,28.2,2.0,0.0,12.5,0.0,15.7,0.0,0.0,0.0,0.0,0.0,15.9,0.0,24.9,0.0,0.8,0.0,23.9
12939,0.0,29.1,2.0,0.0,12.15,0.0,14.6,0.0,0.0,0.0,0.0,0.0,16.04,0.0,25.31,0.0,0.8,0.0,23.86
12940,0.0,24.6,0.0,0.0,13.3,0.0,16.1,0.0,0.0,0.0,0.0,0.0,21.1,0.0,24.1,0.0,0.8,0.0,26.3
12941,8.5,7.599999999999999,4.5,0.0,0.0,0.0,7.9,0.0,0.0,0.1,0.0,21.39,0.0,17.41,16.8,0.0,14.8,0.0,40.6
12943,8.5,7.599999999999999,4.5,0.0,0.0,0.0,7.9,0.0,0.0,0.1,0.0,22.8,0.0,16.0,16.8,0.0,14.8,0.0,41.1
12945,8.49,6.59,4.5,0.0,0.0,0.0,5.59,0.0,0.0,0.1,0.0,21.38,0.0,20.78,16.78,0.0,14.79,0.0,44.0
12950,8.5,7.599999999999999,6.9,0.0,0.0,0.0,5.5,0.0,0.0,0.1,0.0,21.4,0.0,17.4,16.8,0.0,14.8,0.0,41.6
12988,1.09,16.96,4.54,0.0,4.44,0.0,7.47,0.0,0.0,0.0,0.0,0.0,12.99,15.02,28.75,2.22,6.42,0.0,31.3
12989,1.09,18.93,4.53,0.0,4.43,0.0,7.46,0.0,0.0,0.1,0.0,0.0,19.96,11.15,28.71,2.22,1.42,0.0,29.8
12990,6.61,14.51,6.01,2.0,0.0,2.5,17.02,0.0,0.0,0.1,0.0,4.0,0.0,8.81,27.13,3.3,8.01,0.0,27.3
12991,6.61,12.51,6.01,2.0,0.0,1.0,16.52,0.0,0.0,0.1,3.3,4.5,0.0,10.31,27.13,0.0,10.01,0.0,32.1
12992,3.09,14.96,9.54,2.0,0.0,0.0,7.47,0.0,0.0,0.1,0.0,4.0,0.0,15.02,25.75,3.66,14.41,0.0,32.8
12993,4.75,14.96,9.54,0.0,0.0,0.0,9.47,0.0,0.0,0.1,0.0,4.0,0.0,15.02,25.75,2.0,14.41,0.0,32.3
12994,6.6,14.6,6.0,2.0,0.0,2.5,14.0,0.0,0.0,0.1,0.0,4.5,0.0,8.8,27.1,0.0,13.8,0.0,31.9
12995,4.75,12.96,9.54,0.0,0.0,2.0,11.47,0.0,0.0,0.1,0.0,4.0,0.0,12.02,26.75,2.0,14.41,0.0,32.9
12997,1.0,15.99,5.74,0.0,0.0,0.0,9.64,0.0,0.0,0.05,0.0,0.0,18.99,16.71,27.43,0.0,4.45,0.0,30.0
12998,5.5,0.3,0.0,0.1,4.0,4.5,0.0,0.0,6.0,0.1,0.0,16.0,23.5,0.0,40.0,0.0,0.0,0.0,58.13
12999,6.6,0.1,0.0,1.0,2.0,2.0,0.0,0.0,3.0,0.3,0.0,14.0,27.0,0.0,44.0,0.0,0.0,0.0,59.91
13000,5.5,0.5,0.0,0.3,3.0,2.5,0.0,0.0,5.0,0.2,0.0,16.0,26.0,0.0,41.0,0.0,0.0,0.0,59.24
13001,6.0,0.5,0.0,0.7,4.0,3.5,0.0,0.0,4.0,0.3,0.0,15.0,24.0,0.0,42.0,0.0,0.0,0.0,58.74
13002,6.5,0.3,0.0,0.5,3.0,3.0,0.0,0.0,3.5,0.2,0.0,15.0,25.0,0.0,43.0,0.0,0.0,0.0,59.42
13004,5.6,0.1,0.0,1.0,1.0,2.0,0.0,0.0,3.0,0.3,0.0,12.0,29.0,0.0,46.0,0.0,0.0,0.0,59.44
13005,5.5,0.1,0.4,0.3,1.0,2.5,0.0,0.0,7.0,0.2,0.0,18.0,23.0,0.0,39.0,0.0,3.0,0.0,59.35
13007,6.5,0.3,0.0,1.5,3.0,2.0,0.0,0.0,3.5,0.2,0.0,15.0,25.0,0.0,43.0,0.0,0.0,0.0,59.33
13008,0.0,12.91,7.24,0.0,0.0,2.78,5.5,0.0,0.0,0.0,0.0,13.55,12.09,37.2,6.81,0.0,1.92,0.0,31.3
13009,0.0,13.21,7.41,0.0,0.0,2.84,5.63,0.0,0.0,0.0,0.0,13.83,8.79,38.05,6.97,0.0,3.27,0.0,31.18
13010,0.0,12.71,7.13,3.48,0.0,2.74,5.42,0.0,0.0,0.0,0.0,13.3,11.9,36.61,6.71,0.0,0.0,0.0,31.32
13011,0.0,12.85,7.21,5.87,0.0,2.77,5.48,0.0,0.0,0.0,0.0,13.47,8.55,37.02,6.78,0.0,0.0,0.0,31.33
13012,0.0,13.16,6.67,0.0,0.0,2.83,5.61,0.0,0.0,0.0,0.0,13.76,9.65,38.11,6.95,0.0,3.26,0.0,31.27
13013,0.0,13.12,5.94,0.0,0.0,2.83,5.59,0.0,0.0,0.0,0.0,13.66,10.51,38.18,6.92,0.0,3.25,0.0,31.39
13014,0.0,12.95,6.56,0.0,0.0,2.79,5.52,0.0,0.0,0.0,0.0,13.52,12.12,37.47,6.83,0.0,2.24,0.0,31.36
13015,0.0,12.98,5.87,0.0,0.0,2.79,5.53,0.0,0.0,0.0,0.0,13.52,12.15,37.74,6.85,0.0,2.57,0.0,31.46
13016,0.0,12.81,7.19,1.74,0.0,2.76,5.46,0.0,0.0,0.0,0.0,13.42,11.99,36.91,6.76,0.0,0.96,0.0,31.31
13017,0.0,12.88,7.23,2.94,0.0,2.77,5.49,0.0,0.0,0.0,0.0,13.5,10.32,37.11,6.8,0.0,0.96,0.0,31.315
13028,0.0,3.94,5.68,0.0,0.0,7.21,21.59,0.0,0.0,0.0,0.0,13.16,21.94,19.03,6.63,0.52,0.0,0.0,31.27
13030,0.0,9.04,7.05,0.0,0.0,7.21,3.85,0.0,0.0,0.0,0.0,13.16,16.86,36.19,6.63,0.0,0.0,0.0,34.21
13031,0.0,12.44,4.28,0.0,0.0,2.68,6.76,0.0,0.0,0.0,0.0,13.04,18.38,35.85,6.57,0.0,0.0,0.0,31.14
13032,0.0,16.0,7.0,0.0,0.0,3.0,7.0,0.0,0.0,0.0,0.0,10.5,16.0,34.0,6.5,0.0,0.0,0.0,28.25
13033,0.0,9.0,7.0,0.0,0.0,3.0,4.0,0.0,0.0,0.0,0.0,13.0,17.0,37.0,10.0,0.0,0.0,0.0,34.95
13034,0.0,19.0,6.5,0.0,0.0,2.5,8.5,0.0,0.0,0.0,0.0,8.0,15.5,34.0,6.0,0.0,0.0,0.0,25.88
13035,0.0,5.0,6.5,0.0,0.0,2.5,2.0,0.0,0.0,0.0,0.0,12.7,31.4,33.6,6.3,0.0,0.0,0.0,38.6
13037,0.0,13.4,5.7,0.0,0.0,2.7,5.4,0.0,0.0,0.0,0.0,13.2,16.8,36.2,6.6,0.0,0.0,0.0,30.71
13048,14.14,0.0,0.0,16.75,1.41,3.84,0.0,0.0,3.84,0.3,0.0,20.71,0.0,0.0,38.39,0.61,0.0,0.0,59.4
13049,14.14,0.0,0.0,16.38,1.41,3.84,0.0,0.0,3.84,0.3,0.0,19.87,0.0,0.0,39.6,0.61,0.0,0.0,59.5
13050,14.14,0.0,0.0,15.36,1.41,3.84,0.0,0.0,3.84,0.3,0.0,22.0,0.0,0.0,38.49,0.61,0.0,0.0,59.7
13051,14.14,0.0,0.0,15.36,1.41,3.84,0.0,0.0,3.84,0.3,0.0,20.99,0.0,0.0,39.5,0.61,0.0,0.0,59.7
13052,14.14,0.0,0.0,15.66,1.41,3.84,0.0,0.0,3.84,0.3,0.0,20.69,0.0,0.0,39.5,0.61,0.0,0.0,59.5
13053,14.44,0.0,0.0,16.72,0.0,3.92,0.0,0.0,3.92,0.31,0.0,22.28,0.0,0.0,38.42,0.0,0.0,0.0,59.6
13054,14.71,0.0,0.0,17.03,1.47,3.99,0.0,0.0,0.0,0.32,0.0,22.66,0.0,0.0,39.19,0.63,0.0,0.0,59.6
13055,14.71,0.0,0.0,17.03,1.47,0.0,0.0,0.0,3.99,0.32,0.0,22.67,0.0,0.0,39.19,0.63,0.0,0.0,60.4
13056,14.65,0.0,0.0,15.66,1.42,3.84,0.0,0.0,3.84,0.3,0.0,20.19,0.0,0.0,39.5,0.61,0.0,0.0,59.3
13057,13.0,1.5,0.0,15.0,1.41,4.14,0.0,0.0,3.84,0.3,0.0,20.69,0.0,0.0,39.5,0.61,0.0,0.0,57.5
13090,0.0,3.24,0.0,0.0,9.54,0.0,0.0,0.0,4.96,0.0,0.0,2.26,0.0,0.0,69.1,0.0,10.9,0.0,56.3
13093,0.0,29.6,1.98,0.0,12.5,0.0,14.1,0.0,0.0,0.02,0.0,0.0,16.1,0.0,24.9,0.0,0.8,0.0,23.76
13095,0.0,29.6,2.0,1.0,12.5,0.0,14.1,0.0,0.0,0.0,0.0,0.0,14.1,0.0,25.9,0.0,0.8,0.0,23.93
13096,0.0,25.6,2.0,0.0,10.5,0.0,14.1,0.0,0.0,0.0,0.0,0.0,19.6,0.0,27.4,0.0,0.8,0.0,25.2
13097,0.0,30.6,2.0,0.0,10.5,0.0,13.1,0.0,0.0,0.0,0.0,0.0,13.1,0.0,28.9,0.0,1.3,0.0,23.96
13098,0.0,28.2,2.0,0.0,12.5,0.0,15.7,0.0,0.0,0.0,0.0,0.0,15.9,0.0,24.9,0.0,0.8,0.0,23.9
13099,0.0,29.1,2.0,0.0,12.15,0.0,14.6,0.0,0.0,0.0,0.0,0.0,16.04,0.0,25.31,0.0,0.8,0.0,23.86
13100,0.0,24.6,0.0,0.0,13.3,0.0,16.1,0.0,0.0,0.0,0.0,0.0,21.1,0.0,24.1,0.0,0.8,0.0,26.3
13111,4.25,0.05,6.0,0.0,0.0,15.0,0.0,0.0,0.0,0.02,6.0,38.08,0.0,25.6,5.0,0.0,0.0,0.0,53.1
13151,0.0,0.0,0.0,0.0,6.6,3.8,0.0,0.0,0.0,0.0,0.0,0.0,0.0,0.0,52.1,8.9,0.0,28.4,42.8
13152,0.0,0.0,0.0,0.0,11.6,22.0,0.0,0.0,0.0,0.0,0.0,0.0,0.0,0.0,54.6,9.8,0.0,1.8,52.8
13153,2.8,0.0,0.0,0.0,13.0,3.0,0.0,0.0,0.0,0.0,0.0,0.0,0.0,0.0,40.0,12.0,0.0,29.0,37.7
13154,0.0,0.0,0.0,0.0,5.2,34.6,0.0,0.0,0.0,0.0,0.0,0.0,0.0,0.0,54.8,3.3,0.0,1.9,51.9
13155,0.0,0.0,0.0,0.0,5.2,21.0,0.0,0.0,0.0,0.0,0.0,0.0,0.0,0.0,40.5,3.3,0.0,29.8,38.1
13156,0.0,0.0,0.0,0.0,6.7,4.8,0.0,0.0,0.0,0.0,0.0,0.0,0.0,0.0,50.5,9.6,0.0,28.2,42.8
13157,0.0,0.0,0.0,0.0,5.95,10.08,0.0,0.0,0.0,0.0,0.0,0.0,0.0,0.0,53.43,6.25,0.0,24.09,44.7
13158,0.0,0.0,0.0,0.0,5.2,34.9,0.0,0.0,0.0,0.0,0.0,0.0,0.0,0.0,41.0,3.2,0.0,15.5,42.3
13159,0.0,0.0,0.0,0.0,8.199999999999998,17.6,0.0,0.0,0.0,0.0,0.0,0.0,0.0,0.0,50.9,3.7,0.0,19.4,45.0
13160,0.0,0.0,0.0,0.0,9.8,27.0,0.0,0.0,0.0,0.0,0.0,0.0,0.0,0.0,46.4,6.5,0.0,10.1,47.2
13161,5.3,0.0,5.0,2.0,10.0,0.0,25.0,0.0,0.0,0.1,0.0,20.0,3.0,0.0,20.0,5.1,4.5,0.0,39.3
13162,15.0,0.0,5.0,0.0,10.0,0.0,10.0,0.0,0.0,0.0,0.0,10.5,0.0,0.0,39.5,10.0,0.0,0.0,49.8
13163,7.62,0.0,7.72,0.0,4.31,8.62,21.14,0.0,0.0,0.1,0.0,13.13,0.0,0.0,30.45,6.91,0.0,0.0,40.1
13164,5.5,0.0,3.5,0.0,1.0,18.0,15.0,0.0,0.0,1.0,0.0,16.0,0.0,0.0,35.0,5.0,0.0,0.0,43.4
13165,6.0,0.0,8.0,0.0,4.4,3.0,20.0,0.0,3.0,0.5,0.0,10.1,5.0,0.0,32.0,8.0,0.0,0.0,39.7
13166,10.0,0.0,5.0,2.0,8.0,1.0,18.0,0.0,0.5,0.1,0.0,18.0,3.0,0.0,25.0,9.4,0.0,0.0,43.0
13168,8.9,0.0,10.0,10.0,3.0,0.0,23.0,0.0,0.0,0.1,0.0,12.0,0.0,0.0,26.0,7.0,0.0,0.0,35.3
13169,7.0,0.0,9.0,0.0,4.0,0.0,20.0,0.0,0.0,0.0,0.0,13.0,10.0,0.0,30.0,7.0,0.0,0.0,37.6
13170,8.0,0.0,4.0,0.0,4.0,6.0,30.0,0.0,0.0,0.0,0.0,11.0,0.0,0.0,33.0,4.0,0.0,0.0,36.5
13171,6.3,0.0,1.67,0.0,0.0,4.68,0.0,0.0,3.12,0.0,3.43,27.63,7.79,11.06,25.18,0.0,8.39,0.0,57.72
13175,6.58,0.0,1.38,0.0,0.0,3.92,0.0,0.0,3.51,0.0,2.88,26.99,8.74,9.920000000000002,27.26,0.0,8.21,0.0,58.08
13176,7.05,0.0,1.39,0.0,0.0,4.02,0.0,0.0,3.53,0.0,3.19,27.14,8.66,10.12,27.46,0.0,7.44,0.0,58.16
13177,6.57,0.0,1.38,0.0,0.0,3.99,0.0,0.0,3.5,0.0,3.16,30.79,8.58,10.03,23.84,0.0,8.16,0.0,58.44
13178,7.15,0.0,1.41,0.0,0.0,4.08,0.0,0.0,3.58,0.0,3.23,27.51,6.59,10.26,27.84,0.0,8.349999999999998,0.0,58.3
13179,7.71,0.0,1.44,0.0,0.0,4.15,0.0,0.0,3.64,0.0,3.29,28.01,4.47,10.45,28.34,0.0,8.5,0.0,58.28
13180,6.67,0.0,1.4,0.0,0.0,5.21,0.0,0.0,3.55,0.0,3.21,27.31,6.54,10.19,27.63,0.0,8.29,0.0,58.24
13191,0.0,12.96,6.98,0.0,0.0,6.98,9.97,0.0,0.0,0.3,0.0,15.95,0.0,40.88,3.99,0.0,1.99,0.0,29.25
13193,0.0,7.98,0.0,0.0,0.0,5.98,11.96,0.0,0.0,0.3,0.0,19.94,3.99,46.86,2.99,0.0,0.0,0.0,32.92
13194,0.0,9.97,1.99,0.0,2.99,5.98,7.98,0.0,0.0,0.3,0.0,18.94,1.99,44.87,4.99,0.0,0.0,0.0,33.04
13197,0.0,8.97,5.98,0.0,0.0,4.99,12.96,0.0,0.0,0.3,0.0,17.95,1.99,40.88,5.98,0.0,0.0,0.0,31.61
13257,0.0,12.91,7.24,0.0,0.0,2.78,5.5,0.0,0.0,0.0,0.0,13.55,12.09,37.2,6.81,0.0,1.92,0.0,31.3
13258,0.0,13.21,7.41,0.0,0.0,2.84,5.63,0.0,0.0,0.0,0.0,13.83,8.79,38.05,6.97,0.0,3.27,0.0,31.18
13259,0.0,12.71,7.13,3.48,0.0,2.74,5.42,0.0,0.0,0.0,0.0,13.3,11.9,36.61,6.71,0.0,0.0,0.0,31.32
13260,0.0,12.85,7.21,5.87,0.0,2.77,5.48,0.0,0.0,0.0,0.0,13.47,8.55,37.02,6.78,0.0,0.0,0.0,31.33
13261,0.0,13.16,6.67,0.0,0.0,2.83,5.61,0.0,0.0,0.0,0.0,13.76,9.65,38.11,6.95,0.0,3.26,0.0,31.27
13262,0.0,13.12,5.94,0.0,0.0,2.83,5.59,0.0,0.0,0.0,0.0,13.66,10.51,38.18,6.92,0.0,3.25,0.0,31.39
13263,0.0,12.95,6.56,0.0,0.0,2.79,5.52,0.0,0.0,0.0,0.0,13.52,12.12,37.47,6.83,0.0,2.24,0.0,31.36
13264,0.0,12.98,5.87,0.0,0.0,2.79,5.53,0.0,0.0,0.0,0.0,13.52,12.15,37.74,6.85,0.0,2.57,0.0,31.46
13265,0.0,12.81,7.19,1.74,0.0,2.76,5.46,0.0,0.0,0.0,0.0,13.42,11.99,36.91,6.76,0.0,0.96,0.0,31.31
13266,0.0,12.88,7.23,2.94,0.0,2.77,5.49,0.0,0.0,0.0,0.0,13.5,10.32,37.11,6.8,0.0,0.96,0.0,31.315
13329,0.0,0.0,0.0,0.0,0.0,0.0,0.0,0.0,0.0,0.0,0.0,44.25,0.0,41.02,0.0,0.0,14.26,0.0,33.26
13330,3.0,0.0,3.0,0.0,0.0,20.0,8.0,0.0,0.0,1.0,0.0,17.0,0.0,8.0,17.0,0.0,23.0,0.0,48.3
13331,0.0,0.0,0.0,0.0,0.0,50.0,0.0,0.0,0.0,0.0,0.0,18.0,0.0,12.0,20.0,0.0,0.0,0.0,49.1
13336,5.0,0.0,0.0,0.0,0.0,53.0,0.0,0.0,0.0,0.0,0.0,17.0,0.0,5.0,20.0,0.0,0.0,0.0,51.3
13338,8.0,0.0,1.0,0.0,4.0,35.0,0.0,0.0,0.0,0.0,0.0,33.0,0.0,7.0,12.0,0.0,0.0,0.0,53.2
13339,9.0,0.0,0.0,0.0,0.0,25.0,0.0,0.0,0.0,1.5,0.0,15.0,0.0,18.5,28.0,3.0,0.0,0.0,55.2
13357,0.0,26.73,6.14,0.0,0.0,0.0,11.12,0.0,0.0,0.0,0.0,6.24,13.74,32.44,3.59,0.0,0.0,0.0,22.23
13358,0.0,28.73,6.05,0.0,0.0,0.0,10.97,0.0,0.0,0.01,0.0,5.13,13.56,32.01,3.54,0.0,0.0,0.0,22.51
13360,0.0,20.29,6.55,0.0,0.0,1.31,8.32,0.0,0.0,0.0,0.0,8.3,15.66,33.42,6.16,0.0,0.0,0.0,25.46
13361,0.0,33.2,5.87,0.0,0.0,0.0,10.64,0.0,0.0,0.01,0.0,2.65,13.15,31.05,3.43,0.0,0.0,0.0,22.18
13362,0.0,23.57,6.34,0.0,0.0,0.64,9.74,0.0,0.0,0.01,0.0,7.25,14.68,32.92,4.85,0.0,0.0,0.0,23.85
13365,0.0,30.04,6.0,0.0,0.0,0.0,10.87,0.0,0.0,0.0,0.0,4.41,13.44,31.73,3.51,0.0,0.0,0.0,22.1
13483,0.0,26.73,6.14,0.0,0.0,0.0,11.12,0.0,0.0,0.0,0.0,6.24,13.74,32.44,3.59,0.0,0.0,0.0,22.23
13484,0.0,28.73,6.05,0.0,0.0,0.0,10.97,0.0,0.0,0.01,0.0,5.13,13.56,32.01,3.54,0.0,0.0,0.0,22.51
13486,0.0,20.29,6.54,0.0,0.0,1.31,8.32,0.0,0.0,0.01,0.0,8.3,15.66,33.41,6.16,0.0,0.0,0.0,25.46
13487,0.0,33.19,5.87,0.0,0.0,0.0,10.64,0.0,0.0,0.02,0.0,2.65,13.15,31.05,3.43,0.0,0.0,0.0,22.18
13488,0.0,23.57,6.34,0.0,0.0,0.64,9.74,0.0,0.0,0.01,0.0,7.25,14.68,32.92,4.85,0.0,0.0,0.0,23.85
13491,0.0,30.04,6.0,0.0,0.0,0.0,10.87,0.0,0.0,0.01,0.0,4.41,13.44,31.72,3.51,0.0,0.0,0.0,22.1
13552,8.0,0.0,0.0,0.0,4.0,15.0,0.0,0.0,13.0,0.0,0.0,39.0,0.0,0.0,17.0,4.0,0.0,0.0,58.8
