Repository: janardhanhl/glass_properties

# Refractive Index (RI) and Abbe number calculation by ML

RI and Abbe number for different composition of glass is given.
Need to cross train the data for RI and Abbe number.
Resultant single model should predict both RI and Abbe numbers.

File: ABBE_interglad.csv (part 11 of 13)
,Li2O,TiO2,ZrO2,SrO,Na2O,ZnO,Nb2O5,Nb2O3,Al2O3,Sb2O3,Y2O3,B2O3,BaO,La2O3,SiO2,K2O,CaO,PbO,ABBENUM
13553,13.0,3.0,0.0,0.0,4.0,18.0,0.0,0.0,13.0,1.5,0.0,18.5,0.0,0.0,29.0,0.0,0.0,0.0,57.2
13554,9.0,0.0,3.0,0.0,2.0,15.0,0.0,0.0,17.0,0.0,0.0,15.0,0.0,0.0,36.0,3.0,0.0,0.0,55.9
13556,8.0,0.0,0.0,0.0,0.0,27.0,0.0,0.0,11.0,0.0,0.0,27.0,0.0,0.0,27.0,0.0,0.0,0.0,56.4
13559,4.0,0.0,0.0,8.0,0.0,20.0,0.0,0.0,6.0,0.0,3.0,32.0,7.0,0.0,20.0,0.0,0.0,0.0,55.0
13562,0.0,11.0,5.0,0.0,0.0,4.0,3.0,0.0,0.0,0.0,0.0,14.5,19.0,39.0,4.5,0.0,0.0,0.0,33.33
13563,0.0,13.5,3.5,0.0,0.0,3.0,7.0,0.0,0.0,0.0,0.0,13.0,15.0,37.5,7.5,0.0,0.0,0.0,30.44
13564,0.0,11.0,8.0,2.0,0.0,0.7,4.0,0.0,0.0,0.0,0.0,14.3,18.0,36.0,6.0,0.0,0.0,0.0,35.49
13565,0.0,12.0,9.0,1.1,0.0,1.0,4.0,0.0,0.0,0.0,0.0,12.9,17.0,36.0,7.0,0.0,0.0,0.0,31.9
13581,0.0,0.01,0.0,0.0,9.51,0.0,0.0,0.0,0.0,0.28,0.0,11.21,1.35,0.0,70.13,7.309999999999999,0.2,0.0,64.32
13582,0.0,0.1,0.0,0.0,9.5,0.0,0.0,0.0,0.0,0.3,0.0,11.2,1.35,0.0,70.05,7.3,0.2,0.0,64.15
13583,0.0,0.2,0.0,0.0,9.49,0.0,0.0,0.0,0.0,0.3,0.0,11.19,1.35,0.0,69.98,7.29,0.2,0.0,63.9
13584,0.0,0.3,0.0,0.0,9.48,0.0,0.0,0.0,0.0,0.3,0.0,11.18,1.35,0.0,69.91,7.28,0.2,0.0,63.69
13585,0.0,0.4,0.0,0.0,9.47,0.0,0.0,0.0,0.0,0.3,0.0,11.17,1.35,0.0,69.84,7.28,0.2,0.0,63.48
13586,0.0,0.6,0.0,0.0,9.45,0.0,0.0,0.0,0.0,0.3,0.0,11.15,1.34,0.0,69.7,7.26,0.2,0.0,63.01
13587,0.0,0.8,0.0,0.0,9.43,0.0,0.0,0.0,0.0,0.3,0.0,11.12,1.34,0.0,69.56,7.25,0.2,0.0,62.6
13588,0.0,1.0,0.0,0.0,9.41,0.0,0.0,0.0,0.0,0.3,0.0,11.1,1.34,0.0,69.42,7.23,0.2,0.0,62.03
13589,0.0,1.3,0.0,0.0,9.39,0.0,0.0,0.0,0.0,0.3,0.0,11.07,1.34,0.0,69.19,7.21,0.2,0.0,61.58
13590,0.0,0.0,5.0,0.0,10.0,8.0,0.0,0.0,5.0,0.0,0.0,0.0,27.0,5.0,40.0,0.0,0.0,0.0,52.3
13591,0.0,0.0,3.99,0.0,7.98,5.48,0.0,0.0,6.98,0.0,0.0,0.0,29.41,6.98,38.88,0.0,0.0,0.0,52.5
13592,0.0,0.0,4.95,0.0,11.88,9.9,0.0,0.0,2.97,0.0,0.0,0.0,23.76,1.98,44.56,0.0,0.0,0.0,52.2
13593,0.0,0.0,7.0,0.0,11.0,10.0,0.0,0.0,6.0,0.0,0.0,0.0,22.0,7.0,37.0,0.0,0.0,0.0,51.3
13594,0.0,0.0,2.0,0.0,10.0,9.0,0.0,0.0,5.0,0.0,0.0,0.0,26.0,6.0,42.0,0.0,0.0,0.0,52.5
13595,0.0,0.0,8.0,0.0,6.0,8.0,0.0,0.0,2.0,0.0,0.0,0.0,28.0,5.0,43.0,0.0,0.0,0.0,53.0
13596,0.0,0.0,10.0,0.0,7.0,7.0,0.0,0.0,7.0,0.0,0.0,0.0,20.0,4.0,45.0,0.0,0.0,0.0,51.2
13597,0.0,0.0,8.97,0.0,4.99,5.98,0.0,0.0,3.99,0.3,0.0,0.0,26.92,1.0,47.85,0.0,0.0,0.0,52.7
13598,0.0,0.0,1.0,0.0,15.0,11.0,0.0,0.0,10.0,0.0,0.0,0.0,20.0,8.0,35.0,0.0,0.0,0.0,50.5
13599,0.0,0.0,2.73,0.0,11.82,10.91,0.0,0.0,7.269999999999999,0.0,0.0,0.0,20.91,9.090000000000002,37.27,0.0,0.0,0.0,51.0
13600,0.0,0.01,0.0,0.0,9.0,0.0,0.0,0.0,0.0,0.0,0.0,0.0,0.0,0.0,61.39,4.0,0.0,24.8,45.8
13601,0.0,0.01,0.0,0.0,6.1,0.0,0.0,0.0,0.0,0.0,0.0,0.0,0.0,0.0,66.0,7.7,0.0,19.89,49.0
13604,0.0,0.0,0.0,0.0,6.7,0.0,0.0,0.0,0.0,0.0,0.0,0.0,0.0,0.0,53.2,5.2,0.0,34.6,40.8
13605,0.0,0.02,0.0,0.0,6.0,0.0,0.0,0.0,0.0,0.0,0.0,0.0,0.0,0.0,55.88,7.599999999999999,0.0,30.2,42.8
13606,0.0,0.005,0.0,0.0,5.4,0.0,0.0,0.0,0.0,0.0,0.0,0.5,0.0,0.0,50.2,5.4,0.0,38.2,39.3
13608,0.0,0.0,0.0,0.0,5.0,0.0,0.0,0.0,0.0,0.0,0.0,5.0,0.0,0.0,40.0,5.0,0.0,44.8,36.9
13609,0.0,0.005,0.0,0.0,9.25,0.0,0.0,0.0,2.3,0.0,0.0,14.9,0.0,0.0,64.95,6.85,0.0,1.1,64.1
13610,0.0,0.0,0.0,0.0,0.4,0.0,0.0,0.0,0.0,0.0,0.0,0.0,0.0,0.0,24.4,0.6,0.0,74.29999999999998,23.79
13611,0.0,0.0,0.0,0.0,0.4,0.0,0.0,0.0,0.0,0.15,0.0,0.0,0.0,0.0,24.4,0.6,0.0,74.29999999999998,23.73
13612,0.0,0.0,0.0,0.0,0.4,0.0,0.0,0.0,0.0,0.0,0.0,0.0,0.0,0.0,24.4,0.6,0.0,74.29999999999998,23.76
13613,0.0,0.0,0.0,0.0,0.4,0.0,0.0,0.0,0.0,0.0,0.0,0.0,0.0,0.0,24.4,0.6,0.0,74.29999999999998,23.76
13614,0.0,0.0,0.0,0.0,0.4,0.0,0.0,0.0,0.0,0.0,0.0,0.0,0.0,0.0,24.39,0.6,0.0,74.26,23.81
13615,0.0,0.0,0.0,0.0,0.4,0.0,0.0,0.0,0.0,0.0,0.0,0.0,0.0,0.0,24.38,0.6,0.0,74.22,23.89
13616,0.0,0.0001002,0.0,0.0,0.4,0.0,0.0,0.0,0.0,0.0,0.0,0.0,0.0,0.0,24.44,0.6,0.0,74.40999999999998,23.78
13617,0.0,0.01,0.0,0.0,9.0,0.0,0.0,0.0,0.0,0.0,0.0,0.0,0.0,0.0,61.39,4.0,0.0,24.8,45.8
13618,0.0,0.01,0.0,0.0,6.1,0.0,0.0,0.0,0.0,0.0,0.0,0.0,0.0,0.0,66.0,7.7,0.0,19.89,49.0
13619,0.0,0.0,0.0,0.0,6.7,0.0,0.0,0.0,0.0,0.0,0.0,0.0,0.0,0.0,53.2,5.2,0.0,34.6,40.8
13620,0.0,0.02,0.0,0.0,6.0,0.0,0.0,0.0,0.0,0.3,0.0,0.0,0.0,0.0,55.88,7.599999999999999,0.0,30.2,42.8
13621,0.0,0.005,0.0,0.0,5.4,0.0,0.0,0.0,0.0,0.0,0.0,0.5,0.0,0.0,50.2,5.4,0.0,38.2,39.3
13623,0.0,0.005,0.0,0.0,4.0,0.0,0.0,0.0,0.0,0.0,0.0,0.0,0.0,0.0,45.5,4.8,0.0,44.9,36.3
13624,0.0,0.0,0.0,0.0,5.0,0.0,0.0,0.0,0.0,0.0,0.0,5.0,0.0,0.0,40.0,5.0,0.0,44.8,36.9
13626,0.0,0.0,0.0,0.0,8.5,0.0,0.0,0.0,0.0,0.0,0.0,0.0,0.0,0.0,41.0,0.0,0.0,50.0,34.7
13637,3.0,0.0,3.0,0.0,0.0,20.0,8.0,0.0,0.0,1.0,0.0,17.0,0.0,8.0,17.0,0.0,23.0,0.0,48.3
13638,0.0,0.0,0.0,0.0,0.0,50.0,0.0,0.0,0.0,0.0,0.0,18.0,0.0,12.0,20.0,0.0,0.0,0.0,49.1
13643,5.0,0.0,0.0,0.0,0.0,53.0,0.0,0.0,0.0,0.0,0.0,17.0,0.0,5.0,20.0,0.0,0.0,0.0,51.3
13645,8.0,0.0,1.0,0.0,4.0,35.0,0.0,0.0,0.0,0.0,0.0,33.0,0.0,7.0,12.0,0.0,0.0,0.0,53.2
13646,9.0,0.0,0.0,0.0,0.0,25.0,0.0,0.0,0.0,1.5,0.0,15.0,0.0,18.5,28.0,3.0,0.0,0.0,55.2
13647,0.0,26.73,6.14,0.0,0.0,0.0,11.12,0.0,0.0,0.0,0.0,6.24,13.74,32.44,3.59,0.0,0.0,0.0,22.23
13648,0.0,28.73,6.05,0.0,0.0,0.0,10.97,0.0,0.0,0.01,0.0,5.13,13.56,32.01,3.54,0.0,0.0,0.0,22.51
13650,0.0,20.29,6.55,0.0,0.0,1.31,8.32,0.0,0.0,0.0,0.0,8.3,15.66,33.42,6.16,0.0,0.0,0.0,25.46
13651,0.0,33.2,5.87,0.0,0.0,0.0,10.64,0.0,0.0,0.01,0.0,2.65,13.15,31.05,3.43,0.0,0.0,0.0,22.18
13652,0.0,23.57,6.34,0.0,0.0,0.64,9.74,0.0,0.0,0.01,0.0,7.25,14.68,32.92,4.85,0.0,0.0,0.0,23.85
13655,0.0,30.1,6.01,0.0,0.0,0.0,10.89,0.0,0.0,0.0,0.0,4.42,13.27,31.79,3.52,0.0,0.0,0.0,22.1
13712,5.5,0.3,0.0,0.1,4.0,4.5,0.0,0.0,6.0,0.1,0.0,16.0,23.5,0.0,40.0,0.0,0.0,0.0,58.13
13713,6.6,0.1,0.0,1.0,2.0,2.0,0.0,0.0,3.0,0.3,0.0,14.0,27.0,0.0,44.0,0.0,0.0,0.0,59.91
13714,5.5,0.5,0.0,0.3,3.0,2.5,0.0,0.0,5.0,0.2,0.0,16.0,26.0,0.0,41.0,0.0,0.0,0.0,59.24
13715,6.0,0.5,0.0,0.7,4.0,3.5,0.0,0.0,4.0,0.3,0.0,15.0,24.0,0.0,42.0,0.0,0.0,0.0,58.74
13716,6.5,0.3,0.0,0.5,3.0,3.0,0.0,0.0,3.5,0.2,0.0,15.0,25.0,0.0,43.0,0.0,0.0,0.0,59.42
13718,5.6,0.1,0.0,1.0,1.0,2.0,0.0,0.0,3.0,0.3,0.0,12.0,29.0,0.0,46.0,0.0,0.0,0.0,59.44
13719,5.5,0.1,0.4,0.3,1.0,2.5,0.0,0.0,7.0,0.2,0.0,18.0,23.0,0.0,39.0,0.0,3.0,0.0,59.35
13721,6.5,0.3,0.0,1.5,3.0,2.0,0.0,0.0,3.5,0.2,0.0,15.0,25.0,0.0,43.0,0.0,0.0,0.0,59.33
13758,8.0,0.0,0.0,0.0,4.0,15.0,0.0,0.0,13.0,0.0,0.0,39.0,0.0,0.0,17.0,4.0,0.0,0.0,58.8
13759,13.0,3.0,0.0,0.0,4.0,18.0,0.0,0.0,13.0,1.5,0.0,18.5,0.0,0.0,29.0,0.0,0.0,0.0,57.2
13760,9.0,0.0,3.0,0.0,2.0,15.0,0.0,0.0,17.0,0.0,0.0,15.0,0.0,0.0,36.0,3.0,0.0,0.0,55.9
13761,9.0,0.0,0.0,0.0,2.0,17.0,4.0,0.0,15.0,0.0,0.0,24.0,0.0,0.0,26.0,3.0,0.0,0.0,55.8
13762,8.0,0.0,0.0,0.0,0.0,27.0,0.0,0.0,11.0,0.0,0.0,27.0,0.0,0.0,27.0,0.0,0.0,0.0,56.4
13765,4.0,0.0,0.0,8.0,0.0,20.0,0.0,0.0,6.0,0.0,3.0,32.0,7.0,0.0,20.0,0.0,0.0,0.0,55.0
13771,6.0,0.4,6.0,0.0,4.0,1.0,26.0,0.0,0.0,0.0,0.0,5.5,1.5,0.0,40.0,5.0,4.0,0.0,38.64
13783,7.5,0.0,0.0,13.3,0.0,0.0,0.0,0.0,3.3,0.1,0.0,20.0,8.0,5.5,42.3,0.0,0.0,0.0,61.2
13785,7.7,0.0,0.0,4.0,0.0,0.0,0.0,0.0,3.2,0.1,0.0,29.0,8.0,4.0,39.0,0.0,5.0,0.0,62.4
13786,7.0,0.0,1.7,2.3,0.2,0.0,0.0,0.0,3.3,0.1,0.0,24.0,8.5,5.0,41.6,0.3,6.0,0.0,60.7
13787,7.7,0.0,0.0,4.0,0.0,0.0,0.0,0.0,3.5,0.1,0.0,21.0,8.0,7.3,43.4,0.0,5.0,0.0,60.8
13788,7.7,0.0,0.0,4.0,0.0,0.0,0.0,0.0,3.5,0.1,0.0,22.3,8.0,7.0,42.4,0.0,5.0,0.0,61.2
13789,7.5,0.0,0.0,8.0,1.0,0.0,0.0,0.0,3.0,0.1,0.0,22.0,0.0,9.0,43.4,0.0,5.0,0.0,60.8
13790,6.0,0.2,0.5,9.0,1.0,1.0,0.0,0.0,1.5,0.1,0.0,29.7,2.0,8.0,39.0,0.0,2.0,0.0,61.8
13795,6.0,0.4,6.0,0.0,4.0,1.0,26.0,0.0,0.0,0.0,0.0,5.5,1.5,0.0,40.0,5.0,4.0,0.0,38.64
13797,0.0,0.3,7.0,0.1,8.0,0.1,28.0,0.0,0.0,0.0,0.0,3.0,0.1,0.0,45.0,6.0,1.9,0.0,36.33
13799,6.3,0.0,1.67,0.0,0.0,4.68,0.0,0.0,3.12,0.0,3.43,27.63,7.79,11.06,25.18,0.0,8.39,0.0,57.72
13803,6.58,0.0,1.38,0.0,0.0,3.92,0.0,0.0,3.51,0.0,2.88,26.99,8.74,9.920000000000002,27.26,0.0,8.21,0.0,58.08
13804,7.05,0.0,1.39,0.0,0.0,4.02,0.0,0.0,3.53,0.0,3.19,27.14,8.66,10.12,27.46,0.0,7.44,0.0,58.16
13805,6.57,0.0,1.38,0.0,0.0,3.99,0.0,0.0,3.5,0.0,3.16,30.79,8.58,10.03,23.84,0.0,8.16,0.0,58.44
13806,6.6,0.0,1.39,0.0,0.0,4.01,0.0,0.0,3.51,0.0,3.18,27.04,8.63,10.09,27.34,0.0,8.21,0.0,58.3
13807,7.71,0.0,1.44,0.0,0.0,4.15,0.0,0.0,3.64,0.0,3.29,28.01,4.47,10.45,28.34,0.0,8.5,0.0,58.28
13808,6.67,0.0,1.4,0.0,0.0,5.21,0.0,0.0,3.55,0.0,3.21,27.31,6.54,10.19,27.63,0.0,8.29,0.0,58.24
13860,0.0,8.5,2.6,0.0,0.0,21.2,16.7,0.0,0.0,0.0,0.0,13.3,19.8,4.5,9.5,0.0,3.9,0.0,30.6
13864,0.0,5.4,2.6,0.0,0.0,20.9,23.8,0.0,0.0,0.0,0.0,13.1,16.6,4.5,9.3,0.0,3.8,0.0,30.0
13905,0.0,0.0,6.6,1.0,0.0,0.9,1.62,0.0,0.0,0.05,11.7,31.2,0.0,44.31,2.62,0.0,0.0,0.0,49.6
13906,0.0,0.0,6.6,1.0,0.0,0.9,1.62,0.0,0.0,0.05,10.7,31.22,0.0,45.31,2.6,0.0,0.0,0.0,49.6
13907,0.0,0.0,6.6,1.0,0.0,0.9,1.62,0.0,0.0,0.05,10.7,31.22,0.0,44.31,2.6,0.0,0.0,0.0,49.6
13909,0.0,0.0,6.6,1.0,0.0,0.9,2.71,0.0,0.0,0.04,10.75,30.21,0.0,45.19,2.6,0.0,0.0,0.0,48.5
13911,0.0,0.5,6.6,1.0,0.0,0.9,3.3,0.0,0.0,0.04,8.8,29.2,0.0,47.06,2.6,0.0,0.0,0.0,47.4
13912,0.0,0.0,6.6,1.0,0.0,0.9,3.8,0.0,0.0,0.04,10.8,29.2,0.0,45.06,2.6,0.0,0.0,0.0,47.4
13914,0.0,0.0,6.6,0.5,0.0,0.9,3.8,0.0,0.0,0.04,10.8,28.2,0.0,45.06,2.6,1.0,0.0,0.0,47.3
13927,4.0,12.0,0.0,0.0,10.0,0.0,41.0,0.0,0.0,0.0,0.0,1.0,0.0,0.0,25.0,7.0,0.0,0.0,25.8
13928,5.0,18.0,0.0,0.0,5.0,0.0,36.0,0.0,0.0,0.0,0.0,0.0,0.0,0.0,31.0,5.0,0.0,0.0,23.1
13929,2.0,20.0,0.0,0.0,5.0,0.0,30.0,0.0,0.0,0.0,0.0,4.0,0.0,0.0,27.0,12.0,0.0,0.0,25.2
13930,4.0,15.0,0.0,0.0,3.0,0.0,35.0,0.0,0.0,0.0,0.0,2.0,3.0,0.0,27.0,11.0,0.0,0.0,25.6
13931,4.0,15.0,0.0,1.0,3.0,0.0,35.0,0.0,0.0,0.0,0.0,2.0,0.0,0.0,27.0,11.0,1.0,0.0,25.3
13933,2.0,24.0,5.0,0.0,12.0,0.0,15.0,0.0,0.0,0.0,0.0,0.0,10.0,0.0,27.0,5.0,0.0,0.0,25.6
13945,7.4,0.0,0.0,8.0,2.7,0.0,0.0,0.0,2.7,0.2,0.0,13.0,5.0,8.0,48.0,0.0,5.0,0.0,59.6
13946,7.9,0.0,0.0,7.0,1.7,0.0,0.0,0.0,2.7,0.0,0.0,13.0,0.5,8.0,50.2,0.0,9.0,0.0,59.6
13947,7.9,0.0,0.0,5.0,1.2,0.0,0.0,0.0,3.7,0.2,0.0,15.0,6.5,10.5,48.0,0.0,2.0,0.0,60.5
13948,7.9,0.0,0.0,5.0,1.2,2.0,0.0,0.0,3.7,0.1,0.0,14.0,8.0,8.0,48.1,0.0,2.0,0.0,60.1
13949,7.5,0.0,0.0,4.8,1.0,3.0,0.0,0.0,4.5,0.1,0.0,15.0,9.0,8.0,43.1,0.0,4.0,0.0,59.3
13950,9.0,0.0,0.0,4.0,0.5,1.0,0.0,0.0,3.0,0.2,0.0,15.0,6.0,9.3,50.0,0.0,2.0,0.0,60.7
13951,8.0,0.0,0.0,4.0,1.0,3.0,0.0,0.0,3.5,0.1,0.0,13.5,9.0,8.0,48.6,0.0,1.3,0.0,60.4
13952,8.0,0.0,0.0,8.0,0.0,3.0,0.0,0.0,4.8,0.2,0.0,16.0,9.0,8.4,42.0,0.0,0.6,0.0,59.6
13953,9.8,0.0,0.0,0.0,2.0,5.0,0.0,0.0,1.7,0.0,0.0,7.2,9.6,5.2,55.3,0.0,4.2,0.0,58.7
13954,7.0,0.0,0.0,5.0,4.9,3.0,0.0,0.0,1.6,0.0,0.0,7.4,0.0,14.6,46.8,0.0,9.7,0.0,56.6
13975,0.0,0.0,3.99,0.0,0.0,1.0,2.0,0.0,0.0,0.2,5.99,34.93,0.0,47.9,3.99,0.0,0.0,0.0,51.03
13977,0.0,0.0,9.98,0.0,0.0,0.5,1.0,0.0,0.0,0.2,11.98,30.94,0.5,42.9,2.0,0.0,0.0,0.0,48.77
13978,0.0,0.0,4.99,0.0,0.0,1.0,3.99,0.0,0.0,0.2,6.99,32.93,2.0,46.9,0.5,0.0,0.0,0.0,47.87
13980,0.0,0.0,8.99,0.0,0.0,0.5,1.0,0.0,0.0,0.2,10.99,29.97,0.0,44.35,3.9,0.0,0.0,0.0,49.06
14013,1.8,0.0,0.0,0.0,0.39,0.0,0.0,0.0,4.7,0.006,0.0,14.8,41.77,0.0,34.8,0.0,1.23,0.0,59.1
14015,0.5,0.0,0.0,0.0,0.0,4.5,0.0,0.0,3.9,0.3,0.0,8.599999999999998,48.77,0.0,30.54,1.8,0.5,0.0,55.6
14017,0.43,0.0,0.0,0.0,0.05,4.3,0.0,0.0,4.5,0.004,0.0,6.2,48.78,0.5,30.54,1.8,2.0,0.0,54.5
14018,0.5,0.0,0.0,0.0,0.61,5.0,0.0,0.0,4.5,0.005,0.3,8.529999999999998,48.8,0.0,28.0,1.8,1.7,0.0,54.8
14063,0.0,8.5,2.6,0.0,0.0,21.2,16.7,0.0,0.0,0.0,0.0,13.3,19.8,4.5,9.5,0.0,3.9,0.0,30.6
14067,0.0,5.4,2.6,0.0,0.0,20.9,23.8,0.0,0.0,0.0,0.0,13.1,16.6,4.5,9.3,0.0,3.8,0.0,30.0
14124,0.0,0.0,0.0,0.0,0.0,0.0,0.0,0.0,19.89,0.0,26.43,0.0,0.0,0.0,26.25,27.43,0.0,0.0,53.0
14145,0.29,0.05,0.0,0.0,0.0,0.7,0.0,0.0,3.02,0.1,0.0,14.08,44.34,0.0,36.75,0.0,0.0,0.0,60.9
14146,0.0,0.03,0.29,0.0,0.0,0.0,0.0,0.0,3.0,0.15,0.0,15.0,45.36,0.0,35.17,0.5,0.0,0.0,60.7
14147,0.0,0.03,0.0,0.0,0.29,0.7,0.0,0.0,3.35,0.1,0.0,15.67,44.36,0.0,35.5,0.0,0.0,0.0,60.7
14148,0.0,0.0,0.28,0.0,0.51,0.0,0.0,0.0,2.13,0.0,0.0,16.02,44.36,0.0,35.85,0.0,0.0,0.0,60.5
14150,0.0,0.17,0.0,0.0,0.0,7.929999999999999,0.0,0.0,3.53,0.2,0.0,6.22,41.78,0.0,39.53,0.64,0.0,0.0,56.8
14151,0.0,0.33,0.0,0.0,0.0,0.0,0.0,0.0,6.06,0.0,0.0,12.13,48.06,0.0,32.44,0.0,0.0,0.0,57.2
14152,0.0,0.0,0.0,0.0,0.0,0.0,0.0,0.0,5.22,0.1,0.0,11.79,48.83,0.0,32.6,0.0,0.81,0.0,58.7
14153,0.0,0.15,0.0,0.0,0.0,0.36,0.0,0.0,4.86,0.05,0.0,10.46,49.5,0.0,33.2,0.8199999999999998,0.0,0.0,58.7
14154,0.0,0.15,0.0,0.0,0.0,0.0,0.0,0.0,6.24,0.1,0.0,11.21,49.12,0.0,33.18,0.0,0.0,0.0,58.7
14155,0.5,0.4,0.0,0.0,0.0,0.53,0.0,0.0,0.45,0.05,0.0,19.45,41.74,12.06,24.53,0.0,0.0,0.0,57.0
14156,0.98,0.0,0.0,0.0,0.0,0.0,0.0,0.0,0.0,0.02,0.0,21.63,34.29,18.6,24.48,0.0,0.0,0.0,58.5
14158,0.0,0.0,2.4,0.0,0.0,0.0,0.0,0.0,0.0,0.02,0.0,19.93,40.84,16.12,18.24,0.0,1.72,0.0,56.0
14159,0.0,0.0,2.4,0.0,0.0,0.0,0.0,0.0,0.5,0.02,0.0,20.2,40.6,17.8,18.48,0.0,0.0,0.0,55.3
14160,0.3,0.0,4.2,5.72,0.0,1.08,0.0,0.0,0.41,0.06,0.0,15.03,34.35,16.9,21.95,0.0,0.0,0.0,53.1
14161,0.0,0.0,6.0,10.0,0.8,2.16,0.63,0.0,0.32,0.1,0.0,9.85,28.09,16.0,25.42,0.0,0.63,0.0,50.8
14164,0.3,0.0,2.5,0.0,0.0,3.5,0.0,0.0,0.0,0.02,0.0,38.53,4.0,39.15,6.4,0.0,5.6,0.0,55.5
14326,9.0,10.0,6.0,0.0,0.0,0.0,39.9,0.0,0.0,0.1,0.0,5.0,8.0,4.0,18.0,0.0,0.0,0.0,24.0
14330,5.0,8.0,2.0,0.0,0.0,0.0,50.0,0.0,0.0,0.0,0.0,0.0,2.0,0.0,25.0,8.0,0.0,0.0,26.6
14332,5.0,0.0,3.0,0.0,5.0,17.0,0.0,0.0,2.0,0.0,0.0,3.0,13.0,2.0,40.0,4.0,5.0,0.0,52.43
14333,2.99,0.0,4.99,0.0,2.99,18.94,0.0,0.0,0.5,0.0,0.0,4.99,7.98,2.99,42.86,6.48,3.49,0.0,52.08
14336,2.29,0.0,6.98,0.0,6.98,17.94,0.0,0.0,0.1,0.0,0.0,3.99,6.98,3.99,44.86,4.99,0.5,0.0,51.79
14339,0.0,0.0,7.0,0.0,3.3,22.0,0.0,0.0,0.1,0.0,0.0,0.1,12.0,0.0,47.0,7.0,1.0,0.0,50.13
14341,0.5,0.0,1.0,0.0,7.0,21.0,0.0,0.0,0.5,0.0,0.0,6.0,6.0,1.5,41.0,11.0,4.0,0.0,54.23
14369,0.0,0.01,0.0,0.0,9.0,0.0,0.0,0.0,0.0,0.0,0.0,0.0,0.0,0.0,61.39,4.0,0.0,24.8,45.8
14370,0.0,0.01,0.0,0.0,6.1,0.0,0.0,0.0,0.0,0.0,0.0,0.0,0.0,0.0,66.0,7.7,0.0,19.89,49.0
14372,0.0,0.001,0.0,0.0,9.2,0.0,0.0,0.0,0.0,0.0,0.0,0.0,0.0,0.0,64.8,6.7,0.0,18.5,49.0
14373,0.0,0.0,0.0,0.0,6.7,0.0,0.0,0.0,0.0,0.0,0.0,0.0,0.0,0.0,53.2,5.2,0.0,34.6,40.8
14374,0.0,0.02,0.0,0.0,6.0,0.0,0.0,0.0,0.0,0.3,0.0,0.0,0.0,0.0,55.88,7.599999999999999,0.0,30.2,42.8
14375,0.0,0.005,0.0,0.0,5.4,0.0,0.0,0.0,0.0,0.0,0.0,0.5,0.0,0.0,50.2,5.4,0.0,38.2,39.3
14377,0.0,0.005,0.0,0.0,4.0,0.0,0.0,0.0,0.0,0.0,0.0,0.0,0.0,0.0,45.5,4.8,0.0,44.9,36.3
14378,0.0,0.0,0.0,0.0,5.0,0.0,0.0,0.0,0.0,0.0,0.0,5.0,0.0,0.0,40.0,5.0,0.0,44.8,36.9
14480,6.0,0.0,0.0,0.0,4.0,0.0,0.0,0.0,0.0,0.0,0.0,20.0,0.0,0.0,39.0,7.0,24.0,0.0,58.7
14481,6.0,0.0,0.0,0.0,0.0,0.0,0.0,0.0,0.0,0.0,0.0,23.0,0.0,0.0,39.0,0.0,32.0,0.0,59.7
14482,6.5,0.0,0.0,0.0,4.0,0.0,0.0,0.0,0.0,0.0,0.5,16.0,1.5,0.0,37.0,3.5,31.0,0.0,56.8
14483,5.0,0.0,0.0,0.0,2.0,0.0,0.0,0.0,0.0,0.0,0.0,22.0,0.0,0.0,40.0,1.0,30.0,0.0,59.7
14484,6.0,0.0,0.0,0.0,0.0,0.0,0.0,0.0,0.0,0.0,0.0,24.0,0.0,0.0,41.0,0.0,29.0,0.0,60.3
14485,6.0,0.0,0.0,0.0,4.0,0.0,0.0,0.0,0.0,0.0,0.5,20.5,1.5,0.0,42.0,5.0,20.5,0.0,60.1
14486,6.0,0.0,0.0,0.0,4.0,0.0,0.0,0.0,0.0,0.0,0.8,16.0,1.9,0.0,38.0,7.3,26.0,0.0,56.9
14487,6.4,0.0,0.0,0.0,2.3,0.0,0.0,0.0,0.0,0.0,0.7,24.3,1.9,0.0,44.0,1.0,19.4,0.0,61.5
14488,7.0,0.0,0.0,0.0,2.0,0.0,0.0,0.0,0.0,0.0,0.0,24.0,1.0,0.0,43.0,2.0,21.0,0.0,61.0
14489,7.0,0.0,0.0,0.0,5.0,0.0,4.0,0.0,2.5,0.5,0.0,23.0,0.0,0.0,36.0,3.0,19.0,0.0,56.4
14495,2.6,0.0,0.0,0.0,0.0,22.8,0.0,0.0,0.0,0.0,0.0,34.6,0.0,39.6,0.0,0.0,0.0,0.0,52.0
14500,5.4,0.0,0.0,0.0,0.0,35.9,15.4,0.0,0.0,0.0,0.0,20.7,0.0,11.3,11.3,0.0,0.0,0.0,40.1
14501,6.6,0.0,0.0,0.0,0.0,34.9,17.8,0.0,0.0,0.1,0.6,18.3,0.0,5.5,16.2,0.0,0.0,0.0,40.2
14502,8.0,3.8,0.0,0.0,0.0,28.9,7.599999999999999,0.0,0.0,0.0,0.0,13.9,0.0,10.9,26.9,0.0,0.0,0.0,42.2
14503,6.0,0.0,0.0,0.0,0.0,38.8,16.2,0.0,0.0,0.0,0.0,20.0,1.2,2.3,12.0,0.0,3.5,0.0,41.3
14504,7.8,2.9,0.0,0.0,0.0,26.9,8.4,0.0,0.0,0.0,7.599999999999999,13.0,0.0,6.4,27.0,0.0,0.0,0.0,43.1
14505,7.3,0.0,0.0,0.0,0.0,30.7,8.599999999999998,0.0,0.0,0.0,0.0,15.0,0.0,15.4,23.0,0.0,0.0,0.0,44.8
14506,8.199999999999998,4.0,0.0,0.0,0.0,27.1,8.0,0.0,0.0,0.0,0.0,10.6,0.0,11.9,30.2,0.0,0.0,0.0,41.4
14507,7.2,1.4,0.0,0.0,0.0,31.7,13.6,0.0,0.0,0.0,0.0,14.6,0.0,8.699999999999998,22.8,0.0,0.0,0.0,40.0
14508,5.9,0.0,0.0,0.0,0.0,29.1,7.3,0.0,0.0,0.0,0.0,15.0,0.0,20.7,22.0,0.0,0.0,0.0,44.9
14554,0.0,0.0,6.6,1.0,0.0,0.9,1.62,0.0,0.0,0.0,10.69,31.22,0.0,45.32,2.65,0.0,0.0,0.0,49.5
14557,0.0,0.0,6.6,1.0,0.0,0.9,1.62,0.0,0.0,0.0,14.2,31.24,0.0,41.84,2.6,0.0,0.0,0.0,49.4
14558,0.0,0.0,6.66,1.01,0.0,0.0,1.63,0.0,0.0,0.0,10.8,31.53,0.0,45.75,2.62,0.0,0.0,0.0,49.6
14561,2.7,11.0,0.0,2.0,5.7,8.0,0.0,0.0,0.5,0.0,0.0,0.0,0.0,0.0,62.0,8.099999999999998,0.0,0.0,44.0
14562,1.5,11.5,0.0,0.0,9.0,4.0,0.0,0.0,0.5,0.0,0.0,0.0,0.0,0.0,68.5,5.0,0.0,0.0,44.0
14563,1.5,9.0,5.0,0.0,11.5,3.0,0.0,0.0,1.5,0.0,0.0,0.0,0.0,0.0,64.0,4.5,0.0,0.0,45.0
14564,1.5,11.0,1.0,0.0,10.5,0.0,0.0,0.0,1.5,0.0,0.0,0.0,3.0,0.0,64.0,4.5,3.0,0.0,45.0
14565,2.0,11.0,0.0,0.0,8.5,3.0,0.0,0.0,3.0,0.0,0.0,0.0,0.0,0.0,64.0,6.5,2.0,0.0,45.0
14566,1.6,7.0,7.0,1.2,10.5,1.5,0.0,0.0,1.0,0.0,0.0,0.0,1.6,0.0,62.5,4.6,1.0,0.0,47.0
14567,2.2,11.5,0.0,2.0,4.6,7.0,0.0,0.0,0.5,0.0,0.0,0.0,0.0,0.0,65.5,6.7,0.0,0.0,44.0
14568,1.7,11.5,0.0,2.2,3.6,6.6,0.0,0.0,1.6,0.0,0.0,0.0,0.0,0.0,65.3,5.0,2.5,0.0,44.0
14569,1.0,9.0,10.0,0.0,0.0,0.0,19.0,0.0,0.0,0.0,0.0,2.0,0.0,3.0,30.0,0.0,26.0,0.0,33.0
14571,0.0,13.0,6.0,0.0,0.0,4.0,5.0,0.0,0.0,0.0,0.0,13.0,11.0,38.0,7.0,0.0,3.0,0.0,31.3
14572,0.0,20.0,7.0,0.0,0.0,1.0,8.0,0.0,0.0,0.0,0.0,8.0,15.0,34.0,7.0,0.0,0.0,0.0,25.4
14573,8.0,10.0,8.0,0.0,0.0,0.0,7.0,0.0,0.0,0.0,0.0,3.0,0.0,3.0,43.0,0.0,18.0,0.0,40.0
14584,0.0,0.0,18.0,0.0,3.0,0.0,9.0,0.0,1.0,0.0,0.0,0.0,0.0,0.0,55.0,5.0,8.0,0.0,46.45
14585,0.0,0.0,18.0,0.0,3.0,0.0,9.0,0.0,1.0,0.0,0.0,3.0,0.0,0.0,55.0,5.0,5.0,0.0,46.61
14587,0.0,0.0,18.0,0.0,3.0,0.0,11.0,0.0,1.0,0.0,0.0,0.0,0.0,0.0,55.0,5.0,6.0,0.0,45.04
14588,0.0,0.0,14.0,0.0,3.0,0.0,15.0,0.0,1.0,0.0,0.0,0.0,0.0,0.0,55.0,5.0,6.0,0.0,43.36
14589,0.0,0.0,14.0,0.0,8.0,0.0,15.0,0.0,1.0,0.0,0.0,0.0,0.0,0.0,51.0,0.0,11.0,0.0,43.0
14590,0.0,0.0,14.0,0.0,10.0,0.0,15.0,0.0,1.0,0.0,0.0,0.0,0.0,0.0,51.0,0.0,9.0,0.0,42.92
14591,0.0,0.0,14.0,0.0,3.0,0.0,15.0,0.0,1.0,0.0,0.0,3.0,0.0,0.0,52.0,5.0,6.0,0.0,43.56
14593,0.0,0.0,13.0,0.0,3.0,0.0,11.0,0.0,1.0,0.0,0.0,0.0,0.0,5.0,55.0,5.0,6.0,0.0,45.97
14604,6.09,0.0,0.0,0.0,1.53,3.86,0.0,0.0,3.86,0.3,0.0,9.52,27.41,0.0,46.81,0.61,0.0,0.0,59.4
14605,5.0,0.0,0.0,1.0,3.0,3.0,0.0,0.0,4.0,0.1,0.0,8.0,26.4,0.0,49.0,0.5,0.0,0.0,60.2
14606,12.0,0.0,0.0,0.0,3.0,0.0,0.0,0.0,3.0,0.0,0.0,8.0,24.0,0.0,49.0,1.0,0.0,0.0,60.0
14607,12.0,0.0,0.0,0.0,5.0,0.0,0.0,0.0,2.0,0.0,0.0,9.5,22.0,0.0,48.5,1.0,0.0,0.0,60.5
14608,5.2,0.0,0.0,0.0,7.599999999999999,0.5,0.0,0.0,8.5,0.0,0.0,10.2,1.6,0.0,65.4,1.0,0.0,0.0,63.0
14609,4.2,2.0,0.0,0.5,7.599999999999999,1.5,0.0,0.0,7.599999999999999,0.0,0.0,10.0,0.0,0.0,65.6,1.0,0.0,0.0,59.0
14610,5.0,3.0,0.0,0.0,7.5,1.5,0.0,0.0,5.0,0.0,0.0,10.0,0.0,0.0,67.0,1.0,0.0,0.0,57.0
14611,2.9,2.0,0.0,0.0,4.5,1.5,0.0,0.0,6.5,0.0,0.0,9.0,0.0,0.0,68.6,5.0,0.0,0.0,60.0
14612,1.8,3.0,0.0,0.0,4.5,1.5,0.0,0.0,6.5,0.0,0.0,9.0,0.0,0.0,68.7,5.0,0.0,0.0,58.0
14613,1.9,3.6,0.0,0.0,3.7,1.5,0.0,0.0,6.9,0.0,0.0,9.0,0.0,0.0,68.4,5.0,0.0,0.0,56.0
14614,0.0,4.5,0.0,0.0,2.0,0.0,0.0,0.0,2.0,0.0,0.0,17.5,0.0,0.0,67.5,6.5,0.0,0.0,54.0
14615,0.0,3.0,0.0,0.0,6.0,0.0,0.0,0.0,5.5,0.0,0.0,10.0,0.0,0.0,70.5,2.5,1.5,0.0,55.0
14616,4.0,0.0,0.0,0.0,6.5,2.0,0.0,0.0,8.5,0.0,0.0,10.5,0.0,0.0,68.5,0.0,0.0,0.0,63.0
14617,0.0,0.0,0.0,0.0,6.0,0.0,0.0,0.0,3.0,0.0,0.0,15.0,0.0,0.0,74.0,2.0,0.0,0.0,64.0
14618,0.0,27.0,1.0,0.0,11.5,0.0,17.0,0.0,0.0,0.1,0.0,0.0,17.9,0.0,25.5,0.0,0.0,0.0,23.8
14619,0.0,26.4,0.0,0.0,12.0,0.0,19.1,0.0,0.0,0.05,0.0,0.0,14.35,0.0,27.1,1.0,0.0,0.0,24.0
14620,0.0,26.86,0.93,0.0,11.81,0.0,17.25,0.0,0.0,0.02,0.0,0.0,17.13,0.0,26.0,0.0,0.0,0.0,23.9
14621,0.0,26.97,0.85,0.0,12.46,0.0,16.88,0.0,0.0,0.02,0.0,0.0,17.19,0.0,25.63,0.0,0.0,0.0,23.8
14681,0.0,0.0,12.97,2.0,9.98,4.99,14.87,0.0,0.0,0.2,0.0,11.98,0.0,2.99,32.94,2.99,3.99,0.0,41.3
14682,0.0,0.0,18.0,0.0,8.0,3.0,20.0,0.0,0.0,0.0,0.0,11.0,0.0,0.0,37.0,2.0,1.0,0.0,37.1
14684,0.0,0.0,17.0,0.0,9.5,0.5,13.0,0.0,2.0,0.0,0.0,9.0,0.0,0.0,42.0,4.0,3.0,0.0,42.6
14775,5.4,0.0,0.0,0.0,0.0,35.9,15.4,0.0,0.0,0.0,0.0,20.7,0.0,11.3,11.3,0.0,0.0,0.0,40.1
14776,6.6,0.0,0.0,0.0,0.0,34.9,17.8,0.0,0.0,0.1,0.6,18.3,0.0,5.5,16.2,0.0,0.0,0.0,40.2
14777,8.0,3.8,0.0,0.0,0.0,28.9,7.599999999999999,0.0,0.0,0.0,0.0,13.9,0.0,10.9,26.9,0.0,0.0,0.0,42.2
14778,6.0,0.0,0.0,0.0,0.0,38.8,16.2,0.0,0.0,0.0,0.0,20.0,1.2,2.3,12.0,0.0,3.5,0.0,41.3
14779,7.8,2.9,0.0,0.0,0.0,26.9,8.4,0.0,0.0,0.0,7.599999999999999,13.0,0.0,6.4,27.0,0.0,0.0,0.0,43.1
14780,7.3,0.0,0.0,0.0,0.0,30.7,8.599999999999998,0.0,0.0,0.0,0.0,15.0,0.0,15.4,23.0,0.0,0.0,0.0,44.8
14781,8.199999999999998,4.0,0.0,0.0,0.0,27.1,8.0,0.0,0.0,0.0,0.0,10.6,0.0,11.9,30.2,0.0,0.0,0.0,41.4
14782,7.2,1.4,0.0,0.0,0.0,31.7,13.6,0.0,0.0,0.0,0.0,14.6,0.0,8.699999999999998,22.8,0.0,0.0,0.0,40.0
14783,5.9,0.0,0.0,0.0,0.0,29.1,7.3,0.0,0.0,0.0,0.0,15.0,0.0,20.7,22.0,0.0,0.0,0.0,44.9
14790,2.6,0.0,0.0,0.0,0.0,22.8,0.0,0.0,0.0,0.0,0.0,34.6,0.0,39.6,0.0,0.0,0.0,0.0,52.0
14815,0.0,3.94,5.68,0.0,0.0,7.21,21.59,0.0,0.0,0.0,0.0,13.16,21.94,19.03,6.63,0.52,0.0,0.0,31.27
14817,0.0,9.04,7.05,0.0,0.0,7.21,3.85,0.0,0.0,0.0,0.0,13.16,16.86,36.19,6.63,0.0,0.0,0.0,34.21
14818,0.0,12.44,4.28,0.0,0.0,2.68,6.76,0.0,0.0,0.0,0.0,13.04,18.38,35.85,6.57,0.0,0.0,0.0,31.14
14819,0.0,16.0,7.0,0.0,0.0,3.0,7.0,0.0,0.0,0.0,0.0,10.5,16.0,34.0,6.5,0.0,0.0,0.0,28.25
14820,0.0,9.0,7.0,0.0,0.0,3.0,4.0,0.0,0.0,0.0,0.0,13.0,17.0,37.0,10.0,0.0,0.0,0.0,34.95
14821,0.0,19.0,6.5,0.0,0.0,2.5,8.5,0.0,0.0,0.0,0.0,8.0,15.5,34.0,6.0,0.0,0.0,0.0,25.88
14822,0.0,5.0,6.5,0.0,0.0,2.5,2.0,0.0,0.0,0.0,0.0,12.7,31.4,33.6,6.3,0.0,0.0,0.0,38.6
14824,0.0,13.4,5.7,0.0,0.0,2.7,5.4,0.0,0.0,0.0,0.0,13.2,16.8,36.2,6.6,0.0,0.0,0.0,30.71
14850,1.0,9.0,10.0,0.0,0.0,0.0,19.0,0.0,0.0,0.0,0.0,2.0,0.0,3.0,30.0,0.0,26.0,0.0,33.0
14852,0.0,13.0,6.0,0.0,0.0,4.0,5.0,0.0,0.0,0.0,0.0,13.0,11.0,38.0,7.0,0.0,3.0,0.0,31.3
14853,0.0,20.0,7.0,0.0,0.0,1.0,8.0,0.0,0.0,0.0,0.0,8.0,15.0,34.0,7.0,0.0,0.0,0.0,25.4
14854,8.0,10.0,8.0,0.0,0.0,0.0,7.0,0.0,0.0,0.0,0.0,3.0,0.0,3.0,43.0,0.0,18.0,0.0,40.0
14865,0.24,10.1,4.17,0.0,2.05,0.0,14.8,0.0,0.0,0.0,0.0,0.0,14.84,36.47,12.88,1.56,2.68,0.0,31.3
14866,0.25,11.55,4.26,0.0,2.1,0.0,15.14,0.0,0.0,0.22,0.0,0.0,23.37,27.73,13.17,1.6,0.61,0.0,29.8
14867,1.57,9.2,5.88,1.64,0.0,1.61,35.91,0.0,0.0,0.23,0.0,2.21,0.0,22.78,12.94,2.47,3.56,0.0,27.3
14868,1.49,7.54,5.59,1.56,0.0,0.61,33.14,0.0,0.0,0.22,5.62,2.36,0.0,25.34,12.3,0.0,4.23,0.0,32.1
14869,0.74,9.52,9.36,1.65,0.0,0.0,15.81,0.0,0.0,0.23,0.0,2.22,0.0,38.96,12.32,2.75,6.44,0.0,32.8
14870,1.11,9.35,9.2,0.0,0.0,0.0,19.7,0.0,0.0,0.23,0.0,2.18,0.0,38.32,12.11,1.47,6.33,0.0,32.5
14871,0.0,27.0,1.0,0.0,11.5,0.0,17.0,0.0,0.0,0.1,0.0,0.0,17.9,0.0,25.5,0.0,0.0,0.0,23.8
14872,0.0,26.4,0.0,0.0,12.0,0.0,19.1,0.0,0.0,0.05,0.0,0.0,14.35,0.0,27.1,1.0,0.0,0.0,24.0
14873,0.0,26.86,0.93,0.0,11.81,0.0,17.25,0.0,0.0,0.02,0.0,0.0,17.13,0.0,26.0,0.0,0.0,0.0,23.9
14874,0.0,26.97,0.85,0.0,12.46,0.0,16.88,0.0,0.0,0.02,0.0,0.0,17.19,0.0,25.63,0.0,0.0,0.0,23.8
14875,6.0,0.0,0.0,0.0,4.0,0.0,0.0,0.0,0.0,0.0,0.0,20.0,0.0,0.0,39.0,7.0,24.0,0.0,58.7
14876,6.0,0.0,0.0,0.0,0.0,0.0,0.0,0.0,0.0,0.0,0.0,23.0,0.0,0.0,39.0,0.0,32.0,0.0,59.7
14877,6.5,0.0,0.0,0.0,4.0,0.0,0.0,0.0,0.0,0.0,0.5,16.0,1.5,0.0,37.0,3.5,31.0,0.0,56.8
14878,5.0,0.0,0.0,0.0,2.0,0.0,0.0,0.0,0.0,0.0,0.0,22.0,0.0,0.0,40.0,1.0,30.0,0.0,59.7
14879,6.0,0.0,0.0,0.0,0.0,0.0,0.0,0.0,0.0,0.0,0.0,24.0,0.0,0.0,41.0,0.0,29.0,0.0,60.3
14880,6.0,0.0,0.0,0.0,4.0,0.0,0.0,0.0,0.0,0.0,0.5,20.5,1.5,0.0,42.0,5.0,20.5,0.0,60.1
14881,6.0,0.0,0.0,0.0,4.0,0.0,0.0,0.0,0.0,0.0,0.8,16.0,1.9,0.0,38.0,7.3,26.0,0.0,56.9
14882,6.4,0.0,0.0,0.0,2.3,0.0,0.0,0.0,0.0,0.0,0.7,24.3,1.9,0.0,44.0,1.0,19.4,0.0,61.5
14883,7.0,0.0,0.0,0.0,2.0,0.0,0.0,0.0,0.0,0.0,0.0,24.0,1.0,0.0,43.0,2.0,21.0,0.0,61.0
14884,7.0,0.0,0.0,0.0,5.0,0.0,4.0,0.0,2.5,0.5,0.0,23.0,0.0,0.0,36.0,3.0,19.0,0.0,56.4
14914,0.0,0.0,12.97,2.0,9.98,4.99,14.87,0.0,0.0,0.2,0.0,11.98,0.0,2.99,32.94,2.99,3.99,0.0,41.3
14915,0.0,0.0,18.0,0.0,8.0,3.0,20.0,0.0,0.0,0.0,0.0,11.0,0.0,0.0,37.0,2.0,1.0,0.0,37.1
14917,0.0,0.0,17.0,0.0,9.5,0.5,13.0,0.0,2.0,0.0,0.0,9.0,0.0,0.0,42.0,4.0,3.0,0.0,42.6
14942,4.5,0.0,0.0,0.0,0.0,0.0,0.0,0.0,0.0,0.0,10.2,57.6,0.0,0.0,10.8,0.0,16.9,0.0,62.9
14943,3.9,0.0,0.0,27.3,0.0,0.0,0.0,0.0,0.0,0.0,8.9,50.4,0.0,0.0,9.5,0.0,0.0,0.0,63.2
14944,4.2,0.0,0.0,14.5,0.0,0.0,0.0,0.0,0.0,0.0,9.5,53.8,0.0,0.0,10.1,0.0,7.9,0.0,62.8
14945,6.89,0.0,0.0,0.0,0.0,0.0,0.0,0.0,0.0,0.0,10.39,58.74,0.0,0.0,11.09,0.0,12.89,0.0,62.8
14946,6.19,0.0,0.0,21.48,0.0,0.0,0.0,0.0,0.0,0.0,9.39,52.95,0.0,0.0,9.99,0.0,0.0,0.0,63.2
14947,4.3,0.0,0.0,0.0,0.0,0.0,0.0,0.0,0.0,0.0,9.590000000000002,54.45,0.0,7.99,7.69,0.0,15.98,0.0,61.5
14948,3.7,0.0,0.0,26.0,0.0,0.0,0.0,0.0,0.0,0.0,8.5,48.0,0.0,7.0,6.8,0.0,0.0,0.0,61.8
14949,6.51,0.0,0.0,0.0,0.0,0.0,0.0,0.0,0.0,0.0,9.81,55.55,0.0,8.109999999999998,7.809999999999999,0.0,12.21,0.0,61.8
14950,5.89,0.0,0.0,20.48,0.0,0.0,0.0,0.0,0.0,0.0,8.89,50.26,0.0,7.389999999999999,7.09,0.0,0.0,0.0,61.6
14971,1.0,9.0,10.0,0.0,0.0,0.0,19.0,0.0,0.0,0.0,0.0,2.0,0.0,3.0,30.0,0.0,26.0,0.0,33.0
14973,0.0,13.0,6.0,0.0,0.0,4.0,5.0,0.0,0.0,0.0,0.0,13.0,11.0,38.0,7.0,0.0,3.0,0.0,31.3
14974,0.0,20.0,7.0,0.0,0.0,1.0,8.0,0.0,0.0,0.0,0.0,8.0,15.0,34.0,7.0,0.0,0.0,0.0,25.4
14975,8.0,10.0,8.0,0.0,0.0,0.0,7.0,0.0,0.0,0.0,0.0,3.0,0.0,3.0,43.0,0.0,18.0,0.0,40.0
14986,0.0,0.0,0.0,0.0,0.0,0.0,0.0,0.0,0.0,89.25,0.0,4.57,0.0,0.0,0.0,6.18,0.0,0.0,23.86
15034,5.5,0.0,0.0,0.0,0.0,1.0,0.5,0.0,5.0,0.05,0.0,31.97,9.0,13.99,28.99,0.0,4.0,0.0,59.68
15035,5.5,0.0,0.0,0.0,0.0,2.0,0.5,0.0,5.0,0.05,0.0,31.97,7.0,13.99,28.99,0.0,5.0,0.0,60.61
15036,5.5,0.0,0.0,0.0,0.0,1.0,0.5,0.0,5.0,0.05,0.0,31.97,9.0,12.99,28.99,0.0,4.0,0.0,60.89
15037,6.99,0.0,0.0,0.0,0.0,0.0,0.5,0.0,5.49,0.1,0.0,34.97,8.99,11.99,28.97,0.0,2.0,0.0,61.32
15086,3.86,0.0,1.98,0.0,11.18,0.0,0.0,0.0,15.14,0.0,0.0,0.0,0.0,0.0,65.1,0.35,1.62,0.0,59.6
15087,3.9,0.0,0.0,0.0,11.29,0.0,0.0,0.0,15.3,0.0,0.0,0.0,0.0,0.0,66.75,0.35,1.64,0.0,60.47
15088,3.87,0.0,0.0,0.0,11.22,0.0,0.0,0.0,16.84,0.0,0.0,0.0,0.0,0.0,65.32,0.35,1.63,0.0,60.5
15090,3.86,0.0,1.98,0.0,11.18,0.0,0.0,0.0,15.14,0.0,0.0,0.0,0.0,0.0,65.2,0.35,1.62,0.0,59.64
15114,7.0,0.05,1.0,14.9,0.0,3.1,0.0,0.0,2.0,0.0,5.0,26.3,0.0,0.0,19.1,0.0,21.55,0.0,56.2
15115,7.0,0.05,1.0,14.9,0.0,3.1,0.0,0.0,2.0,0.0,5.0,41.3,0.0,0.0,19.1,0.0,6.55,0.0,56.2
15116,7.0,0.0,0.0,14.9,0.0,3.1,0.0,0.0,0.0,0.0,3.05,21.3,0.0,0.0,44.1,0.0,6.55,0.0,61.9
15117,9.0,0.0,1.0,11.5,0.0,1.5,0.0,0.0,2.0,0.0,5.0,35.0,0.0,0.0,25.0,0.0,10.0,0.0,60.7
15118,7.05,0.1,1.0,14.9,0.0,3.1,0.0,0.0,2.0,0.0,5.0,40.0,0.0,0.0,20.0,0.0,6.85,0.0,60.9
15119,4.05,0.0,1.0,13.0,0.0,5.6,0.0,0.0,2.0,0.0,3.0,38.5,0.0,1.0,23.5,0.0,8.349999999999998,0.0,59.1
15120,6.25,0.0,3.4,8.0,0.0,9.5,0.0,0.0,0.0,0.0,1.5,35.25,0.0,0.5,23.6,0.0,11.0,0.0,61.3
15122,0.0,14.1,0.0,0.0,0.0,0.0,0.0,0.0,0.0,0.0,0.0,17.4,29.5,30.3,8.699999999999998,0.0,0.0,0.0,34.5
15123,0.0,14.9,0.0,0.0,0.0,0.0,0.0,0.0,0.0,0.0,0.0,10.5,25.9,39.9,8.8,0.0,0.0,0.0,32.5
15124,0.0,14.9,0.0,0.0,0.0,0.0,0.0,0.0,0.0,0.0,0.0,10.6,29.5,35.1,9.9,0.0,0.0,0.0,32.9
15125,0.0,14.9,0.0,0.0,0.0,0.0,0.0,0.0,0.0,0.0,0.0,29.7,13.7,39.9,1.8,0.0,0.0,0.0,37.7
15126,0.0,14.9,0.0,0.0,0.0,0.0,0.0,0.0,0.0,0.0,0.0,34.9,29.5,10.8,9.9,0.0,0.0,0.0,35.4
15127,0.95,12.4,7.82,0.0,0.48,4.58,9.83,0.0,1.05,0.0,0.0,14.79,12.69,27.68,7.44,0.29,0.0,0.0,29.8
15131,0.0,10.0,0.0,0.0,0.5,0.0,19.9,0.0,0.0,0.0,0.0,12.0,15.5,34.5,6.6,1.0,0.0,0.0,32.0
15146,0.0,0.0,0.0,0.0,9.0,0.0,0.0,0.0,0.0,0.08999999999999998,0.0,53.86,0.0,0.0,16.04,0.0,21.01,0.0,63.2
15162,0.0,3.94,5.68,0.0,0.0,7.21,21.59,0.0,0.0,0.0,0.0,13.16,21.94,19.03,6.63,0.52,0.0,0.0,31.27
15164,0.0,9.04,7.05,0.0,0.0,7.21,3.85,0.0,0.0,0.0,0.0,13.16,16.86,36.19,6.63,0.0,0.0,0.0,34.21
15165,0.0,12.44,4.28,0.0,0.0,2.68,6.76,0.0,0.0,0.0,0.0,13.04,18.38,35.85,6.57,0.0,0.0,0.0,31.14
15166,0.0,16.0,7.0,0.0,0.0,3.0,7.0,0.0,0.0,0.0,0.0,10.5,16.0,34.0,6.5,0.0,0.0,0.0,28.25
15167,0.0,9.0,7.0,0.0,0.0,3.0,4.0,0.0,0.0,0.0,0.0,13.0,17.0,37.0,10.0,0.0,0.0,0.0,34.95
15168,0.0,19.0,6.5,0.0,0.0,2.5,8.5,0.0,0.0,0.0,0.0,8.0,15.5,34.0,6.0,0.0,0.0,0.0,25.88
15169,0.0,5.0,6.5,0.0,0.0,2.5,2.0,0.0,0.0,0.0,0.0,12.7,31.4,33.6,6.3,0.0,0.0,0.0,38.6
15171,0.0,13.4,5.7,0.0,0.0,2.7,5.4,0.0,0.0,0.0,0.0,13.2,16.8,36.2,6.6,0.0,0.0,0.0,30.71
15213,2.0,8.0,0.0,0.0,9.0,0.0,51.5,0.0,0.0,0.0,0.0,0.0,0.0,0.0,27.5,2.0,0.0,0.0,23.5
15214,2.0,7.0,0.0,0.0,2.0,0.0,53.95,0.0,0.0,0.05,0.0,0.0,0.0,0.0,24.0,11.0,0.0,0.0,23.1
15215,6.0,8.0,0.0,0.0,0.0,0.0,50.95,0.0,0.0,0.05,0.0,0.0,0.0,0.0,29.0,6.0,0.0,0.0,24.4
15216,3.0,9.0,0.0,0.0,5.0,0.0,47.95,0.0,0.0,0.05,0.0,0.0,0.0,0.0,26.0,9.0,0.0,0.0,24.4
15217,6.0,14.0,0.0,0.0,0.0,0.0,43.9,0.0,0.0,0.1,0.0,0.0,0.0,0.0,30.0,6.0,0.0,0.0,23.8
15218,7.0,10.0,1.0,0.0,1.0,0.0,44.0,0.0,0.0,0.0,0.0,0.0,0.0,0.0,34.0,3.0,0.0,0.0,25.0
15219,4.5,9.0,0.0,0.0,1.0,0.0,51.0,0.0,0.0,0.0,0.0,0.0,0.0,0.0,24.0,10.5,0.0,0.0,24.2
15220,4.5,11.5,2.0,0.0,2.5,0.0,44.9,0.0,0.0,0.1,0.0,0.0,0.0,0.0,27.0,7.5,0.0,0.0,23.8
15221,5.0,12.8,0.0,0.0,1.2,0.0,45.4,0.0,0.0,0.1,0.0,0.0,0.0,0.0,28.5,7.0,0.0,0.0,23.7
15222,5.0,11.9,1.0,0.0,0.0,0.0,46.0,0.0,0.0,0.1,0.0,0.0,0.0,0.0,26.0,10.0,0.0,0.0,23.8
15257,13.0,0.0,0.0,2.0,2.0,0.0,0.0,0.0,5.0,0.0,0.0,35.0,2.0,0.0,25.0,0.0,15.8,0.0,60.3
15307,4.25,0.05,6.0,0.0,0.0,15.0,0.0,0.0,0.0,0.02,6.0,38.08,0.0,25.6,5.0,0.0,0.0,0.0,53.1
15337,5.5,0.0,0.0,0.0,0.0,1.0,0.5,0.0,5.0,0.05,0.0,31.97,9.0,13.99,28.99,0.0,4.0,0.0,59.68
15338,5.5,0.0,0.0,0.0,0.0,2.0,0.5,0.0,5.0,0.05,0.0,31.97,7.0,13.99,28.99,0.0,5.0,0.0,60.61
15339,5.5,0.0,0.0,0.0,0.0,1.0,0.5,0.0,5.0,0.05,0.0,31.97,9.0,12.99,28.99,0.0,4.0,0.0,60.89
15340,6.99,0.0,0.0,0.0,0.0,0.0,0.5,0.0,5.49,0.1,0.0,34.97,8.99,11.99,28.97,0.0,2.0,0.0,61.32
15341,5.9,0.0,0.0,0.0,2.0,3.4,0.0,0.0,6.8,0.3,0.0,13.7,26.9,0.0,40.5,0.5,0.0,0.0,59.7
15342,5.9,0.0,0.0,0.0,2.0,5.7,0.0,0.0,4.0,0.3,0.0,13.8,27.0,0.0,40.8,0.5,0.0,0.0,59.3
15343,5.8,0.0,0.0,0.0,1.9,3.4,0.0,0.0,3.9,0.3,0.0,13.5,30.7,0.0,40.0,0.5,0.0,0.0,59.5
15344,5.5,0.0,0.0,0.0,4.6,3.4,0.0,0.0,6.8,0.0,0.0,13.7,26.5,0.0,39.0,0.5,0.0,0.0,59.0
15345,4.6,0.0,0.0,0.0,5.29,3.1,0.0,0.0,6.69,0.0,0.0,13.49,27.17,0.0,39.16,0.5,0.0,0.0,59.0
15346,4.8,0.0,0.0,0.0,5.8,2.3,0.0,0.0,5.3,0.0,0.0,13.5,28.6,0.0,39.2,0.5,0.0,0.0,59.2
15348,4.6,0.0,0.0,0.0,5.31,3.0,0.0,0.0,6.61,0.0,0.0,13.71,27.83,0.0,38.44,0.5,0.0,0.0,59.2
15349,4.29,0.0,0.0,0.0,5.99,3.09,0.0,0.0,5.29,0.0,0.0,13.97,27.84,0.0,39.03,0.5,0.0,0.0,59.4
15350,4.9,0.0,0.0,0.0,4.7,3.0,0.0,0.0,7.99,0.0,0.0,13.39,27.77,0.0,37.75,0.5,0.0,0.0,59.2
15351,2.0,8.0,0.0,0.0,9.0,0.0,51.5,0.0,0.0,0.0,0.0,0.0,0.0,0.0,27.5,2.0,0.0,0.0,23.5
15352,2.0,7.0,0.0,0.0,2.0,0.0,53.95,0.0,0.0,0.05,0.0,0.0,0.0,0.0,24.0,11.0,0.0,0.0,23.1
15353,6.0,8.0,0.0,0.0,0.0,0.0,50.95,0.0,0.0,0.05,0.0,0.0,0.0,0.0,29.0,6.0,0.0,0.0,24.4
15354,3.0,9.0,0.0,0.0,5.0,0.0,47.95,0.0,0.0,0.05,0.0,0.0,0.0,0.0,26.0,9.0,0.0,0.0,24.4
15355,6.0,14.0,0.0,0.0,0.0,0.0,43.9,0.0,0.0,0.1,0.0,0.0,0.0,0.0,30.0,6.0,0.0,0.0,23.8
15356,7.0,10.0,1.0,0.0,1.0,0.0,44.0,0.0,0.0,0.0,0.0,0.0,0.0,0.0,34.0,3.0,0.0,0.0,25.0
15357,4.5,9.0,0.0,0.0,1.0,0.0,51.0,0.0,0.0,0.0,0.0,0.0,0.0,0.0,24.0,10.5,0.0,0.0,24.2
15358,4.5,11.5,2.0,0.0,2.5,0.0,44.9,0.0,0.0,0.1,0.0,0.0,0.0,0.0,27.0,7.5,0.0,0.0,23.8
15359,4.98,12.74,0.0,0.0,1.19,0.0,45.66,0.0,0.0,0.1,0.0,0.0,0.0,0.0,28.36,6.97,0.0,0.0,23.7
15360,5.0,11.9,1.0,0.0,0.0,0.0,46.0,0.0,0.0,0.1,0.0,0.0,0.0,0.0,26.0,10.0,0.0,0.0,23.8
15377,0.0,3.7,0.0,0.0,6.7,6.3,0.0,0.0,3.1,0.0,0.0,8.5,0.0,0.0,63.8,7.2,0.5,0.0,54.1
15379,0.0,4.0,0.0,0.0,6.4,5.9,0.0,0.0,4.2,0.0,0.0,7.2,0.0,0.0,64.6,7.5,0.0,0.0,55.0
15380,0.0,4.0,0.0,0.0,6.4,5.9,0.0,0.0,4.2,0.0,0.0,7.2,0.0,0.0,64.62,7.5,0.0,0.0,54.9
15381,0.0,0.0,6.6,1.0,0.0,0.9,1.62,0.0,0.0,0.05,11.7,31.2,0.0,44.31,2.62,0.0,0.0,0.0,49.6
15382,0.0,0.0,6.6,1.0,0.0,0.9,1.62,0.0,0.0,0.05,10.7,31.22,0.0,45.31,2.6,0.0,0.0,0.0,49.6
15383,0.0,0.0,6.6,1.0,0.0,0.9,1.62,0.0,0.0,0.05,10.7,31.22,0.0,44.31,2.6,0.0,0.0,0.0,49.6
15385,0.0,0.0,7.25,1.1,0.0,0.9900000000000002,2.98,0.0,0.0,0.04,1.92,33.2,0.0,49.66,2.86,0.0,0.0,0.0,48.5
15387,0.0,0.5,6.6,1.0,0.0,0.9,3.3,0.0,0.0,0.04,8.8,29.2,0.0,47.06,2.6,0.0,0.0,0.0,47.4
15388,0.0,0.0,6.6,1.0,0.0,0.9,3.8,0.0,0.0,0.04,10.8,29.2,0.0,45.06,2.6,0.0,0.0,0.0,47.4
15390,0.0,0.0,6.66,0.5,0.0,0.9,3.8,0.0,0.0,0.04,10.79,28.18,0.0,45.03,2.6,1.0,0.0,0.0,47.3
15452,0.8199999999999998,0.0,3.24,0.0,6.55,22.99,0.0,0.0,0.0,0.0,0.0,0.0,1.63,9.32,48.87,6.2,0.0,0.0,51.87
15453,0.81,0.0,3.54,0.0,6.52,23.32,0.0,0.0,0.0,0.0,0.0,0.0,0.88,9.41,48.52,6.62,0.0,0.0,51.68
15454,0.81,0.0,3.55,0.0,6.56,23.02,0.0,0.0,0.0,0.0,0.0,0.0,1.0,9.43,48.96,6.61,0.0,0.0,51.62
15455,0.81,0.0,3.57,0.0,6.62,23.03,0.0,0.0,0.0,0.0,0.0,0.0,0.9,9.43,48.94,6.53,0.0,0.0,51.83
15456,0.8299999999999998,0.0,3.58,0.0,6.74,22.8,0.0,0.0,0.0,0.0,0.0,1.02,0.88,9.41,47.89,6.47,0.0,0.0,52.37
15457,0.8299999999999998,0.0,6.8,0.0,7.17,24.09,0.0,0.0,0.0,0.0,0.0,0.0,1.07,2.5,50.36,6.95,0.0,0.0,51.27
15458,0.8199999999999998,0.0,3.81,0.0,6.86,27.59,0.0,0.0,0.0,0.0,0.0,0.0,0.9,5.62,47.47,6.48,0.0,0.0,51.06
15459,0.36,0.0,5.21,0.0,5.39,21.81,0.0,0.0,0.0,0.0,0.0,0.0,11.0,10.82,41.4,3.61,0.0,0.0,49.92
15515,0.8199999999999998,0.0,3.24,0.0,6.55,22.99,0.0,0.0,0.0,0.0,0.0,0.0,1.63,9.32,48.87,6.2,0.0,0.0,51.87
15516,0.81,0.0,3.54,0.0,6.52,23.32,0.0,0.0,0.0,0.0,0.0,0.0,0.88,9.41,48.52,6.62,0.0,0.0,51.68
15517,0.81,0.0,3.55,0.0,6.55,22.98,0.0,0.0,0.0,0.16,0.0,0.0,1.0,9.420000000000002,48.87,6.6,0.0,0.0,51.62
15518,0.81,0.0,3.57,0.0,6.62,23.03,0.0,0.0,0.0,0.0,0.0,0.0,0.9,9.43,48.94,6.53,0.0,0.0,51.83
15519,0.8299999999999998,0.0,3.58,0.0,6.74,22.8,0.0,0.0,0.0,0.0,0.0,1.02,0.88,9.41,47.89,6.47,0.0,0.0,52.37
15520,0.8299999999999998,0.0,6.8,0.0,7.17,24.09,0.0,0.0,0.0,0.0,0.0,0.0,1.07,2.5,50.36,6.95,0.0,0.0,51.27
15521,0.8199999999999998,0.0,3.81,0.0,6.86,27.61,0.0,0.0,0.0,0.0,0.0,0.0,0.9,5.63,47.5,6.48,0.0,0.0,51.06
15522,0.36,0.0,5.21,0.0,5.39,21.81,0.0,0.0,0.0,0.0,0.0,0.0,11.0,10.82,41.4,3.61,0.0,0.0,49.92
15702,5.0,7.0,0.0,0.0,10.0,0.0,51.9,0.0,0.0,0.1,0.0,0.0,0.0,0.0,26.0,0.0,0.0,0.0,24.6
15703,5.0,7.0,0.0,0.0,10.0,0.0,51.9,0.0,0.0,0.1,0.0,5.0,0.0,0.0,21.0,0.0,0.0,0.0,24.3
15704,8.0,7.0,0.0,0.0,7.0,0.0,51.9,0.0,0.0,0.1,0.0,0.0,0.0,0.0,26.0,0.0,0.0,0.0,25.3
15705,10.0,7.0,0.0,0.0,5.0,0.0,51.9,0.0,0.0,0.1,0.0,0.0,0.0,0.0,26.0,0.0,0.0,0.0,25.7
15706,4.72,6.6,0.0,0.0,9.43,0.0,48.96,0.0,0.0,0.08999999999999998,2.83,2.83,0.0,0.0,24.53,0.0,0.0,0.0,25.3
15707,4.76,6.67,0.0,0.0,9.52,4.76,49.43,0.0,0.0,0.1,0.0,0.0,0.0,0.0,24.76,0.0,0.0,0.0,24.9
15708,4.76,6.67,0.0,4.76,9.52,0.0,49.43,0.0,0.0,0.1,0.0,0.0,0.0,0.0,24.76,0.0,0.0,0.0,25.1
15709,4.9,6.86,3.92,0.0,9.8,0.0,48.92,0.0,0.0,0.1,0.0,0.0,0.0,0.0,25.49,0.0,0.0,0.0,24.9
15710,4.81,6.73,7.69,0.0,9.62,0.0,46.06,0.0,0.0,0.1,0.0,0.0,0.0,0.0,25.0,0.0,0.0,0.0,25.3
15712,0.8199999999999998,0.0,3.24,0.0,6.55,22.99,0.0,0.0,0.0,0.0,0.0,0.0,1.63,9.32,48.87,6.2,0.0,0.0,51.87
15713,0.81,0.0,3.54,0.0,6.52,23.32,0.0,0.0,0.0,0.0,0.0,0.0,0.88,9.41,48.52,6.62,0.0,0.0,51.68
15714,0.81,0.0,3.55,0.0,6.56,23.02,0.0,0.0,0.0,0.0,0.0,0.0,1.0,9.43,48.96,6.61,0.0,0.0,51.62
15715,0.81,0.0,3.57,0.0,6.62,23.03,0.0,0.0,0.0,0.0,0.0,0.0,0.9,9.43,48.94,6.53,0.0,0.0,51.83
15716,0.8299999999999998,0.0,3.58,0.0,6.74,22.8,0.0,0.0,0.0,0.0,0.0,1.02,0.88,9.41,47.89,6.47,0.0,0.0,52.37
15717,0.8299999999999998,0.0,6.8,0.0,7.17,24.09,0.0,0.0,0.0,0.0,0.0,0.0,1.07,2.5,50.36,6.95,0.0,0.0,51.27
15718,0.8199999999999998,0.0,3.81,0.0,6.86,27.61,0.0,0.0,0.0,0.0,0.0,0.0,0.9,5.63,47.5,6.48,0.0,0.0,51.06
15719,0.36,0.0,5.21,0.0,5.39,21.81,0.0,0.0,0.0,0.0,0.0,0.0,11.0,10.82,41.4,3.61,0.0,0.0,49.92
15742,0.0,28.88,2.6,0.0,9.99,0.0,10.99,0.0,0.0,0.02,0.0,0.0,13.83,0.0,27.5,5.0,1.2,0.0,25.4
15743,0.0,24.01,1.68,0.0,10.06,0.0,7.559999999999999,0.0,0.0,0.02,0.0,0.0,8.71,0.0,41.98,5.03,0.94,0.0,26.5
15744,0.0,25.65,1.31,0.0,10.05,0.0,7.94,0.0,0.0,0.01,0.0,0.0,7.58,0.0,41.28,5.02,1.17,0.0,29.2
15745,0.0,30.45,1.56,0.52,9.32,0.0,6.26,0.0,0.0,0.01,0.0,0.0,14.89,0.0,29.35,6.45,1.19,0.0,26.6
15746,0.0,26.75,0.9,0.0,10.02,0.0,8.12,0.0,0.0,0.02,0.0,0.0,8.82,0.0,39.16,5.01,1.2,0.0,26.3
15747,0.0,28.91,0.0,0.0,10.0,0.0,8.5,0.0,0.0,0.02,0.0,0.0,11.64,0.0,35.92,5.0,0.0,0.0,29.5
15748,0.0,24.26,1.68,0.0,10.05,0.0,7.75,0.0,0.0,0.02,0.0,0.0,8.699999999999998,0.0,41.38,5.02,1.13,0.0,28.5
15749,0.0,23.0,2.5,0.0,10.02,0.0,7.46,0.0,0.0,0.02,0.0,0.0,4.19,0.0,44.51,5.01,3.29,0.0,25.7
15750,0.0,29.6,2.01,0.0,10.03,0.0,7.67,0.0,0.0,0.02,0.0,0.0,13.93,0.0,30.53,5.02,1.2,0.0,27.8
15751,0.0,25.99,0.94,0.0,10.01,0.0,7.92,0.0,0.0,0.1,0.0,0.0,8.81,0.0,38.66,5.01,2.56,0.0,28.3
15827,2.6,12.1,5.68,1.99,0.0,1.32,8.0,0.0,0.0,0.009991000000000002,0.0,23.08,0.05,21.01,9.0,1.35,13.81,0.0,35.0
15828,1.99,12.05,7.01,0.0,2.0,0.0,8.199999999999998,0.0,0.0,0.02,0.0,23.97,0.9900000000000002,21.0,8.05,0.0,14.72,0.0,35.0
15829,4.0,12.11,7.01,0.0,0.0,0.0,8.01,0.0,0.0,0.02,0.0,23.01,0.0,21.03,9.01,0.0,15.81,0.0,35.0
15830,1.03,12.05,6.59,0.0,3.0,0.0,8.199999999999998,0.0,0.0,0.01,0.0,23.35,0.0,20.85,8.9,0.0,15.52,0.0,35.0
15845,0.0,3.58,4.0,0.0,0.0,7.99,0.0,0.0,0.0,0.1,0.0,13.72,32.47,22.66,15.48,0.0,0.0,0.0,44.8
15846,0.0,3.58,3.85,0.0,0.0,5.84,0.2,0.0,0.0,0.2,1.2,14.57,34.45,21.53,14.58,0.0,0.0,0.0,44.8
15847,0.0,2.58,3.99,0.0,0.0,7.519999999999999,0.45,0.0,0.0,0.31,3.56,13.2,30.32,20.98,14.98,0.0,2.11,0.0,44.8
15848,0.0,2.75,2.0,0.0,0.0,0.0,0.0,0.0,1.5,0.1,0.0,15.0,44.48,19.25,14.92,0.0,0.0,0.0,47.9
15849,0.0,2.53,1.99,20.96,0.0,0.0,0.0,0.0,1.21,0.25,0.0,14.68,23.38,19.85,15.15,0.0,0.0,0.0,47.9
15850,0.0,2.53,1.89,19.11,0.0,0.0,0.11,0.0,0.0,0.2,0.0,14.68,20.86,19.35,16.27,0.0,5.0,0.0,47.9
15851,1.0,3.14,6.2,0.0,0.0,0.0,0.0,0.0,1.3,0.05,0.0,10.0,25.9,17.5,27.91,0.0,7.0,0.0,48.1
15852,0.21,2.75,6.2,6.87,0.87,0.0,0.88,0.0,1.2,0.1,0.95,9.78,26.0,16.98,27.21,0.0,0.0,0.0,48.1
15853,0.0,2.75,6.5,7.12,1.25,0.0,1.06,0.0,0.35,0.15,0.0,9.55,25.77,17.45,28.05,0.0,0.0,0.0,48.1
15854,0.5,6.35,3.72,0.0,0.0,0.0,0.0,0.0,1.5,0.1,0.0,8.64,37.97,12.07,24.5,0.0,4.65,0.0,43.7
15879,0.0,0.0,3.9,0.0,0.0,4.8,0.0,0.0,0.0,0.02,0.0,34.57,6.3,30.75,9.86,0.0,9.8,0.0,54.8
15880,0.0,0.0,6.51,0.0,0.0,9.95,1.5,0.0,2.0,0.05,0.0,26.0,7.01,29.56,10.01,0.0,7.41,0.0,50.2
15881,0.0,0.0,8.34,7.71,0.0,7.87,0.0,0.0,3.33,0.08999999999999998,0.0,24.99,7.71,30.38,9.58,0.0,0.0,0.0,50.2
15882,0.0,1.0,6.87,11.79,0.0,8.0,0.0,0.0,2.17,0.1,0.0,26.21,3.32,31.4,9.14,0.0,0.0,0.0,50.2
15883,0.0,0.0,6.0,0.0,0.0,10.1,0.0,0.0,0.5,0.02,0.0,30.8,3.0,25.9,12.38,0.0,11.3,0.0,53.2
15886,0.3,0.0,3.65,0.0,0.0,5.49,2.1,0.0,0.5,0.05,0.0,12.15,34.01,14.31,26.55,0.0,0.0,0.0,50.7
15906,2.44,14.84,4.91,0.0,0.0,3.51,6.88,0.0,0.0,0.0,0.0,21.62,0.0,43.21,2.59,0.0,0.0,0.0,30.5
15907,1.55,13.94,4.63,0.0,0.0,11.1,6.65,0.0,0.0,0.0,0.0,19.07,0.0,40.73,2.33,0.0,0.0,0.0,30.3
15908,1.82,14.5,4.8,0.0,0.0,10.56,6.9,0.0,0.0,0.0,0.0,19.02,0.0,38.06,2.38,0.0,1.96,0.0,30.2
15909,1.58,14.79,4.89,0.0,0.0,10.76,7.04,0.0,0.0,0.0,0.0,20.76,0.0,34.46,1.78,0.0,2.96,0.0,30.2
15914,0.0,3.13,0.0,0.0,0.0,0.0,0.0,0.0,4.23,0.2,0.0,7.28,29.96,0.0,41.96,0.0,13.24,0.0,53.2
15915,0.0,2.55,0.0,1.22,0.0,0.0,0.0,0.0,3.1,0.5,0.0,8.12,28.65,0.0,42.22,0.0,13.44,0.0,53.2
15916,0.0,3.59,1.1,0.0,0.0,2.9,0.0,0.0,3.98,0.1,0.0,6.87,26.87,0.0,42.25,0.0,12.34,0.0,53.2
15917,0.0,1.77,5.87,3.52,1.52,4.88,0.9,0.0,3.01,0.3,0.0,8.109999999999998,26.06,0.0,32.99,0.0,11.07,0.0,50.9
15918,1.2,2.53,5.55,4.85,0.0,4.99,0.0,0.0,2.14,0.1,0.0,8.56,26.7,0.0,30.98,0.0,12.4,0.0,50.9
15919,0.51,1.71,6.56,4.85,0.0,5.12,0.0,0.0,3.22,0.1,0.0,7.429999999999999,26.08,0.0,33.0,0.0,11.43,0.0,50.9
15920,0.0,7.0,0.0,0.0,6.4,1.5,0.0,0.0,0.3,0.2,0.0,7.9,27.49,0.0,40.74,2.5,5.96,0.0,49.8
15921,0.98,6.88,0.0,0.0,3.54,3.72,0.0,0.0,1.2,0.2,0.0,6.79,21.87,0.0,40.51,4.44,9.87,0.0,49.8
15922,0.0,6.87,0.0,0.0,5.87,3.0,0.0,0.0,1.48,0.2,0.0,7.08,27.5,0.0,40.21,3.3,4.49,0.0,49.8
15923,0.0,2.54,0.0,0.0,0.0,2.48,0.0,0.0,1.11,0.1,0.0,11.99,48.27,0.0,30.0,0.0,3.5,0.0,53.0
15934,0.0,29.3,0.0,0.3,12.08,0.0,19.13,0.0,0.0,0.03,0.0,0.0,16.11,0.0,23.05,0.0,0.0,0.0,23.62
15935,0.0,27.87,1.1,0.3,11.95,0.0,18.92,0.0,0.0,0.03,0.0,0.0,15.93,0.0,23.9,0.0,0.0,0.0,23.77
15936,0.0,29.96,2.0,0.0,12.98,0.0,13.98,0.0,0.0,0.03,0.0,0.0,14.98,0.0,25.97,0.0,0.1,0.0,23.85
15937,0.0,28.13,0.0,0.0,9.04,0.0,13.06,0.0,0.0,0.03,0.0,0.0,13.06,0.0,27.13,7.54,2.01,0.0,25.51
15938,0.0,27.97,0.0,0.0,11.99,0.0,10.99,0.0,0.0,0.1,0.0,0.0,11.99,0.0,33.96,3.0,0.0,0.0,25.8
