Repository: janardhanhl/glass_properties

# Refractive Index (RI) and Abbe number calculation by ML

RI and Abbe number for different composition of glass is given.
Need to cross train the data for RI and Abbe number.
Resultant single model should predict both RI and Abbe numbers.

File: ABBE_interglad.csv (part 12 of 13)
,Li2O,TiO2,ZrO2,SrO,Na2O,ZnO,Nb2O5,Nb2O3,Al2O3,Sb2O3,Y2O3,B2O3,BaO,La2O3,SiO2,K2O,CaO,PbO,ABBENUM
15939,0.0,24.98,0.0,0.0,13.99,0.0,9.99,0.0,0.0,0.1,0.0,0.0,13.99,0.0,36.95,0.0,0.0,0.0,27.6
15940,0.0,28.08,0.0,0.0,14.04,0.0,9.63,0.0,0.0,0.1,0.0,0.0,10.03,0.0,38.12,0.0,0.0,0.0,26.58
15941,0.0,26.97,0.0,0.0,14.99,0.0,7.99,0.0,0.0,0.1,0.0,0.0,8.99,0.0,40.96,0.0,0.0,0.0,28.4
15942,0.0,25.87,0.0,0.0,14.99,0.0,7.99,0.0,0.0,0.1,0.0,0.0,8.99,0.0,42.06,0.0,0.0,0.0,28.46
15943,1.2,1.3,3.4,0.0,0.0,22.9,7.1,0.0,0.0,0.0,0.0,21.0,0.0,38.05,5.05,0.0,0.0,0.0,40.42
15969,8.5,7.599999999999999,4.5,0.0,0.0,0.0,7.9,0.0,0.0,0.1,0.0,21.39,0.0,17.41,16.8,0.0,14.8,0.0,40.6
15971,8.5,7.599999999999999,4.5,0.0,0.0,0.0,7.9,0.0,0.0,0.1,0.0,22.8,0.0,16.0,16.8,0.0,14.8,0.0,41.1
15973,8.49,6.59,4.5,0.0,0.0,0.0,5.59,0.0,0.0,0.1,0.0,21.38,0.0,20.78,16.78,0.0,14.79,0.0,44.0
15978,8.5,7.599999999999999,6.9,0.0,0.0,0.0,5.5,0.0,0.0,0.1,0.0,21.4,0.0,17.4,16.8,0.0,14.8,0.0,41.6
15979,1.0,1.0,0.0,0.0,6.2,0.0,0.0,0.0,0.0,0.2,0.0,1.6,0.0,0.0,70.0,15.31,4.69,0.0,59.0
15980,1.0,1.69,0.0,0.0,3.1,0.0,0.0,0.0,0.0,0.2,0.0,5.75,0.0,0.0,67.76,17.51,2.99,0.0,59.8
15981,1.2,0.1,0.0,0.0,9.0,0.0,0.0,0.0,0.3,0.5,0.0,2.4,0.0,0.0,70.5,13.5,2.5,0.0,60.5
15982,1.3,0.0,0.0,0.0,9.0,0.0,0.0,0.0,0.3,0.4,0.0,2.4,0.0,0.0,71.5,13.6,1.5,0.0,60.7
15984,1.0,1.5,0.2,0.0,3.1,0.0,0.0,0.0,0.0,0.2,0.0,4.5,2.0,0.0,67.0,17.5,2.99,0.0,58.8
15986,0.5,0.3,0.0,1.2,7.8,1.0,0.0,0.0,0.0,0.5,0.0,4.0,0.0,0.0,68.0,15.2,1.5,0.0,61.8
15987,0.5,0.0,0.0,0.0,7.8,0.0,0.0,0.0,0.3,0.5,0.0,5.7,0.0,0.0,68.5,15.2,1.5,0.0,62.2
15988,1.2,0.0,0.0,0.0,9.0,0.0,0.0,0.0,0.3,0.5,0.0,2.4,0.0,0.0,69.5,13.6,3.5,0.0,60.5
16010,4.5,0.0,0.0,0.0,0.0,0.0,0.0,0.0,0.0,0.0,10.2,57.6,0.0,0.0,10.8,0.0,16.9,0.0,62.9
16011,3.9,0.0,0.0,27.3,0.0,0.0,0.0,0.0,0.0,0.0,8.9,50.4,0.0,0.0,9.5,0.0,0.0,0.0,63.2
16012,4.2,0.0,0.0,14.5,0.0,0.0,0.0,0.0,0.0,0.0,9.5,53.8,0.0,0.0,10.1,0.0,7.9,0.0,62.8
16013,6.89,0.0,0.0,0.0,0.0,0.0,0.0,0.0,0.0,0.0,10.39,58.74,0.0,0.0,11.09,0.0,12.89,0.0,62.8
16014,6.19,0.0,0.0,21.48,0.0,0.0,0.0,0.0,0.0,0.0,9.39,52.95,0.0,0.0,9.99,0.0,0.0,0.0,63.2
16015,4.3,0.0,0.0,0.0,0.0,0.0,0.0,0.0,0.0,0.0,9.590000000000002,54.45,0.0,7.99,7.69,0.0,15.98,0.0,61.5
16016,3.7,0.0,0.0,26.0,0.0,0.0,0.0,0.0,0.0,0.0,8.5,48.0,0.0,7.0,6.8,0.0,0.0,0.0,61.8
16017,6.51,0.0,0.0,0.0,0.0,0.0,0.0,0.0,0.0,0.0,9.81,55.55,0.0,8.109999999999998,7.809999999999999,0.0,12.21,0.0,61.8
16018,5.89,0.0,0.0,20.48,0.0,0.0,0.0,0.0,0.0,0.0,8.89,50.26,0.0,7.389999999999999,7.09,0.0,0.0,0.0,61.6
16045,6.0,0.4,6.0,0.0,4.0,1.0,26.0,0.0,0.0,0.0,0.0,5.5,1.5,0.0,40.0,5.0,4.0,0.0,38.64
16047,0.0,0.3,7.0,0.1,8.0,0.1,28.0,0.0,0.0,0.0,0.0,3.0,0.1,0.0,45.0,6.0,1.9,0.0,36.33
16048,0.0,0.1,5.99,0.0,9.98,6.99,24.94,0.0,2.89,0.2,0.0,7.49,1.0,0.0,24.95,7.98,6.99,0.0,36.61
16050,0.0,12.91,7.24,0.0,0.0,2.78,5.5,0.0,0.0,0.0,0.0,13.55,12.09,37.2,6.81,0.0,1.92,0.0,31.3
16051,0.0,13.21,7.41,0.0,0.0,2.84,5.63,0.0,0.0,0.0,0.0,13.83,8.79,38.05,6.97,0.0,3.27,0.0,31.18
16052,0.0,12.71,7.13,3.48,0.0,2.74,5.42,0.0,0.0,0.0,0.0,13.3,11.9,36.61,6.71,0.0,0.0,0.0,31.32
16053,0.0,12.85,7.21,5.87,0.0,2.77,5.48,0.0,0.0,0.0,0.0,13.47,8.55,37.02,6.78,0.0,0.0,0.0,31.33
16054,0.0,13.16,6.67,0.0,0.0,2.83,5.61,0.0,0.0,0.0,0.0,13.76,9.65,38.11,6.95,0.0,3.26,0.0,31.27
16055,0.0,13.12,5.94,0.0,0.0,2.83,5.59,0.0,0.0,0.0,0.0,13.66,10.51,38.18,6.92,0.0,3.25,0.0,31.39
16056,0.0,12.95,6.56,0.0,0.0,2.79,5.52,0.0,0.0,0.0,0.0,13.52,12.12,37.47,6.83,0.0,2.24,0.0,31.36
16057,0.0,12.98,5.87,0.0,0.0,2.79,5.53,0.0,0.0,0.0,0.0,13.52,12.15,37.74,6.85,0.0,2.57,0.0,31.46
16058,0.0,12.81,7.19,1.74,0.0,2.76,5.46,0.0,0.0,0.0,0.0,13.42,11.99,36.91,6.76,0.0,0.96,0.0,31.31
16059,0.0,12.88,7.23,2.94,0.0,2.77,5.49,0.0,0.0,0.0,0.0,13.5,10.32,37.11,6.8,0.0,0.96,0.0,31.315
16079,0.7,9.0,4.0,0.0,0.0,5.0,14.0,0.0,0.5,0.0,0.0,5.0,0.0,13.5,25.0,0.0,23.3,0.0,35.08
16080,5.5,0.3,0.0,0.1,4.0,4.5,0.0,0.0,6.0,0.1,0.0,16.0,23.5,0.0,40.0,0.0,0.0,0.0,58.13
16081,6.6,0.1,0.0,1.0,2.0,2.0,0.0,0.0,3.0,0.3,0.0,14.0,27.0,0.0,44.0,0.0,0.0,0.0,59.91
16082,5.5,0.5,0.0,0.3,3.0,2.5,0.0,0.0,5.0,0.2,0.0,16.0,26.0,0.0,41.0,0.0,0.0,0.0,59.24
16083,6.0,0.5,0.0,0.7,4.0,3.5,0.0,0.0,4.0,0.3,0.0,15.0,24.0,0.0,42.0,0.0,0.0,0.0,58.74
16084,6.5,0.3,0.0,0.5,3.0,3.0,0.0,0.0,3.5,0.2,0.0,15.0,25.0,0.0,43.0,0.0,0.0,0.0,59.42
16086,5.6,0.1,0.0,1.0,1.0,2.0,0.0,0.0,3.0,0.3,0.0,12.0,29.0,0.0,46.0,0.0,0.0,0.0,59.44
16087,5.5,0.1,0.4,0.3,1.0,2.5,0.0,0.0,7.0,0.2,0.0,18.0,23.0,0.0,39.0,0.0,3.0,0.0,59.35
16089,6.5,0.3,0.0,1.5,3.0,2.0,0.0,0.0,3.5,0.2,0.0,15.0,25.0,0.0,43.0,0.0,0.0,0.0,59.33
16090,0.0,26.73,6.14,0.0,0.0,0.0,11.12,0.0,0.0,0.0,0.0,6.24,13.74,32.44,3.59,0.0,0.0,0.0,22.23
16091,0.0,28.73,6.05,0.0,0.0,0.0,10.97,0.0,0.0,0.0,0.0,5.13,13.56,32.01,3.54,0.0,0.0,0.0,22.51
16093,0.0,20.29,6.55,0.0,0.0,1.31,8.32,0.0,0.0,0.0,0.0,8.3,15.66,33.42,6.16,0.0,0.0,0.0,25.46
16094,0.0,33.21,5.87,0.0,0.0,0.0,10.64,0.0,0.0,0.0,0.0,2.65,13.15,31.05,3.43,0.0,0.0,0.0,22.18
16095,0.0,23.57,6.34,0.0,0.0,0.64,9.74,0.0,0.0,0.0,0.0,7.25,14.68,32.92,4.85,0.0,0.0,0.0,23.85
16098,0.0,30.04,6.0,0.0,0.0,0.0,10.87,0.0,0.0,0.0,0.0,4.41,13.44,31.73,3.51,0.0,0.0,0.0,22.1
16159,5.0,7.0,0.0,0.0,10.0,0.0,51.9,0.0,0.0,0.1,0.0,0.0,0.0,0.0,26.0,0.0,0.0,0.0,24.6
16160,5.0,7.0,0.0,0.0,10.0,0.0,51.9,0.0,0.0,0.1,0.0,5.0,0.0,0.0,21.0,0.0,0.0,0.0,24.3
16161,8.0,7.0,0.0,0.0,7.0,0.0,51.9,0.0,0.0,0.1,0.0,0.0,0.0,0.0,26.0,0.0,0.0,0.0,25.3
16162,10.0,7.0,0.0,0.0,5.0,0.0,51.9,0.0,0.0,0.1,0.0,0.0,0.0,0.0,26.0,0.0,0.0,0.0,25.7
16163,4.72,6.6,0.0,0.0,9.43,0.0,48.96,0.0,0.0,0.08999999999999998,2.83,2.83,0.0,0.0,24.53,0.0,0.0,0.0,25.3
16164,4.76,6.67,0.0,0.0,9.52,4.76,49.43,0.0,0.0,0.1,0.0,0.0,0.0,0.0,24.76,0.0,0.0,0.0,24.9
16165,4.76,6.67,0.0,4.76,9.52,0.0,49.43,0.0,0.0,0.1,0.0,0.0,0.0,0.0,24.76,0.0,0.0,0.0,25.1
16166,4.9,6.86,3.92,0.0,9.8,0.0,48.92,0.0,0.0,0.1,0.0,0.0,0.0,0.0,25.49,0.0,0.0,0.0,24.9
16167,4.81,6.73,7.69,0.0,9.62,0.0,46.06,0.0,0.0,0.1,0.0,0.0,0.0,0.0,25.0,0.0,0.0,0.0,25.3
16169,7.49,0.0,0.0,17.68,0.0,0.0,0.0,0.0,7.19,0.3,0.0,17.68,5.89,4.8,38.97,0.0,0.0,0.0,60.6
16170,7.389999999999999,0.0,0.0,17.58,0.0,0.0,0.0,0.0,7.19,0.0,0.0,23.68,5.89,4.8,33.47,0.0,0.0,0.0,61.3
16171,9.43,0.0,0.0,17.65,0.0,0.0,0.0,0.0,7.32,0.0,0.0,21.16,6.02,4.91,33.51,0.0,0.0,0.0,60.0
16172,7.389999999999999,0.0,0.0,17.58,0.0,0.0,0.0,0.0,7.19,0.3,0.0,20.58,0.0,10.79,36.17,0.0,0.0,0.0,60.2
16173,7.61,0.0,0.0,13.31,0.0,0.0,0.0,0.0,7.309999999999999,0.0,0.0,21.22,6.01,4.9,37.14,0.0,2.5,0.0,60.9
16174,7.49,0.0,0.0,15.38,0.0,1.9,0.0,0.0,7.309999999999999,0.0,0.0,20.78,5.89,4.79,36.46,0.0,0.0,0.0,60.5
16175,7.4,0.0,0.0,17.6,0.0,0.0,0.0,0.0,7.2,0.0,0.0,20.7,6.5,4.8,35.8,0.0,0.0,0.0,61.0
16176,0.0,0.0,0.0,0.0,0.0,0.0,0.0,0.0,5.01,0.1,0.0,14.93,40.28,0.0,38.68,0.0,0.0,0.0,61.3
16177,7.0,0.0,0.0,22.8,0.0,3.0,0.0,0.0,1.0,0.2,0.0,24.0,0.0,0.0,42.0,0.0,0.0,0.0,62.7
16178,7.01,0.2,1.0,17.12,0.0,1.6,0.0,0.0,3.0,0.0,0.0,23.02,0.0,0.0,44.05,0.0,3.0,0.0,61.8
16249,4.0,12.0,0.0,0.0,10.0,0.0,41.0,0.0,0.0,0.0,0.0,1.0,0.0,0.0,25.0,7.0,0.0,0.0,25.8
16250,5.0,18.0,0.0,0.0,5.0,0.0,36.0,0.0,0.0,0.0,0.0,0.0,0.0,0.0,31.0,5.0,0.0,0.0,23.1
16251,2.0,20.0,0.0,0.0,5.0,0.0,30.0,0.0,0.0,0.0,0.0,4.0,0.0,0.0,27.0,12.0,0.0,0.0,25.2
16252,4.0,15.0,0.0,0.0,3.0,0.0,35.0,0.0,0.0,0.0,0.0,2.0,3.0,0.0,27.0,11.0,0.0,0.0,25.6
16253,4.0,15.0,0.0,1.0,3.0,0.0,35.0,0.0,0.0,0.0,0.0,2.0,0.0,0.0,27.0,11.0,1.0,0.0,25.3
16255,2.0,24.0,5.0,0.0,12.0,0.0,15.0,0.0,0.0,0.0,0.0,0.0,10.0,0.0,27.0,5.0,0.0,0.0,25.6
16275,5.0,7.0,0.0,0.0,10.0,0.0,51.9,0.0,0.0,0.1,0.0,0.0,0.0,0.0,26.0,0.0,0.0,0.0,24.6
16276,5.0,7.0,0.0,0.0,10.0,0.0,51.9,0.0,0.0,0.1,0.0,5.0,0.0,0.0,21.0,0.0,0.0,0.0,24.3
16277,8.0,7.0,0.0,0.0,7.0,0.0,51.9,0.0,0.0,0.1,0.0,0.0,0.0,0.0,26.0,0.0,0.0,0.0,25.3
16278,10.0,7.0,0.0,0.0,5.0,0.0,51.9,0.0,0.0,0.1,0.0,0.0,0.0,0.0,26.0,0.0,0.0,0.0,25.7
16279,4.72,6.6,0.0,0.0,9.43,0.0,48.96,0.0,0.0,0.08999999999999998,2.83,2.83,0.0,0.0,24.53,0.0,0.0,0.0,25.3
16280,4.76,6.67,0.0,0.0,9.52,4.76,49.43,0.0,0.0,0.1,0.0,0.0,0.0,0.0,24.76,0.0,0.0,0.0,24.9
16281,4.76,6.67,0.0,4.76,9.52,0.0,49.43,0.0,0.0,0.1,0.0,0.0,0.0,0.0,24.76,0.0,0.0,0.0,25.1
16282,4.9,6.86,3.92,0.0,9.8,0.0,48.92,0.0,0.0,0.1,0.0,0.0,0.0,0.0,25.49,0.0,0.0,0.0,24.9
16283,4.81,6.73,7.69,0.0,9.62,0.0,46.06,0.0,0.0,0.1,0.0,0.0,0.0,0.0,25.0,0.0,0.0,0.0,25.3
16298,0.39,5.31,0.0,0.0,0.6,0.0,0.0,0.0,12.42,0.0,0.0,0.0,0.0,0.0,57.05,0.0,24.23,0.0,54.0
16299,0.19,5.35,0.0,0.0,0.4,0.0,0.0,0.0,12.52,0.0,0.0,0.0,0.0,0.0,57.5,0.0,23.1,0.0,54.0
16336,0.0,33.51,0.85,0.0,10.74,0.0,15.68,0.0,0.0,0.02,0.0,0.0,15.57,0.0,23.64,0.0,0.0,0.0,22.2
16338,0.0,36.4,0.81,0.0,10.27,0.0,15.0,0.0,0.0,0.02,0.0,0.0,14.9,0.0,22.61,0.0,0.0,0.0,21.6
16339,0.0,22.38,0.78,0.0,9.840000000000002,0.0,31.04,0.0,0.0,0.02,0.0,0.0,14.28,0.0,21.67,0.0,0.0,0.0,22.1
16341,0.0,29.84,1.03,0.0,13.12,0.0,19.17,0.0,0.0,0.02,0.0,0.0,19.03,0.0,17.78,0.0,0.0,0.0,23.0
16342,0.0,39.05,0.78,0.0,9.840000000000002,0.0,14.38,0.0,0.0,0.0,0.0,0.0,14.28,0.0,21.67,0.0,0.0,0.0,21.2
16343,0.0,22.38,0.78,0.0,9.840000000000002,0.0,31.04,0.0,0.0,0.0,0.0,0.0,14.28,0.0,21.67,0.0,0.0,0.0,22.1
16362,2.0,0.0,0.0,0.0,1.89,3.8,0.0,0.0,3.8,0.3,0.0,8.01,32.93,0.0,46.07,1.2,0.0,0.0,59.4
16363,2.0,0.05,0.0,0.0,6.0,1.0,0.0,0.0,1.5,0.3,0.0,12.99,10.99,0.0,51.18,4.0,10.0,0.0,60.7
16364,2.0,0.0,0.0,0.0,1.9,3.8,0.0,0.0,3.8,0.3,0.0,11.0,30.0,0.0,46.0,1.2,0.0,0.0,59.7
16365,2.0,0.0,0.0,4.0,5.0,0.0,0.2,0.0,2.0,0.0,0.0,9.0,25.5,0.0,46.3,3.0,3.0,0.0,59.9
16407,0.0,0.04,0.0,0.0,0.29,0.71,0.0,0.0,3.35,0.1,0.0,15.67,44.34,0.0,35.5,0.0,0.0,0.0,60.7
16408,0.16,0.0,0.0,0.0,0.36,2.4,0.0,0.0,3.0,0.17,0.0,15.58,41.53,0.0,36.8,0.0,0.0,0.0,60.6
16409,0.16,0.0,0.0,0.0,0.0,2.35,0.0,0.0,2.35,0.17,0.0,16.07,44.23,0.0,34.67,0.0,0.0,0.0,58.1
16410,0.17,1.08,0.0,0.0,0.15,3.0,0.0,0.0,1.25,0.18,0.0,15.38,37.64,0.0,40.56,0.0,0.0,0.0,60.2
16411,0.0,0.78,0.0,0.0,0.0,0.0,0.0,0.0,3.06,0.1,0.0,15.21,49.74,0.0,31.11,0.0,0.0,0.0,58.2
16412,0.0,0.11,0.0,0.0,0.19,0.4,0.0,0.0,0.69,0.2,0.0,18.32,48.41,0.0,31.07,0.21,0.4,0.0,60.3
16465,4.0,0.0,4.0,0.0,0.0,15.5,0.0,0.0,0.0,0.0,0.0,34.5,0.0,24.5,7.5,0.0,9.0,0.0,53.78
16466,4.0,0.0,4.0,0.0,0.0,13.5,0.0,0.0,0.0,0.0,0.0,30.0,0.0,26.0,12.5,0.0,10.0,0.0,53.0
16467,4.5,0.0,5.5,0.0,0.0,13.5,0.0,0.0,0.0,0.0,0.0,36.0,0.0,22.0,8.0,0.0,10.5,0.0,54.6
16468,4.0,0.0,6.45,0.0,0.0,15.8,0.0,0.0,0.0,0.3,0.0,33.74,0.0,21.5,8.199999999999998,0.0,10.0,0.0,52.6
16469,4.3,0.0,6.2,0.0,0.0,13.8,0.0,0.0,0.0,0.0,0.0,36.3,0.0,20.5,8.5,0.0,10.4,0.0,53.76
16470,4.0,0.0,6.5,0.0,0.0,15.5,0.0,0.0,0.0,0.0,0.0,33.0,0.0,24.0,8.0,0.0,9.0,0.0,52.48
16491,0.0,23.0,0.0,0.0,13.1,0.0,20.0,0.0,0.0,0.0,0.0,0.0,13.5,0.0,30.4,0.0,0.0,0.0,25.1
16492,0.0,19.8,0.0,0.0,12.0,0.0,17.5,0.0,0.0,0.0,0.0,0.0,24.6,0.0,26.1,0.0,0.0,0.0,26.9
16493,0.0,27.0,0.0,0.0,15.5,0.0,21.3,0.0,0.0,0.0,0.0,0.0,2.0,0.0,34.2,0.0,0.0,0.0,23.8
16494,0.0,24.0,0.0,0.0,8.8,0.0,21.3,0.0,0.0,0.0,0.0,0.0,17.5,0.0,28.4,0.0,0.0,0.0,23.8
16495,0.0,25.5,0.0,0.0,16.6,0.0,13.2,0.0,0.0,0.0,0.0,0.0,21.9,0.0,22.8,0.0,0.0,0.0,26.7
16496,0.0,18.6,0.0,0.0,12.7,0.0,25.7,0.0,0.0,0.0,0.0,0.0,17.0,0.0,26.0,0.0,0.0,0.0,25.5
16497,0.0,24.0,0.0,2.9,12.0,0.0,20.2,0.0,0.0,0.0,0.0,0.0,6.8,0.0,34.1,0.0,0.0,0.0,24.7
16516,8.04,6.25,5.36,0.0,5.36,0.0,51.73,0.0,0.0,0.02,0.0,0.0,0.0,0.0,23.23,0.0,0.0,0.0,25.1
16517,7.94,8.15,3.32,0.0,6.59,0.0,51.06,0.0,0.0,0.02,0.0,0.0,0.0,0.0,22.93,0.0,0.0,0.0,24.6
16518,7.9,6.15,4.29,0.0,5.27,0.0,51.61,0.0,0.0,0.02,0.0,0.0,0.0,0.0,23.81,0.0,0.0,0.0,25.1
16520,11.01,3.59,7.389999999999999,0.0,2.67,0.0,51.27,0.0,0.0,0.05,0.0,2.0,2.0,0.0,20.02,0.0,0.0,0.0,26.5
16521,5.0,7.01,0.0,0.0,10.01,0.0,51.95,0.0,0.0,0.01,0.0,0.0,0.0,0.0,26.02,0.0,0.0,0.0,24.6
16522,8.01,7.01,0.0,0.0,7.01,0.0,51.93,0.0,0.0,0.02,0.0,0.0,0.0,0.0,26.02,0.0,0.0,0.0,25.3
16523,4.72,6.61,0.0,0.0,9.44,0.0,49.0,0.0,0.0,0.02,2.83,2.83,0.0,0.0,24.55,0.0,0.0,0.0,25.3
16524,4.76,6.68,0.0,0.0,9.53,4.76,49.47,0.0,0.0,0.02,0.0,0.0,0.0,0.0,24.78,0.0,0.0,0.0,24.9
16525,4.76,6.68,0.0,4.76,9.53,0.0,49.47,0.0,0.0,0.02,0.0,0.0,0.0,0.0,24.78,0.0,0.0,0.0,25.1
16526,4.76,5.72,8.58,0.0,9.53,0.0,46.62,0.0,0.0,0.01,0.0,0.0,0.0,0.0,24.78,0.0,0.0,0.0,25.5
16527,8.26,3.67,5.51,0.0,5.51,0.0,53.16,0.0,0.0,0.005,0.0,0.0,0.0,0.0,23.89,0.0,0.0,0.0,25.7
16528,2.88,6.74,9.63,0.0,9.63,0.0,46.09,0.0,0.0,0.005004,0.0,0.0,0.0,0.0,25.02,0.0,0.0,0.0,24.5
16529,4.85,6.81,9.72,0.0,6.81,0.0,46.54,0.0,0.0,0.01,0.0,0.0,0.0,0.0,25.26,0.0,0.0,0.0,24.7
16530,4.67,5.61,10.29,0.0,9.36,0.0,45.74,0.0,0.0,0.01,0.0,9.36,0.0,0.0,14.96,0.0,0.0,0.0,25.3
16611,5.99,0.0,0.0,0.0,2.0,2.99,0.0,0.0,3.99,0.2,0.0,9.98,24.95,0.0,49.9,0.0,0.0,0.0,59.0
16612,6.0,0.0,0.0,0.0,2.0,3.0,0.0,0.0,4.0,0.01,0.0,10.0,25.0,0.0,50.0,0.0,0.0,0.0,59.0
16613,6.5,0.0,0.0,3.0,3.0,4.0,0.0,0.0,2.5,0.0,0.0,12.0,24.0,0.0,45.0,0.0,0.0,0.0,60.0
16615,7.0,0.0,0.0,0.0,0.0,11.0,0.0,0.0,4.5,0.0,0.0,22.0,12.0,2.5,38.0,3.0,0.0,0.0,59.0
16616,4.0,0.5,0.0,0.0,0.0,3.2,0.0,0.0,2.0,0.0,0.0,3.8,29.0,0.0,56.0,1.5,0.0,0.0,57.8
16618,5.0,0.0,1.5,0.0,1.0,1.0,0.0,0.0,2.5,0.0,0.0,10.0,28.0,4.0,45.0,0.0,2.0,0.0,58.0
16619,8.0,0.0,0.0,0.0,1.0,7.5,0.0,0.0,1.5,0.0,0.0,3.0,14.0,12.0,53.0,0.0,0.0,0.0,56.0
16620,4.04,0.0,0.0,0.0,2.02,4.04,0.0,0.0,3.03,0.0,0.0,11.11,23.23,2.02,48.49,2.02,0.0,0.0,59.5
16681,5.4,0.0,0.0,0.0,0.0,35.9,15.4,0.0,0.0,0.0,0.0,20.7,0.0,11.3,11.3,0.0,0.0,0.0,40.1
16682,6.6,0.0,0.0,0.0,0.0,34.9,17.8,0.0,0.0,0.1,0.6,18.3,0.0,5.5,16.2,0.0,0.0,0.0,40.2
16683,8.0,3.8,0.0,0.0,0.0,28.9,7.599999999999999,0.0,0.0,0.0,0.0,13.9,0.0,10.9,26.9,0.0,0.0,0.0,42.2
16684,6.0,0.0,0.0,0.0,0.0,38.8,16.2,0.0,0.0,0.0,0.0,20.0,1.2,2.3,12.0,0.0,3.5,0.0,41.3
16685,7.8,2.9,0.0,0.0,0.0,26.9,8.4,0.0,0.0,0.0,7.599999999999999,13.0,0.0,6.4,27.0,0.0,0.0,0.0,43.1
16686,7.3,0.0,0.0,0.0,0.0,30.7,8.599999999999998,0.0,0.0,0.0,0.0,15.0,0.0,15.4,23.0,0.0,0.0,0.0,44.8
16687,8.199999999999998,4.0,0.0,0.0,0.0,27.1,8.0,0.0,0.0,0.0,0.0,10.6,0.0,11.9,30.2,0.0,0.0,0.0,41.4
16688,7.2,1.4,0.0,0.0,0.0,31.7,13.6,0.0,0.0,0.0,0.0,14.6,0.0,8.699999999999998,22.8,0.0,0.0,0.0,40.0
16689,5.9,0.0,0.0,0.0,0.0,29.1,7.3,0.0,0.0,0.0,0.0,15.0,0.0,20.7,22.0,0.0,0.0,0.0,44.9
16706,2.6,0.0,0.0,0.0,0.0,22.8,0.0,0.0,0.0,0.0,0.0,34.6,0.0,39.6,0.0,0.0,0.0,0.0,52.0
16745,0.39,5.31,0.0,0.0,0.6,0.0,0.0,0.0,12.42,0.0,0.0,0.0,0.0,0.0,57.05,0.0,24.23,0.0,54.0
16746,0.19,5.35,0.0,0.0,0.4,0.0,0.0,0.0,12.52,0.0,0.0,0.0,0.0,0.0,57.5,0.0,23.1,0.0,54.0
16801,5.2,0.0,0.0,0.0,7.599999999999999,0.5,0.0,0.0,8.5,0.0,0.0,10.2,1.6,0.0,65.4,1.0,0.0,0.0,63.0
16802,4.2,2.0,0.0,0.5,7.599999999999999,1.5,0.0,0.0,7.599999999999999,0.0,0.0,10.0,0.0,0.0,65.6,1.0,0.0,0.0,59.0
16803,5.0,3.0,0.0,0.0,7.5,1.5,0.0,0.0,5.0,0.0,0.0,10.0,0.0,0.0,67.0,1.0,0.0,0.0,57.0
16804,2.9,2.0,0.0,0.0,4.5,1.5,0.0,0.0,6.5,0.0,0.0,9.0,0.0,0.0,68.6,5.0,0.0,0.0,60.0
16805,1.8,3.0,0.0,0.0,4.5,1.5,0.0,0.0,6.5,0.0,0.0,9.0,0.0,0.0,68.7,5.0,0.0,0.0,58.0
16806,1.9,3.6,0.0,0.0,3.7,1.5,0.0,0.0,6.9,0.0,0.0,9.0,0.0,0.0,68.4,5.0,0.0,0.0,56.0
16807,0.0,4.5,0.0,0.0,2.0,0.0,0.0,0.0,2.0,0.0,0.0,17.5,0.0,0.0,67.5,6.5,0.0,0.0,54.0
16808,0.0,3.0,0.0,0.0,6.0,0.0,0.0,0.0,5.5,0.0,0.0,10.0,0.0,0.0,70.5,2.5,1.5,0.0,55.0
16809,4.0,0.0,0.0,0.0,6.5,2.0,0.0,0.0,8.5,0.0,0.0,10.5,0.0,0.0,68.5,0.0,0.0,0.0,63.0
16810,0.0,0.0,0.0,0.0,6.0,0.0,0.0,0.0,3.0,0.0,0.0,15.0,0.0,0.0,74.0,2.0,0.0,0.0,64.0
16840,0.0,4.9,0.0,17.44,0.0,0.0,0.0,0.0,11.46,0.0,0.0,0.0,0.0,0.0,52.63,0.0,13.57,0.0,54.0
16869,0.0,4.9,0.0,17.44,0.0,0.0,0.0,0.0,11.46,0.0,0.0,0.0,0.0,0.0,52.63,0.0,13.57,0.0,54.0
16877,2.0,8.0,0.0,0.0,9.0,0.0,51.5,0.0,0.0,0.0,0.0,0.0,0.0,0.0,27.5,2.0,0.0,0.0,23.5
16878,2.0,7.0,0.0,0.0,2.0,0.0,53.95,0.0,0.0,0.05,0.0,0.0,0.0,0.0,24.0,11.0,0.0,0.0,23.1
16879,6.0,8.0,0.0,0.0,0.0,0.0,50.95,0.0,0.0,0.05,0.0,0.0,0.0,0.0,29.0,6.0,0.0,0.0,24.4
16880,3.0,9.0,0.0,0.0,5.0,0.0,47.95,0.0,0.0,0.05,0.0,0.0,0.0,0.0,26.0,9.0,0.0,0.0,24.4
16881,6.0,14.0,0.0,0.0,0.0,0.0,43.9,0.0,0.0,0.1,0.0,0.0,0.0,0.0,30.0,6.0,0.0,0.0,23.8
16882,7.0,10.0,1.0,0.0,1.0,0.0,44.0,0.0,0.0,0.0,0.0,0.0,0.0,0.0,34.0,3.0,0.0,0.0,25.0
16883,4.5,9.0,0.0,0.0,1.0,0.0,51.0,0.0,0.0,0.0,0.0,0.0,0.0,0.0,24.0,10.5,0.0,0.0,24.2
16884,4.5,11.5,2.0,0.0,2.5,0.0,44.9,0.0,0.0,0.1,0.0,0.0,0.0,0.0,27.0,7.5,0.0,0.0,23.8
16885,5.0,12.8,0.0,0.0,1.2,0.0,45.4,0.0,0.0,0.1,0.0,0.0,0.0,0.0,28.5,7.0,0.0,0.0,23.8
16886,5.0,11.9,1.0,0.0,0.0,0.0,46.0,0.0,0.0,0.1,0.0,0.0,0.0,0.0,26.0,10.0,0.0,0.0,23.8
16921,0.0,9.9,0.0,0.0,5.5,0.0,0.0,0.0,4.0,0.2,0.0,4.4,8.0,0.0,50.3,13.1,4.6,0.0,46.4
16922,0.0,11.99,0.0,0.0,3.9,0.0,0.0,0.0,0.0,0.1,0.0,0.0,16.58,0.0,52.74,10.49,4.2,0.0,43.7
16923,0.0,11.0,0.0,0.0,3.4,0.0,0.0,0.0,1.2,0.1,0.0,2.02,13.5,0.0,55.28,8.099999999999998,5.4,0.0,41.3
16924,0.0,9.5,0.0,0.0,4.6,0.0,0.0,0.0,3.0,0.2,0.0,1.2,9.2,0.0,58.0,10.5,3.8,0.0,40.1
16925,0.0,9.6,0.0,0.0,5.1,0.0,0.0,0.0,3.5,0.1,0.0,8.5,10.5,0.0,47.1,11.5,4.1,0.0,43.1
16926,0.0,9.6,0.0,0.0,5.2,0.0,0.0,0.0,3.5,0.1,0.0,0.0,13.5,0.0,53.2,10.2,4.7,0.0,40.4
16927,0.0,9.2,0.0,0.0,4.8,0.0,0.0,0.0,2.1,0.1,0.0,5.3,15.5,0.0,48.1,11.3,3.6,0.0,41.3
16928,0.0,11.8,0.0,0.0,3.9,0.0,0.0,0.0,1.2,0.1,0.0,2.3,16.6,0.0,50.5,9.1,4.5,0.0,42.8
16935,0.0,9.0,4.0,0.0,0.0,14.0,10.0,0.0,0.0,0.0,0.0,16.0,2.0,39.0,5.0,0.0,0.0,0.0,31.49
16936,0.0,13.0,8.0,0.0,0.0,16.0,4.0,0.0,0.0,0.0,0.0,18.0,0.0,34.0,6.0,0.0,0.0,0.0,30.64
16937,0.0,13.96,2.99,0.0,0.0,17.95,4.99,0.0,0.0,0.3,0.0,14.96,0.0,41.86,1.99,0.0,0.0,0.0,29.21
16939,0.0,8.97,2.99,0.0,0.0,16.95,4.99,0.0,0.0,0.3,0.0,18.94,3.19,39.88,2.99,0.0,0.0,0.0,33.69
16940,0.0,11.96,5.98,0.0,0.0,13.96,6.98,0.0,0.0,0.3,0.0,16.95,0.0,37.88,4.99,0.0,0.0,0.0,30.93
16941,0.0,10.0,3.0,0.0,0.0,14.0,4.0,0.0,0.0,0.0,0.0,22.0,2.4,37.0,7.0,0.0,0.0,0.0,24.01
16974,0.0,3.94,5.68,0.0,0.0,7.21,21.59,0.0,0.0,0.0,0.0,13.16,21.94,19.03,6.63,0.52,0.0,0.0,31.27
16976,0.0,9.04,7.05,0.0,0.0,7.21,3.85,0.0,0.0,0.0,0.0,13.16,16.86,36.19,6.63,0.0,0.0,0.0,34.21
16977,0.0,12.44,4.28,0.0,0.0,2.68,6.76,0.0,0.0,0.0,0.0,13.04,18.38,35.85,6.57,0.0,0.0,0.0,31.14
16978,0.0,16.0,7.0,0.0,0.0,3.0,7.0,0.0,0.0,0.0,0.0,10.5,16.0,34.0,6.5,0.0,0.0,0.0,28.25
16979,0.0,9.0,7.0,0.0,0.0,3.0,4.0,0.0,0.0,0.0,0.0,13.0,17.0,37.0,10.0,0.0,0.0,0.0,34.95
16980,0.0,19.0,6.5,0.0,0.0,2.5,8.5,0.0,0.0,0.0,0.0,8.0,15.5,34.0,6.0,0.0,0.0,0.0,25.88
16981,0.0,5.0,6.5,0.0,0.0,2.5,2.0,0.0,0.0,0.0,0.0,12.7,31.4,33.6,6.3,0.0,0.0,0.0,38.6
16983,0.0,13.4,5.7,0.0,0.0,2.7,5.4,0.0,0.0,0.0,0.0,13.2,16.8,36.2,6.6,0.0,0.0,0.0,30.71
17009,8.0,0.0,0.0,5.0,1.0,2.0,0.0,0.0,2.0,0.004,0.0,15.0,9.0,7.0,50.0,0.0,1.0,0.0,60.0
17010,8.0,0.0,0.0,5.0,1.0,2.0,0.0,0.0,2.0,0.0,0.0,15.0,9.0,7.0,50.0,0.0,1.0,0.0,60.0
17011,6.5,0.2,0.0,1.0,3.0,4.0,0.0,0.0,3.3,0.0,0.0,14.0,23.0,0.0,45.0,0.0,0.0,0.0,60.0
17012,6.0,0.0,4.0,8.0,3.0,0.0,0.0,0.0,4.0,0.0,0.0,6.0,9.0,8.0,45.0,0.0,7.0,0.0,55.0
17013,7.0,0.0,0.0,8.0,2.0,2.0,0.0,0.0,3.0,0.0,0.0,8.0,12.0,0.0,52.0,0.0,6.0,0.0,59.0
17016,0.0,0.0,3.49,0.0,0.0,5.49,0.0,0.0,0.0,0.0,0.0,37.44,2.5,41.45,3.99,0.0,5.49,0.0,53.94
17020,0.0,0.0,3.49,0.0,0.0,24.95,1.0,0.0,0.0,0.0,0.0,30.94,0.0,36.43,2.99,0.0,0.0,0.0,49.22
17022,0.0,0.0,1.5,2.0,0.0,5.99,0.0,0.0,0.0,0.0,0.0,40.41,0.0,38.42,3.99,0.0,7.49,0.0,55.46
17084,0.0,0.0,3.49,0.0,0.0,5.49,0.0,0.0,0.0,0.0,0.0,37.44,2.5,41.45,3.99,0.0,5.49,0.0,53.94
17085,0.0,0.0,3.49,0.0,0.0,5.49,0.0,0.0,0.0,0.0,0.0,37.43,2.5,41.41,3.99,0.0,5.49,0.0,53.94
17086,0.0,0.0,3.48,0.0,0.0,5.47,0.0,0.0,0.0,0.0,0.0,37.31,2.49,41.3,3.98,0.0,5.47,0.0,53.94
17087,0.0,0.0,3.49,0.0,0.0,5.49,0.0,0.0,0.0,0.02,0.0,37.42,2.49,41.41,3.99,0.0,5.49,0.0,53.94
17088,0.0,0.0,3.49,0.0,0.0,5.49,0.0,0.0,0.0,0.0,0.0,37.43,2.5,41.41,3.99,0.0,5.49,0.0,53.94
17089,0.0,0.0,3.48,0.0,0.0,5.47,0.0,0.0,0.0,0.0,0.0,37.31,2.49,41.3,3.98,0.0,5.47,0.0,53.94
17090,0.0,0.0,3.47,0.0,0.0,5.45,0.0,0.0,0.0,0.0,0.0,37.12,2.48,41.08,3.96,0.0,5.45,0.0,53.94
17160,0.0,12.72,7.0,0.0,0.0,6.48,6.05,0.0,0.0,0.0,0.0,13.45,10.46,37.01,6.83,0.0,0.0,0.0,31.39
17161,0.0,12.93,7.12,0.0,0.0,8.47,6.15,0.0,0.0,0.0,0.0,13.67,7.08,37.64,6.94,0.0,0.0,0.0,30.55
17162,0.0,13.15,7.24,0.0,0.0,10.52,6.25,0.0,0.0,0.0,0.0,13.9,3.61,38.27,7.06,0.0,0.0,0.0,30.35
17163,0.0,13.37,7.36,0.0,0.0,12.65,6.36,0.0,0.0,0.0,0.0,14.14,0.0,38.94,7.18,0.0,0.0,0.0,30.0
17166,0.0,13.5,4.47,0.0,0.0,14.74,6.43,0.0,0.0,0.0,0.0,14.29,0.0,39.32,7.25,0.0,0.0,0.0,30.13
17167,0.0,13.35,4.42,0.0,0.0,16.52,6.35,0.0,0.0,0.0,0.0,13.3,0.0,38.89,7.17,0.0,0.0,0.0,30.01
17168,0.37,13.71,4.54,0.0,0.0,12.98,6.53,0.0,0.0,0.0,0.0,14.52,0.0,39.98,7.37,0.0,0.0,0.0,30.13
17169,0.0,13.28,4.39,0.0,0.0,17.4,6.32,0.0,0.0,0.0,0.0,12.81,0.0,38.67,7.13,0.0,0.0,0.0,29.98
17170,5.9,0.0,0.0,0.0,2.0,3.4,0.0,0.0,6.8,0.3,0.0,13.7,26.9,0.0,40.5,0.5,0.0,0.0,59.7
17171,5.9,0.0,0.0,0.0,2.0,5.7,0.0,0.0,4.0,0.3,0.0,13.8,27.0,0.0,40.8,0.5,0.0,0.0,59.3
17172,5.8,0.0,0.0,0.0,1.9,3.4,0.0,0.0,3.9,0.3,0.0,13.5,30.7,0.0,40.0,0.5,0.0,0.0,59.5
17173,5.5,0.0,0.0,0.0,4.6,3.4,0.0,0.0,6.8,0.0,0.0,13.7,26.5,0.0,39.0,0.5,0.0,0.0,59.0
17174,4.6,0.0,0.0,0.0,5.29,3.1,0.0,0.0,6.69,0.0,0.0,13.49,27.17,0.0,39.16,0.5,0.0,0.0,59.0
17175,4.8,0.0,0.0,0.0,5.8,2.3,0.0,0.0,5.3,0.0,0.0,13.5,28.6,0.0,39.2,0.5,0.0,0.0,59.2
17177,4.6,0.0,0.0,0.0,5.31,3.0,0.0,0.0,6.61,0.0,0.0,13.71,27.83,0.0,38.44,0.5,0.0,0.0,59.2
17178,4.29,0.0,0.0,0.0,5.99,3.09,0.0,0.0,5.29,0.0,0.0,13.97,27.84,0.0,39.03,0.5,0.0,0.0,59.4
17179,4.9,0.0,0.0,0.0,4.7,3.0,0.0,0.0,7.99,0.0,0.0,13.39,27.77,0.0,37.75,0.5,0.0,0.0,59.2
17211,0.0,9.0,4.0,0.0,0.0,14.0,10.0,0.0,0.0,0.0,0.0,16.0,2.0,39.0,5.0,0.0,0.0,0.0,31.49
17212,0.0,13.0,8.0,0.0,0.0,16.0,4.0,0.0,0.0,0.0,0.0,18.0,0.0,34.0,6.0,0.0,0.0,0.0,30.64
17213,0.0,13.96,2.99,0.0,0.0,17.95,4.99,0.0,0.0,0.3,0.0,14.96,0.0,41.86,1.99,0.0,0.0,0.0,29.21
17215,0.0,8.97,2.99,0.0,0.0,16.95,4.99,0.0,0.0,0.3,0.0,18.94,3.19,39.88,2.99,0.0,0.0,0.0,33.69
17216,0.0,11.96,5.98,0.0,0.0,13.96,6.98,0.0,0.0,0.3,0.0,16.95,0.0,37.88,4.99,0.0,0.0,0.0,30.93
17217,0.0,10.0,3.0,0.0,0.0,14.0,4.0,0.0,0.0,0.0,0.0,22.0,2.4,37.0,7.0,0.0,0.0,0.0,24.01
17340,0.0,0.0,0.0,0.0,0.0,0.0,55.07,0.0,0.0,0.0,0.0,0.0,0.0,0.0,24.91,19.52,0.0,0.0,29.0
17361,6.89,0.0,1.0,14.39,0.2,3.2,0.0,0.0,2.0,0.1,0.0,21.08,0.2,0.0,44.45,0.0,6.49,0.0,61.2
17362,6.9,0.0,1.0,14.4,0.2,3.2,0.0,0.0,2.0,0.0,0.0,21.1,0.2,0.0,44.5,0.0,6.5,0.0,61.2
17363,6.0,0.2,1.0,18.0,0.8,2.0,0.0,0.0,3.0,0.0,0.0,23.0,0.0,0.0,44.0,0.0,2.0,0.0,61.8
17364,5.99,0.2,1.0,17.98,0.8,2.0,0.0,0.0,3.0,0.1,0.0,22.98,0.0,0.0,43.95,0.0,2.0,0.0,61.8
17365,7.5,0.2,0.0,21.0,0.0,1.8,0.0,0.0,0.5,0.0,0.0,16.0,0.0,0.0,50.0,0.0,3.0,0.0,61.7
17366,7.49,0.2,0.0,20.98,0.0,1.8,0.0,0.0,0.5,0.1,0.0,15.98,0.0,0.0,49.95,0.0,3.0,0.0,61.7
17367,6.0,0.0,0.0,9.0,2.0,5.0,0.0,0.0,4.0,0.0,0.0,15.0,7.0,5.0,41.0,0.0,6.0,0.0,58.6
17368,5.99,0.0,0.0,8.99,2.0,5.0,0.0,0.0,4.0,0.1,0.0,14.99,6.99,5.0,40.95,0.0,5.99,0.0,58.6
17369,7.96,0.0,0.0,3.98,0.0,0.0,0.0,0.0,3.48,0.0,0.0,22.39,7.96,6.97,42.28,0.0,4.98,0.0,61.2
17370,7.95,0.0,0.0,3.98,0.0,0.0,0.0,0.0,3.48,0.1,0.0,22.37,7.95,6.96,42.23,0.0,4.98,0.0,61.2
17382,10.0,3.0,2.5,0.0,4.0,4.8,45.5,0.0,0.0,0.2,0.0,0.0,0.0,0.0,30.0,0.0,0.0,0.0,28.8
17386,10.0,0.0,3.0,0.0,5.0,0.0,55.0,0.0,0.0,0.2,0.0,6.8,0.0,0.0,20.0,0.0,0.0,0.0,26.8
17389,7.9,4.0,3.0,0.0,3.4,2.0,56.0,0.0,0.0,0.1,0.0,0.0,0.0,0.0,21.0,1.0,1.0,0.0,24.6
17391,5.7,6.4,1.0,0.0,4.8,4.0,50.0,0.0,0.0,0.2,0.0,1.9,0.0,0.0,26.0,0.0,0.0,0.0,24.6
17452,0.0,0.0,0.0,0.0,3.0,57.0,0.0,0.0,0.0,0.0,0.0,30.0,0.0,0.0,10.0,0.0,0.0,0.0,49.6
17453,0.0,0.0,0.0,0.0,3.0,57.0,0.0,0.0,0.0,0.0,0.0,30.0,0.0,0.0,7.0,0.0,3.0,0.0,48.8
17454,0.0,3.0,0.0,0.0,6.0,51.0,0.0,0.0,0.0,0.0,0.0,30.0,0.0,0.0,10.0,0.0,0.0,0.0,49.7
17455,0.0,2.0,0.0,0.0,3.0,55.0,0.0,0.0,0.0,0.0,0.0,32.0,0.0,0.0,8.0,0.0,0.0,0.0,46.9
17456,0.0,0.0,0.0,1.0,1.0,60.0,0.0,0.0,0.0,0.0,0.0,28.0,0.0,0.0,8.0,0.0,2.0,0.0,48.2
17457,0.0,0.0,0.0,0.0,1.5,60.0,0.0,0.0,0.0,0.0,0.0,27.0,0.0,0.0,7.0,0.5,4.0,0.0,47.4
17458,1.0,5.0,0.0,0.0,0.0,55.0,0.0,0.0,0.0,0.0,0.0,33.0,0.0,0.0,6.0,0.0,0.0,0.0,43.0
17459,0.0,1.0,0.0,0.0,2.0,57.0,0.0,0.0,0.0,0.0,0.0,28.0,0.0,0.0,12.0,0.0,0.0,0.0,47.9
17460,0.0,1.5,0.0,0.0,1.0,58.5,0.0,0.0,0.0,0.0,0.0,30.0,0.0,0.0,9.0,0.0,0.0,0.0,47.0
17461,0.0,5.0,0.0,0.0,1.5,55.5,0.0,0.0,0.0,0.0,0.0,30.0,0.0,0.0,8.0,0.0,0.0,0.0,42.5
17462,7.98,0.0,0.0,7.98,1.0,2.99,0.0,0.0,2.99,0.2,0.0,9.98,10.98,0.0,49.91,0.0,5.99,0.0,59.5
17463,7.99,0.0,0.0,7.99,1.0,3.0,0.0,0.0,3.0,0.08,0.0,9.99,10.99,0.0,49.96,0.0,6.0,0.0,59.5
17464,8.0,0.0,0.0,8.0,1.0,3.0,0.0,0.0,3.0,0.02,0.0,10.0,11.0,0.0,49.98,0.0,6.0,0.0,59.5
17465,8.0,0.0,0.0,8.0,1.0,3.0,0.0,0.0,3.0,0.001,0.0,10.0,11.0,0.0,50.0,0.0,6.0,0.0,59.5
17466,8.0,0.0,0.0,8.0,1.0,3.0,0.0,0.0,3.0,0.0,0.0,10.0,11.0,0.0,50.0,0.0,6.0,0.0,59.5
17530,0.0,0.0,0.0,0.0,6.96,7.2,0.0,0.0,0.14,0.0,0.0,0.0,23.76,15.0,43.36,0.61,2.98,0.0,53.3
17531,0.0,0.0,3.99,0.0,6.99,11.98,0.0,0.0,0.0,0.2,0.0,0.0,15.07,13.97,44.81,2.99,0.0,0.0,52.4
17532,0.0,0.0,3.99,0.0,6.99,11.98,4.99,0.0,0.0,0.2,0.0,0.0,20.06,3.99,44.81,2.99,0.0,0.0,49.1
17534,0.0,0.0,0.0,6.18,6.95,7.19,0.0,0.0,0.14,0.1,0.0,0.0,27.54,4.99,43.32,0.61,2.98,0.0,54.6
17536,0.0,0.0,6.99,6.18,6.95,7.19,0.0,0.0,0.14,0.1,0.0,0.0,22.55,4.99,41.32,0.61,2.98,0.0,52.3
17537,0.0,0.0,8.99,6.18,6.95,7.19,0.0,0.0,0.14,0.1,0.0,0.0,22.55,4.99,39.32,0.61,2.98,0.0,50.9
17539,0.0,0.0,8.99,6.18,6.95,7.19,1.14,0.0,0.0,0.1,0.0,0.0,21.55,4.99,39.32,0.61,2.98,0.0,50.2
17616,0.0,27.0,1.0,0.0,11.5,0.0,17.0,0.0,0.0,0.1,0.0,0.0,17.9,0.0,25.5,0.0,0.0,0.0,23.8
17617,0.0,26.4,0.0,0.0,12.0,0.0,19.1,0.0,0.0,0.05,0.0,0.0,14.35,0.0,27.1,1.0,0.0,0.0,24.0
17618,0.0,26.86,0.93,0.0,11.81,0.0,17.25,0.0,0.0,0.02,0.0,0.0,17.13,0.0,26.0,0.0,0.0,0.0,23.9
17619,0.0,26.97,0.85,0.0,12.46,0.0,16.88,0.0,0.0,0.02,0.0,0.0,17.19,0.0,25.63,0.0,0.0,0.0,23.8
17637,1.09,16.96,4.54,0.0,4.44,0.0,7.47,0.0,0.0,0.0,0.0,0.0,12.99,15.02,28.75,2.22,6.42,0.0,31.3
17638,1.09,18.93,4.53,0.0,4.43,0.0,7.46,0.0,0.0,0.1,0.0,0.0,19.96,11.15,28.71,2.22,1.42,0.0,29.8
17639,6.61,14.51,6.01,2.0,0.0,2.5,17.02,0.0,0.0,0.1,0.0,4.0,0.0,8.81,27.13,3.3,8.01,0.0,27.3
17640,6.61,12.51,6.01,2.0,0.0,1.0,16.52,0.0,0.0,0.1,3.3,4.5,0.0,10.31,27.13,0.0,10.01,0.0,32.1
17641,3.09,14.96,9.54,2.0,0.0,0.0,7.47,0.0,0.0,0.1,0.0,4.0,0.0,15.02,25.75,3.66,14.41,0.0,32.8
17642,4.75,14.96,9.54,0.0,0.0,0.0,9.47,0.0,0.0,0.1,0.0,4.0,0.0,15.02,25.75,2.0,14.41,0.0,32.3
17643,6.6,14.6,6.0,2.0,0.0,2.5,14.0,0.0,0.0,0.1,0.0,4.5,0.0,8.8,27.1,0.0,13.8,0.0,31.9
17644,4.75,12.96,9.54,0.0,0.0,2.0,11.47,0.0,0.0,0.1,0.0,4.0,0.0,12.02,26.75,2.0,14.41,0.0,32.9
17646,1.0,15.99,5.74,0.0,0.0,0.0,9.64,0.0,0.0,0.05,0.0,0.0,18.99,16.71,27.43,0.0,4.45,0.0,30.0
17677,3.0,0.0,3.0,0.0,0.0,20.0,8.0,0.0,0.0,1.0,0.0,17.0,0.0,8.0,17.0,0.0,23.0,0.0,48.3
17678,0.0,0.0,0.0,0.0,0.0,50.0,0.0,0.0,0.0,0.0,0.0,18.0,0.0,12.0,20.0,0.0,0.0,0.0,49.1
17683,5.0,0.0,0.0,0.0,0.0,53.0,0.0,0.0,0.0,0.0,0.0,17.0,0.0,5.0,20.0,0.0,0.0,0.0,51.3
17685,8.0,0.0,1.0,0.0,4.0,35.0,0.0,0.0,0.0,0.0,0.0,33.0,0.0,7.0,12.0,0.0,0.0,0.0,53.2
17686,9.0,0.0,0.0,0.0,0.0,25.0,0.0,0.0,0.0,1.5,0.0,15.0,0.0,18.5,28.0,3.0,0.0,0.0,55.2
17726,5.5,0.0,0.0,0.0,0.0,1.0,0.5,0.0,5.0,0.05,0.0,31.97,9.0,13.99,28.99,0.0,4.0,0.0,59.68
17727,5.5,0.0,0.0,0.0,0.0,2.0,0.5,0.0,5.0,0.05,0.0,31.97,7.0,13.99,28.99,0.0,5.0,0.0,60.61
17728,5.5,0.0,0.0,0.0,0.0,1.0,0.5,0.0,5.0,0.05,0.0,31.97,9.0,12.99,28.99,0.0,4.0,0.0,60.89
17729,6.99,0.0,0.0,0.0,0.0,0.0,0.5,0.0,5.49,0.1,0.0,34.97,8.99,11.99,28.97,0.0,2.0,0.0,61.32
17754,1.8,0.0,0.0,0.0,0.39,0.0,0.0,0.0,4.71,0.006012,0.0,14.83,41.86,0.0,34.87,0.0,1.23,0.0,59.1
17756,0.5,0.0,0.0,0.0,0.0,4.5,0.0,0.0,3.9,0.3,0.0,8.599999999999998,48.77,0.0,30.54,1.8,0.5,0.0,55.6
17758,0.43,0.0,0.0,0.0,0.05,4.3,0.0,0.0,4.5,0.004,0.0,6.2,48.78,0.5,30.54,1.8,2.0,0.0,54.5
17759,0.5,0.0,0.0,0.0,0.61,5.0,0.0,0.0,4.5,0.005,0.3,8.529999999999998,48.8,0.0,28.0,1.8,1.7,0.0,54.8
17810,4.0,0.0,4.0,0.0,0.0,15.5,0.0,0.0,0.0,0.0,0.0,34.5,0.0,24.5,7.5,0.0,9.0,0.0,53.78
17811,4.0,0.0,4.0,0.0,0.0,13.5,0.0,0.0,0.0,0.0,0.0,30.0,0.0,26.0,12.5,0.0,10.0,0.0,53.0
17812,4.5,0.0,5.5,0.0,0.0,13.5,0.0,0.0,0.0,0.0,0.0,36.0,0.0,22.0,8.0,0.0,10.5,0.0,54.6
17813,4.0,0.0,6.45,0.0,0.0,15.8,0.0,0.0,0.0,0.3,0.0,33.74,0.0,21.5,8.199999999999998,0.0,10.0,0.0,52.6
17814,4.3,0.0,6.2,0.0,0.0,13.8,0.0,0.0,0.0,0.0,0.0,36.3,0.0,20.5,8.5,0.0,10.4,0.0,53.76
17815,4.0,0.0,6.5,0.0,0.0,15.5,0.0,0.0,0.0,0.0,0.0,33.0,0.0,24.0,8.0,0.0,9.0,0.0,52.48
17816,5.0,0.0,5.9,0.0,0.0,14.0,0.0,0.0,0.3,0.0,0.0,30.0,0.0,19.8,14.5,0.0,10.5,0.0,54.18
17817,4.0,0.0,4.0,0.0,0.0,16.0,0.0,0.0,0.0,0.0,0.0,36.0,0.0,24.5,5.5,0.0,10.0,0.0,53.66
17850,4.0,0.0,4.0,0.0,0.0,15.5,0.0,0.0,0.0,0.0,0.0,34.5,0.0,24.5,7.5,0.0,9.0,0.0,53.78
17851,4.0,0.0,4.0,0.0,0.0,13.5,0.0,0.0,0.0,0.0,0.0,30.0,0.0,26.0,12.5,0.0,10.0,0.0,53.0
17852,4.5,0.0,5.5,0.0,0.0,13.5,0.0,0.0,0.0,0.0,0.0,36.0,0.0,22.0,8.0,0.0,10.5,0.0,54.6
17853,4.0,0.0,6.45,0.0,0.0,15.8,0.0,0.0,0.0,0.3,0.0,33.74,0.0,21.5,8.199999999999998,0.0,10.0,0.0,52.6
17854,4.3,0.0,6.2,0.0,0.0,13.8,0.0,0.0,0.0,0.0,0.0,36.3,0.0,20.5,8.5,0.0,10.4,0.0,53.76
17855,4.0,0.0,6.5,0.0,0.0,15.5,0.0,0.0,0.0,0.0,0.0,33.0,0.0,24.0,8.0,0.0,9.0,0.0,52.48
17856,5.0,0.0,5.9,0.0,0.0,14.0,0.0,0.0,0.3,0.0,0.0,30.0,0.0,19.8,14.5,0.0,10.5,0.0,54.18
17857,4.0,0.0,4.0,0.0,0.0,16.0,0.0,0.0,0.0,0.0,0.0,36.0,0.0,24.5,5.5,0.0,10.0,0.0,53.66
17870,0.0,0.0,0.0,0.0,16.53,0.0,0.0,0.0,0.0,0.0,0.0,0.0,0.0,0.0,74.12,0.0,9.35,0.0,60.0
17871,0.0,0.0,0.0,0.0,16.17,0.0,0.0,0.0,0.0,0.0,0.0,11.35,0.0,0.0,72.48,0.0,0.0,0.0,63.0
17872,0.0,0.0,0.0,0.0,4.26,0.0,0.0,0.0,1.63,0.0,0.0,23.04,0.0,0.0,71.06999999999998,0.0,0.0,0.0,65.0
17873,0.0,0.0,0.0,0.0,4.02,0.0,0.0,0.0,1.65,0.0,0.0,13.53,0.0,0.0,80.79999999999998,0.0,0.0,0.0,66.0
17901,0.0,52.31,0.0,0.0,0.0,0.0,0.0,0.0,0.0,0.0,0.0,0.0,0.0,47.69,0.0,0.0,0.0,0.0,15.0
17902,0.0,55.22,0.0,0.0,0.0,0.0,0.0,0.0,2.55,0.0,0.0,0.0,0.0,42.23,0.0,0.0,0.0,0.0,21.0
17903,0.0,49.29,0.0,0.0,0.0,0.0,0.0,0.0,2.65,0.0,0.0,0.0,0.0,48.06,0.0,0.0,0.0,0.0,23.0
17904,0.0,46.36,0.0,0.0,0.0,0.0,0.0,0.0,4.93,0.0,0.0,0.0,0.0,48.71,0.0,0.0,0.0,0.0,25.0
17905,0.0,53.43,5.95,0.0,0.0,0.0,0.0,0.0,0.0,0.0,0.0,0.0,0.0,40.62,0.0,0.0,0.0,0.0,20.0
17906,0.0,54.62,12.28,0.0,0.0,0.0,0.0,0.0,0.0,0.0,0.0,0.0,0.0,33.1,0.0,0.0,0.0,0.0,20.0
17907,0.0,47.77,5.73,0.0,0.0,0.0,0.0,0.0,0.0,0.0,0.0,0.0,0.0,46.5,0.0,0.0,0.0,0.0,18.0
17908,0.0,43.17,11.11,0.0,0.0,0.0,0.0,0.0,0.0,0.0,0.0,0.0,0.0,45.72,0.0,0.0,0.0,0.0,21.0
17965,5.01,7.01,0.0,0.0,10.01,0.0,51.94,0.0,0.0,0.01,0.0,0.0,0.0,0.0,26.03,0.0,0.0,0.0,24.6
17966,7.769999999999999,6.8,0.0,0.0,9.72,0.0,50.43,0.0,0.0,0.02,0.0,0.0,0.0,0.0,25.26,0.0,0.0,0.0,25.3
17967,4.72,6.61,0.0,0.0,9.44,0.0,49.0,0.0,0.0,0.02,2.83,2.83,0.0,0.0,24.55,0.0,0.0,0.0,25.3
17968,4.76,6.68,0.0,0.0,9.53,4.76,49.47,0.0,0.0,0.02,0.0,0.0,0.0,0.0,24.78,0.0,0.0,0.0,24.9
17969,4.76,6.68,0.0,4.76,9.53,0.0,49.47,0.0,0.0,0.02,0.0,0.0,0.0,0.0,24.78,0.0,0.0,0.0,25.1
17994,1.0,0.0,0.0,0.0,5.0,0.0,0.0,0.0,5.0,0.0005,0.0,20.0,0.0,0.0,65.0,1.0,3.0,0.0,64.1
17995,5.0,0.0,0.0,0.0,9.99,0.0,0.0,0.0,5.99,0.1,0.0,28.97,0.0,0.0,44.95,4.0,0.0,0.0,64.1
17996,5.0,0.0,0.0,0.0,10.0,0.0,0.0,0.0,6.0,0.0,0.0,29.0,0.0,0.0,45.0,4.0,0.0,0.0,64.1
17997,5.0,0.0,0.0,0.0,0.0,0.0,0.0,0.0,4.5,0.03,0.0,55.48,0.0,0.0,34.99,0.0,0.0,0.0,64.4
17998,0.5,0.0,0.0,0.0,2.0,0.0,0.0,0.0,13.99,0.08,0.0,21.98,0.0,0.0,60.95,0.0,0.5,0.0,66.0
17999,6.5,0.0,0.0,0.0,0.5,0.0,0.0,0.0,11.0,0.04,0.0,21.99,2.0,0.0,57.97,0.0,0.0,0.0,62.8
18047,0.2,3.7,7.2,0.0,0.0,16.46,9.29,0.0,0.17,0.02,0.0,23.61,6.78,31.02,1.55,0.0,0.0,0.0,37.2
18048,0.2,4.82,7.06,0.0,0.0,14.3,9.57,0.0,0.57,0.0,0.0,25.03,6.65,30.14,1.66,0.0,0.0,0.0,36.5
18049,0.21,3.27,7.32,0.0,0.0,16.41,8.929999999999998,0.0,0.59,0.0,0.0,22.88,6.88,32.29,1.22,0.0,0.0,0.0,37.7
18050,0.2,3.4,7.47,0.0,0.0,16.52,9.71,0.0,0.47,0.0,0.0,23.06,6.75,30.58,1.84,0.0,0.0,0.0,37.2
18051,0.0,3.9,7.21,0.0,0.0,8.51,8.81,0.0,0.0,0.0,0.0,27.03,6.81,36.03,1.7,0.0,0.0,0.0,38.2
18052,0.0,3.88,7.14,0.0,0.0,8.46,9.69,0.0,0.0,0.02,0.0,26.76,6.73,35.64,1.68,0.0,0.0,0.0,37.3
18053,0.0,3.86,8.64,0.0,0.0,12.41,8.64,0.0,0.0,0.0,0.0,25.19,6.7,32.89,1.67,0.0,0.0,0.0,38.0
18054,0.21,3.8,7.37,0.0,0.0,16.86,9.52,0.0,0.0,0.03,0.0,24.78,6.94,28.91,1.58,0.0,0.0,0.0,37.2
18055,0.21,3.73,11.64,0.0,0.0,16.58,7.24,0.0,0.0,0.03,0.0,23.78,6.82,28.42,1.55,0.0,0.0,0.0,36.1
18056,0.21,3.78,8.41,0.0,0.0,16.78,9.47,0.0,0.0,0.03,0.0,24.06,6.9,28.79,1.57,0.0,0.0,0.0,37.0
18059,0.0,0.01,0.0,0.0,9.0,0.0,0.0,0.0,0.0,0.0,0.0,0.0,0.0,0.0,61.39,4.0,0.0,24.8,45.8
18060,0.0,0.0,0.0,0.0,6.1,0.0,0.0,0.0,0.0,0.0,0.0,0.0,0.0,0.0,66.0,7.7,0.0,19.89,49.0
18062,0.0,0.001,0.0,0.0,9.2,0.0,0.0,0.0,0.0,0.0,0.0,0.0,0.0,0.0,64.8,6.7,0.0,18.5,49.0
18063,0.0,0.0,0.0,0.0,6.7,0.0,0.0,0.0,0.0,0.0,0.0,0.0,0.0,0.0,53.2,5.2,0.0,34.6,40.8
18064,0.0,0.02,0.0,0.0,6.0,0.0,0.0,0.0,0.0,0.3,0.0,0.0,0.0,0.0,55.88,7.599999999999999,0.0,30.2,42.8
18065,0.0,0.005,0.0,0.0,5.4,0.0,0.0,0.0,0.0,0.0,0.0,0.5,0.0,0.0,50.2,5.4,0.0,38.2,39.3
18067,0.0,0.005,0.0,0.0,4.0,0.0,0.0,0.0,0.0,0.0,0.0,0.0,0.0,0.0,45.5,4.8,0.0,44.9,36.3
18068,2.0,0.005,0.0,0.0,5.7,0.0,0.0,0.0,0.0,0.0,0.0,0.0,0.0,0.0,53.1,3.7,0.0,34.7,40.9
18069,5.0,7.0,0.0,0.0,10.0,0.0,51.9,0.0,0.0,0.1,0.0,0.0,0.0,0.0,26.0,0.0,0.0,0.0,24.6
18070,5.0,7.0,0.0,0.0,10.0,0.0,51.9,0.0,0.0,0.1,0.0,5.0,0.0,0.0,21.0,0.0,0.0,0.0,24.3
18071,8.0,7.0,0.0,0.0,7.0,0.0,51.9,0.0,0.0,0.1,0.0,0.0,0.0,0.0,26.0,0.0,0.0,0.0,25.3
18072,10.0,7.0,0.0,0.0,5.0,0.0,51.9,0.0,0.0,0.1,0.0,0.0,0.0,0.0,26.0,0.0,0.0,0.0,25.7
18073,4.72,6.6,0.0,0.0,9.43,0.0,48.96,0.0,0.0,0.08999999999999998,2.83,2.83,0.0,0.0,24.53,0.0,0.0,0.0,25.3
18074,4.76,6.67,0.0,0.0,9.52,4.76,49.43,0.0,0.0,0.1,0.0,0.0,0.0,0.0,24.76,0.0,0.0,0.0,24.9
18075,4.76,6.67,0.0,4.76,9.52,0.0,49.43,0.0,0.0,0.1,0.0,0.0,0.0,0.0,24.76,0.0,0.0,0.0,25.1
18076,4.9,6.86,3.92,0.0,9.8,0.0,48.92,0.0,0.0,0.1,0.0,0.0,0.0,0.0,25.49,0.0,0.0,0.0,24.9
18077,4.81,6.73,7.69,0.0,9.62,0.0,46.06,0.0,0.0,0.1,0.0,0.0,0.0,0.0,25.0,0.0,0.0,0.0,25.3
18083,0.0,8.51,2.6,0.0,0.0,21.23,16.72,0.0,0.0,0.0,0.0,13.31,19.82,4.5,9.41,0.0,3.9,0.0,30.6
18087,0.0,5.4,2.6,0.0,0.0,20.9,23.8,0.0,0.0,0.0,0.0,13.1,16.6,4.5,9.3,0.0,3.8,0.0,30.0
18099,0.8199999999999998,0.0,3.24,0.0,6.55,22.99,0.0,0.0,0.0,0.0,0.0,0.0,1.63,9.32,48.87,6.2,0.0,0.0,51.87
18100,0.81,0.0,3.54,0.0,6.52,23.32,0.0,0.0,0.0,0.0,0.0,0.0,0.88,9.41,48.52,6.62,0.0,0.0,51.68
18101,0.81,0.0,3.55,0.0,6.55,22.98,0.0,0.0,0.0,0.16,0.0,0.0,1.0,9.420000000000002,48.87,6.6,0.0,0.0,51.62
18102,0.81,0.0,3.57,0.0,6.62,23.03,0.0,0.0,0.0,0.0,0.0,0.0,0.9,9.43,48.94,6.53,0.0,0.0,51.83
18103,0.8299999999999998,0.0,3.58,0.0,6.74,22.8,0.0,0.0,0.0,0.0,0.0,1.02,0.88,9.41,47.89,6.47,0.0,0.0,52.37
18104,0.8299999999999998,0.0,6.8,0.0,7.17,24.09,0.0,0.0,0.0,0.0,0.0,0.0,1.07,2.5,50.36,6.95,0.0,0.0,51.27
18105,0.8199999999999998,0.0,3.81,0.0,6.86,27.61,0.0,0.0,0.0,0.0,0.0,0.0,0.9,5.63,47.5,6.48,0.0,0.0,51.06
18106,0.36,0.0,5.21,0.0,5.39,21.81,0.0,0.0,0.0,0.0,0.0,0.0,11.0,10.82,41.4,3.61,0.0,0.0,49.92
18109,7.49,0.0,0.0,17.68,0.0,0.0,0.0,0.0,7.19,0.3,0.0,17.68,5.89,4.8,38.97,0.0,0.0,0.0,60.6
18110,7.389999999999999,0.0,0.0,17.58,0.0,0.0,0.0,0.0,7.19,0.0,0.0,23.68,5.89,4.8,33.47,0.0,0.0,0.0,61.3
18111,9.43,0.0,0.0,17.65,0.0,0.0,0.0,0.0,7.32,0.0,0.0,21.16,6.02,4.91,33.51,0.0,0.0,0.0,60.0
18112,7.389999999999999,0.0,0.0,17.58,0.0,0.0,0.0,0.0,7.19,0.3,0.0,20.58,0.0,10.79,36.17,0.0,0.0,0.0,60.2
18113,7.61,0.0,0.0,13.31,0.0,0.0,0.0,0.0,7.309999999999999,0.0,0.0,21.22,6.01,4.9,37.14,0.0,2.5,0.0,60.9
18114,7.5,0.0,0.0,15.4,0.0,1.9,0.0,0.0,7.2,0.0,0.0,20.8,5.9,4.8,36.5,0.0,0.0,0.0,60.5
18115,7.4,0.0,0.0,17.6,0.0,0.0,0.0,0.0,7.2,0.0,0.0,20.7,6.5,4.8,35.8,0.0,0.0,0.0,61.0
18116,0.0,0.0,0.0,0.0,0.0,0.0,0.0,0.0,5.01,0.1,0.0,14.93,40.28,0.0,38.68,0.0,0.0,0.0,61.3
18117,7.0,0.0,0.0,22.8,0.0,3.0,0.0,0.0,1.0,0.2,0.0,24.0,0.0,0.0,42.0,0.0,0.0,0.0,62.7
18118,7.01,0.2,1.0,17.12,0.0,1.6,0.0,0.0,3.0,0.0,0.0,23.02,0.0,0.0,44.05,0.0,3.0,0.0,61.8
18171,2.89,0.0,0.0,0.0,0.0,17.760000000000005,4.99,0.0,1.0,0.0,4.99,32.13,17.46,11.38,1.8,4.89,0.0,0.0,49.5
18173,7.5,0.0,9.8,0.0,0.0,15.69,0.0,0.0,0.0,0.0,5.9,32.58,11.49,11.69,2.0,0.0,3.3,0.0,49.8
18174,7.2,0.0,0.0,0.0,0.0,16.79,0.0,0.0,0.0,0.0,7.3,32.58,11.09,12.59,4.2,0.0,8.199999999999998,0.0,53.0
18175,1.2,0.0,0.0,0.0,7.8,16.88,7.4,0.0,0.0,0.0,8.8,33.18,10.8,11.7,1.5,0.0,0.0,0.0,47.2
18189,0.0,0.0,6.6,1.0,0.0,0.9,1.62,0.0,0.0,0.05,11.7,31.2,0.0,44.31,2.62,0.0,0.0,0.0,49.6
18190,0.0,0.0,6.6,1.0,0.0,0.9,1.62,0.0,0.0,0.05,10.7,31.22,0.0,45.31,2.6,0.0,0.0,0.0,49.6
18191,0.0,0.0,6.6,1.0,0.0,0.9,1.62,0.0,0.0,0.05,10.7,31.22,0.0,44.31,2.6,0.0,0.0,0.0,49.6
18193,0.0,0.0,6.6,1.0,0.0,0.9,2.71,0.0,0.0,0.04,10.75,30.21,0.0,45.19,2.6,0.0,0.0,0.0,48.5
18195,0.0,0.5,6.6,1.0,0.0,0.9,3.3,0.0,0.0,0.04,8.8,29.2,0.0,47.06,2.6,0.0,0.0,0.0,47.4
18196,0.0,0.0,6.6,1.0,0.0,0.9,3.8,0.0,0.0,0.04,10.8,29.2,0.0,45.06,2.6,0.0,0.0,0.0,47.4
18198,0.0,0.0,6.6,0.5,0.0,0.9,3.8,0.0,0.0,0.04,10.8,28.2,0.0,45.06,2.6,1.0,0.0,0.0,47.3
18239,5.0,7.0,0.0,0.0,10.0,0.0,51.9,0.0,0.0,0.1,0.0,0.0,0.0,0.0,26.0,0.0,0.0,0.0,24.6
18240,5.0,7.0,0.0,0.0,10.0,0.0,51.9,0.0,0.0,0.1,0.0,5.0,0.0,0.0,21.0,0.0,0.0,0.0,24.3
18241,8.0,7.0,0.0,0.0,7.0,0.0,51.9,0.0,0.0,0.1,0.0,0.0,0.0,0.0,26.0,0.0,0.0,0.0,25.3
18242,10.0,7.0,0.0,0.0,5.0,0.0,51.9,0.0,0.0,0.1,0.0,0.0,0.0,0.0,26.0,0.0,0.0,0.0,25.7
18243,4.72,6.6,0.0,0.0,9.43,0.0,48.96,0.0,0.0,0.08999999999999998,2.83,2.83,0.0,0.0,24.53,0.0,0.0,0.0,25.3
18244,4.76,6.67,0.0,0.0,9.52,4.76,49.43,0.0,0.0,0.1,0.0,0.0,0.0,0.0,24.76,0.0,0.0,0.0,24.9
18245,4.76,6.67,0.0,4.76,9.52,0.0,49.43,0.0,0.0,0.1,0.0,0.0,0.0,0.0,24.76,0.0,0.0,0.0,25.1
18246,4.9,6.87,3.92,0.0,9.8,0.0,48.92,0.0,0.0,0.1,0.0,0.0,0.0,0.0,25.49,0.0,0.0,0.0,24.9
18247,4.81,6.73,7.69,0.0,9.62,0.0,46.06,0.0,0.0,0.1,0.0,0.0,0.0,0.0,25.0,0.0,0.0,0.0,25.3
18272,2.9,0.0,0.0,0.0,0.0,2.9,0.0,0.0,0.1,0.5,5.0,24.0,3.0,28.6,16.0,0.0,16.0,0.0,54.5
18273,2.7,0.0,0.0,0.0,0.0,5.0,0.0,0.0,0.3,1.0,10.0,27.5,2.0,28.5,12.5,0.0,10.0,0.0,54.5
18323,2.9,0.0,0.0,0.0,0.0,2.9,0.0,0.0,0.1,0.5,5.0,24.0,3.0,28.6,16.0,0.0,16.0,0.0,54.5
18324,2.7,0.0,0.0,0.0,0.0,5.0,0.0,0.0,0.3,1.0,10.0,27.5,2.0,28.5,12.5,0.0,10.0,0.0,54.5
18348,6.69,14.12,5.89,0.0,5.89,0.0,36.51,0.0,0.0,0.018,0.0,0.0,0.0,0.0,30.89,0.0,0.0,0.0,25.4
18349,6.69,16.35,5.89,0.0,10.56,0.0,36.51,0.0,0.0,0.018,0.0,0.0,0.0,0.0,23.99,0.0,0.0,0.0,25.2
18350,6.69,20.82,5.89,0.0,5.89,0.0,26.36,0.0,0.0,0.018,0.0,0.0,0.0,0.0,34.34,0.0,0.0,0.0,25.3
18351,1.85,9.840000000000002,8.0,0.0,14.89,0.0,39.49,0.0,0.0,0.018,0.0,0.0,0.0,0.0,25.91,0.0,0.0,0.0,25.5
18354,6.69,14.62,6.39,0.0,5.89,0.0,35.51,0.0,0.0,0.018,0.0,0.0,0.0,0.0,30.89,0.0,0.0,0.0,25.4
18355,6.69,13.62,5.39,0.0,5.89,0.0,34.51,0.0,0.0,0.018,0.0,3.0,0.0,3.0,27.89,0.0,0.0,0.0,26.2
18356,4.69,14.62,6.39,0.0,7.889999999999999,0.0,35.51,0.0,0.0,0.018,0.0,0.0,0.0,0.0,30.89,0.0,0.0,0.0,24.9
18357,6.56,13.35,5.28,0.0,5.77,0.0,33.84,0.0,0.0,0.02,0.0,2.94,0.0,4.9,27.34,0.0,0.0,0.0,26.5
18368,0.0,0.0,19.13,0.0,0.0,0.0,0.0,0.0,32.3,0.0,0.0,0.0,0.0,48.57,0.0,0.0,0.0,0.0,40.9
18369,0.0,0.0,14.83,0.0,0.0,0.0,0.0,0.0,31.3,0.0,6.8,0.0,0.0,47.07,0.0,0.0,0.0,0.0,41.0
18370,0.0,0.0,18.21,0.0,0.0,0.0,7.86,0.0,27.72,0.0,0.0,0.0,0.0,46.21,0.0,0.0,0.0,0.0,36.9
18371,0.0,0.0,19.22,0.0,0.0,0.0,8.29,0.0,31.81,0.0,0.0,0.0,0.0,40.68,0.0,0.0,0.0,0.0,37.8
18372,0.0,0.0,14.66,0.0,0.0,0.0,7.91,0.0,30.93,0.0,0.0,0.0,0.0,46.5,0.0,0.0,0.0,0.0,38.0
18374,0.0,0.0,12.13,0.0,0.0,0.0,0.0,0.0,33.88,0.0,13.89,0.0,0.0,40.1,0.0,0.0,0.0,0.0,43.0
18376,0.0,0.0,0.0,0.0,0.0,0.0,17.57,0.0,33.69,0.0,44.77,0.0,0.0,0.0,3.97,0.0,0.0,0.0,49.1
18424,0.0,0.0,0.0,0.0,0.0,0.0,0.0,0.0,15.02,0.0,0.0,6.69,0.0,56.58,21.71,0.0,0.0,0.0,51.28
18461,7.0,0.0,0.0,7.0,2.0,3.0,0.0,0.0,4.0,0.0,0.0,9.0,11.0,0.0,51.0,0.0,6.0,0.0,60.0
18462,7.0,0.0,0.0,7.0,2.0,3.0,0.0,0.0,4.0,0.0,0.0,9.0,11.0,0.0,50.99,0.0,6.0,0.0,60.0
18463,7.0,0.0,0.0,7.0,2.0,3.0,0.0,0.0,4.0,0.0,0.0,9.0,11.0,0.0,50.99,0.0,6.0,0.0,60.0
18464,6.0,0.0,0.0,0.5,2.0,3.0,0.0,0.0,4.0,0.0,0.0,10.0,22.0,0.0,52.0,0.5,0.0,0.0,60.0
18465,6.0,0.0,0.0,0.5,2.0,3.0,0.0,0.0,4.0,0.0,0.0,10.0,22.0,0.0,51.99,0.5,0.0,0.0,60.0
18466,8.0,0.0,0.0,5.0,1.0,0.0,0.0,0.0,4.0,0.0,0.0,15.0,8.0,8.0,49.0,0.0,2.0,0.0,59.0
18467,8.0,0.0,0.0,5.0,1.0,0.0,0.0,0.0,4.0,0.0,0.0,15.0,8.0,8.0,49.0,0.0,2.0,0.0,59.0
18468,8.0,0.0,0.0,5.0,1.0,0.0,0.0,0.0,4.0,0.0,0.0,15.0,8.0,8.0,49.0,0.0,2.0,0.0,59.0
18469,6.9,0.1,0.0,1.0,3.0,4.0,0.0,0.0,4.0,0.0,0.0,15.0,22.9,0.0,43.1,0.0,0.0,0.0,60.0
18470,6.9,0.1,0.0,1.0,3.0,4.0,0.0,0.0,4.0,0.0,0.0,15.0,22.9,0.0,43.1,0.0,0.0,0.0,60.0
18481,0.0,2.6,0.0,3.5,0.0,0.0,0.0,0.0,16.5,0.0,0.0,16.3,0.5,0.0,56.6,0.0,3.5,0.0,57.0
18482,0.0,2.6,0.0,4.5,0.0,2.0,0.0,0.0,16.5,0.0,0.0,16.3,0.0,0.0,53.6,0.0,4.0,0.0,57.0
18483,0.0,3.6,0.0,4.5,0.0,0.0,0.0,0.0,15.8,0.0,0.0,17.0,0.8,0.0,53.7,0.0,3.7,0.0,55.0
18484,0.0,2.0,0.0,3.4,0.0,1.0,0.0,0.0,16.0,0.0,0.0,16.0,0.5,0.0,56.9,0.0,4.0,0.0,60.0
18485,0.0,3.6,0.0,1.7,0.0,2.0,0.0,0.0,16.1,0.0,0.0,17.0,0.7,0.0,57.2,0.0,1.5,0.0,55.0
