Repository: janardhanhl/glass_properties

# Refractive Index (RI) and Abbe number calculation by ML

RI and Abbe number for different composition of glass is given.
Need to cross train the data for RI and Abbe number.
Resultant single model should predict both RI and Abbe numbers.

File: ABBE_interglad.csv (part 13 of 13)
,Li2O,TiO2,ZrO2,SrO,Na2O,ZnO,Nb2O5,Nb2O3,Al2O3,Sb2O3,Y2O3,B2O3,BaO,La2O3,SiO2,K2O,CaO,PbO,ABBENUM
18486,0.3,1.6,0.4,1.8,0.0,1.0,0.0,0.0,16.0,0.0,0.0,17.0,0.5,0.0,57.8,0.5,3.0,0.0,65.0
18487,0.2,2.6,0.0,3.7,0.4,2.0,0.0,0.0,16.5,0.0,0.0,16.3,0.6,0.0,53.7,0.0,3.5,0.0,57.0
18488,0.0,2.6,0.0,3.5,0.0,0.0,0.0,0.0,16.5,0.0,0.0,16.3,0.5,0.0,56.6,0.0,3.5,0.0,57.0
18489,0.0,2.6,0.0,4.5,0.0,2.0,0.0,0.0,16.5,0.0,0.0,16.3,0.0,0.0,53.6,0.0,4.0,0.0,57.0
18490,0.0,3.6,0.0,4.5,0.0,0.0,0.0,0.0,15.8,0.0,0.0,17.0,0.8,0.0,53.7,0.0,3.7,0.0,55.0
18511,0.0,0.0,0.0,0.0,0.0,0.0,0.0,0.0,15.02,0.0,0.0,6.69,0.0,56.58,21.71,0.0,0.0,0.0,51.28
18603,2.9,0.0,0.0,0.0,0.0,2.9,0.0,0.0,0.1,0.5,5.0,24.0,3.0,28.6,16.0,0.0,16.0,0.0,54.5
18604,2.7,0.0,0.0,0.0,0.0,5.0,0.0,0.0,0.3,1.0,10.0,27.5,2.0,28.5,12.5,0.0,10.0,0.0,54.5
18630,0.0,0.0,0.0,0.0,0.0,0.0,0.0,0.0,15.02,0.0,0.0,6.69,0.0,56.58,21.71,0.0,0.0,0.0,51.28
18650,0.32,0.0,2.72,0.0,0.0,3.81,0.0,0.0,0.0,0.022,0.0,41.98,4.36,33.71,6.97,0.0,6.1,0.0,55.8
18651,0.31,0.0,2.63,0.0,0.0,3.68,0.0,0.0,0.0,0.02,0.0,40.5,2.88,41.14,6.73,0.0,2.11,0.0,56.6
18652,0.0,0.0,4.16,0.0,0.0,5.12,0.0,0.0,0.0,0.021,0.0,36.89,6.72,32.81,10.52,0.0,3.75,0.0,55.3
18653,0.0,0.64,6.1,10.17,0.0,2.2,0.0,0.0,0.33,0.1,0.0,10.01,26.9,16.27,25.84,0.0,1.45,0.0,54.1
18654,0.0,0.65,6.17,10.28,0.0,12.75,0.0,0.0,0.33,0.1,0.0,10.13,15.52,16.45,26.14,0.0,1.47,0.0,54.8
18655,0.0,0.65,6.14,21.21,0.0,2.21,0.0,0.0,0.33,0.1,0.0,10.08,15.44,16.37,26.01,0.0,1.46,0.0,55.0
18703,1.5,0.0,0.0,4.5,10.0,0.0,0.0,0.0,10.49,0.05,0.0,21.99,0.0,0.0,51.47,0.0,0.0,0.0,62.8
18704,2.0,0.0,0.0,4.3,7.0,0.0,0.0,0.0,10.49,0.05,0.0,23.99,0.0,0.0,47.47,4.7,0.0,0.0,63.3
18705,0.5,0.0,0.0,0.0,7.0,0.0,0.0,0.0,10.99,0.05,0.0,19.99,0.0,0.0,55.97,4.0,1.5,0.0,64.1
18706,2.0,0.0,0.0,1.0,10.0,0.0,0.0,0.0,9.0,0.05,0.0,20.99,0.0,0.0,52.46,4.5,0.0,0.0,63.5
18707,3.5,0.0,0.0,0.0,8.0,0.0,0.0,0.0,9.5,0.05,0.0,18.99,0.0,0.0,55.46,4.5,0.0,0.0,63.6
18708,3.0,0.0,0.0,0.0,3.0,0.0,0.0,0.0,8.0,0.05,0.0,19.99,1.0,1.0,59.96,2.0,1.0,0.0,63.9
18709,1.0,0.0,0.0,0.0,16.99,0.0,0.0,0.0,16.99,0.05,0.0,11.99,0.5,0.0,46.98,5.0,0.0,0.0,61.3
18710,4.0,0.0,0.0,0.0,8.0,0.0,0.0,0.0,14.99,0.05,0.0,20.99,0.0,0.0,45.97,4.0,2.0,0.0,62.5
18738,5.7,13.9,0.0,0.0,11.3,0.0,39.5,0.0,0.0,0.0,0.0,0.0,0.0,0.0,29.6,0.0,0.0,0.0,25.4
18739,5.7,13.8,0.0,0.0,11.3,0.0,39.4,0.0,0.0,0.0,0.0,1.7,0.0,0.0,28.1,0.0,0.0,0.0,25.4
18741,5.6,13.6,2.9,0.0,11.2,0.0,38.9,0.0,0.0,0.0,0.0,0.0,0.0,0.0,27.8,0.0,0.0,0.0,25.3
18742,5.7,13.8,0.0,0.0,11.3,1.9,39.3,0.0,0.0,0.0,0.0,0.0,0.0,0.0,28.0,0.0,0.0,0.0,25.3
18743,6.4,14.0,0.0,0.0,11.4,0.0,39.8,0.0,0.0,0.0,0.0,0.0,0.0,0.0,28.4,0.0,0.0,0.0,25.5
18744,5.7,13.9,0.0,0.0,12.8,0.0,39.4,0.0,0.0,0.0,0.0,0.0,0.0,0.0,28.2,0.0,0.0,0.0,25.7
18745,5.7,15.7,0.0,0.0,11.3,0.0,39.2,0.0,0.0,0.0,0.0,0.0,0.0,0.0,28.1,0.0,0.0,0.0,24.7
18746,3.5,13.6,0.0,0.0,11.1,0.0,38.6,0.0,0.0,0.0,0.0,0.0,0.0,0.0,33.2,0.0,0.0,0.0,25.2
18747,0.0,17.4,0.0,0.0,0.89,0.0,0.0,0.0,4.26,0.0,0.0,5.56,0.0,0.0,54.31,17.01,0.08,0.0,38.0
18748,0.0,17.31,0.0,0.0,0.86,0.0,0.0,0.0,4.24,0.0,0.0,5.53,0.0,0.0,53.17,18.33,0.08,0.0,38.0
18749,0.0,17.23,0.0,0.0,0.0,0.0,0.0,0.0,4.22,0.0,0.0,5.51,0.0,0.0,52.93,19.55,0.08,0.0,38.0
18750,0.0,16.76,0.0,0.0,0.86,0.0,0.0,0.0,4.25,0.0,0.0,5.54,0.0,0.0,53.68,18.36,0.08,0.0,39.0
18751,0.0,16.2,0.0,0.0,0.86,0.0,0.0,0.0,4.25,0.0,0.0,5.55,0.0,0.0,54.19,18.38,0.08,0.0,39.0
18752,0.0,17.19,0.0,0.0,0.85,0.0,0.0,0.0,5.68,0.0,0.0,5.99,0.0,0.0,51.52,18.21,0.08,0.0,38.0
18753,0.0,17.3,0.0,0.0,0.86,0.0,0.0,0.0,4.24,0.0,0.0,6.03,0.0,0.0,52.71,18.32,0.0,0.0,38.0
18754,0.0,16.15,0.0,0.0,0.86,0.0,0.0,0.0,4.24,0.0,0.0,8.04,0.0,0.0,51.83,18.32,0.08,0.0,39.0
18755,0.0,16.66,0.0,0.0,6.42,0.0,0.0,0.0,4.37,0.0,0.0,6.22,0.0,0.0,55.26,10.48,0.08,0.0,39.0
18866,0.0,6.91,6.71,0.0,0.0,1.97,23.68,0.0,0.0,0.04,0.0,4.05,0.0,2.06,25.02,3.5,26.06,0.0,33.3
18867,0.0,6.76,6.56,0.0,0.0,1.93,23.17,0.0,0.0,0.04,0.0,3.96,5.57,2.01,24.49,0.0,25.51,0.0,33.2
18868,0.0,8.49,4.47,0.0,0.0,2.0,25.69,0.0,0.0,0.04,0.0,4.1,0.0,0.0,25.32,3.54,26.35,0.0,32.2
18869,0.0,8.3,4.38,0.0,0.0,1.95,25.13,0.0,0.0,0.04,0.0,4.01,5.63,0.0,24.77,0.0,25.79,0.0,32.1
18870,0.0,8.42,4.44,0.0,0.0,1.98,25.48,0.0,0.0,0.04,0.0,2.33,3.81,0.0,27.35,0.0,26.15,0.0,32.0
18871,0.0,6.75,4.32,0.0,0.0,1.93,29.64,0.0,0.0,0.04,0.0,3.96,0.0,0.0,24.46,3.42,25.48,0.0,31.7
18872,0.0,6.61,4.23,0.0,0.0,1.89,29.02,0.0,0.0,0.04,0.0,3.87,5.45,0.0,23.95,0.0,24.94,0.0,31.6
18873,0.0,6.7,4.29,0.0,0.0,1.91,29.41,0.0,0.0,0.04,0.0,2.26,3.68,0.0,26.43,0.0,25.28,0.0,31.6
18874,0.0,6.81,5.11,0.0,0.0,1.95,28.27,0.0,0.0,0.04,0.0,3.99,0.0,0.0,24.68,3.45,25.7,0.0,32.1
18875,0.0,6.67,5.0,0.0,0.0,1.9,27.69,0.0,0.0,0.04,0.0,3.91,5.49,0.0,24.15,0.0,25.15,0.0,31.9
18876,0.0,6.94,6.74,0.0,0.0,5.02,23.79,0.0,0.0,0.04,0.0,4.07,0.0,2.07,25.14,0.0,26.19,0.0,32.8
18877,0.0,6.97,6.77,0.0,0.0,1.99,23.9,0.0,0.0,0.04,0.0,6.69,0.0,2.07,25.26,0.0,26.31,0.0,33.2
18878,0.0,8.599999999999998,4.53,0.0,0.0,2.02,26.02,0.0,0.0,0.04,0.0,4.15,0.0,0.0,27.93,0.0,26.71,0.0,31.9
18879,0.0,6.9,5.18,0.0,0.0,1.97,28.64,0.0,0.0,0.04,0.0,4.04,0.0,0.0,27.21,0.0,26.02,0.0,31.9
18880,0.0,6.84,4.38,0.0,0.0,1.95,30.01,0.0,0.0,0.04,0.0,4.01,0.0,0.0,26.98,0.0,25.79,0.0,31.6
18881,0.0,8.3,4.38,0.0,0.0,1.95,25.13,0.0,0.0,0.04,0.0,4.01,5.63,0.0,24.77,0.0,25.79,0.0,32.1
18882,0.0,8.42,4.44,0.0,0.0,1.98,25.48,0.0,0.0,0.04,0.0,2.33,3.81,0.0,27.35,0.0,26.15,0.0,32.0
18883,0.0,6.75,4.32,0.0,0.0,1.93,29.64,0.0,0.0,0.04,0.0,3.96,0.0,0.0,24.46,3.42,25.48,0.0,31.7
18884,0.0,6.61,4.23,0.0,0.0,1.89,29.02,0.0,0.0,0.04,0.0,3.87,5.45,0.0,23.95,0.0,24.94,0.0,31.6
18885,0.0,6.7,4.29,0.0,0.0,1.91,29.41,0.0,0.0,0.04,0.0,2.26,3.68,0.0,26.43,0.0,25.28,0.0,31.6
18886,2.51,7.16,8.06,0.0,6.37,0.0,23.82,0.0,0.0,0.03,0.0,2.93,9.170000000000002,19.48,20.47,0.0,0.0,0.0,30.1
18887,2.51,7.16,8.06,0.0,6.37,0.0,23.82,0.0,0.0,0.03,0.0,2.93,9.170000000000002,19.48,20.47,0.0,0.0,0.0,30.1
18888,2.43,5.54,7.8,0.0,6.16,0.0,27.67,0.0,0.0,0.03,0.0,2.83,8.87,18.85,19.82,0.0,0.0,0.0,29.7
18889,2.6,8.89,8.33,0.0,6.59,0.0,19.72,0.0,0.0,0.03,0.0,3.03,9.48,20.15,21.18,0.0,0.0,0.0,30.5
18890,2.79,12.73,8.949999999999998,0.0,7.08,0.0,10.59,0.0,0.0,0.03,0.0,3.25,10.18,21.64,22.76,0.0,0.0,0.0,31.4
18891,2.51,7.16,8.06,0.0,6.37,0.0,23.82,0.0,0.0,0.03,0.0,2.93,9.170000000000002,19.48,20.47,0.0,0.0,0.0,30.1
18892,2.5,7.14,8.029999999999998,0.0,6.35,0.0,23.75,0.0,0.0,0.03,0.0,5.31,9.14,19.4,18.35,0.0,0.0,0.0,30.0
18893,2.28,2.6,7.32,0.0,5.79,0.0,34.68,0.0,0.0,0.02,0.0,2.66,8.33,17.7,18.62,0.0,0.0,0.0,29.0
18894,2.28,2.6,7.3,0.0,5.77,0.0,34.56,0.0,0.0,0.02,0.0,4.83,8.31,17.65,16.68,0.0,0.0,0.0,28.9
18895,2.51,7.16,8.06,0.0,6.37,0.0,23.82,0.0,0.0,0.03,0.0,2.93,9.170000000000002,19.48,20.47,0.0,0.0,0.0,30.1
18896,2.43,5.54,7.8,0.0,6.16,0.0,27.67,0.0,0.0,0.03,0.0,2.83,8.87,18.85,19.82,0.0,0.0,0.0,29.7
18897,1.94,7.11,7.99,0.0,6.31,0.0,23.71,0.0,0.0,0.03,0.0,4.19,9.090000000000002,19.32,20.31,0.0,0.0,0.0,29.9
18898,2.51,7.15,8.04,0.0,5.2,0.0,23.79,0.0,0.0,0.03,0.0,4.22,9.15,19.45,20.46,0.0,0.0,0.0,30.0
18899,2.51,7.15,8.04,0.0,6.36,0.0,23.78,0.0,0.0,0.03,0.0,4.22,9.15,19.43,19.33,0.0,0.0,0.0,30.0
18900,2.55,7.28,8.179999999999998,0.0,6.47,0.0,24.2,0.0,0.0,0.03,0.0,4.29,6.4,19.79,20.81,0.0,0.0,0.0,30.0
18901,2.51,5.72,8.05,0.0,6.36,0.0,28.56,0.0,0.0,0.03,0.0,2.92,12.02,13.37,20.46,0.0,0.0,0.0,29.3
18902,2.51,7.15,8.04,0.0,5.2,0.0,23.79,0.0,0.0,0.03,0.0,4.22,9.15,19.45,20.46,0.0,0.0,0.0,30.0
18903,2.51,7.16,8.06,0.0,5.21,0.0,23.84,0.0,0.0,0.03,0.0,2.93,9.170000000000002,19.48,21.61,0.0,0.0,0.0,30.0
18904,2.52,7.18,8.07,0.0,5.22,0.0,23.87,0.0,0.0,0.03,0.0,1.63,9.18,19.52,22.78,0.0,0.0,0.0,30.0
18905,2.52,7.18,8.08,0.0,5.23,0.0,23.9,0.0,0.0,0.03,0.0,0.98,9.19,19.53,23.36,0.0,0.0,0.0,30.1
19018,2.89,0.0,0.0,0.0,0.0,17.760000000000005,4.99,0.0,1.0,0.0,4.99,32.13,17.46,11.38,1.8,4.89,0.0,0.0,49.5
19020,7.5,0.0,9.8,0.0,0.0,15.69,0.0,0.0,0.0,0.0,5.9,32.58,11.49,11.69,2.0,0.0,3.3,0.0,49.8
19021,7.2,0.0,0.0,0.0,0.0,16.79,0.0,0.0,0.0,0.0,7.3,32.58,11.09,12.59,4.2,0.0,8.199999999999998,0.0,53.0
19022,1.2,0.0,0.0,0.0,7.8,16.88,7.4,0.0,0.0,0.0,8.8,33.18,10.8,11.7,1.5,0.0,0.0,0.0,47.2
19027,0.0,4.9,0.0,17.44,0.0,0.0,0.0,0.0,11.46,0.0,0.0,0.0,0.0,0.0,52.63,0.0,13.57,0.0,54.0
19039,1.8,0.0,0.0,0.0,0.39,0.0,0.0,0.0,4.71,0.006012,0.0,14.83,41.86,0.0,34.87,0.0,1.23,0.0,59.1
19041,0.5,0.0,0.0,0.0,0.0,4.5,0.0,0.0,3.9,0.3,0.0,8.599999999999998,48.77,0.0,30.54,1.8,0.5,0.0,55.6
19043,0.43,0.0,0.0,0.0,0.05,4.3,0.0,0.0,4.5,0.004,0.0,6.2,48.78,0.5,30.54,1.8,2.0,0.0,54.5
19044,0.5,0.0,0.0,0.0,0.61,5.0,0.0,0.0,4.5,0.005,0.3,8.529999999999998,48.8,0.0,28.0,1.8,1.7,0.0,54.8
19059,0.39,5.31,0.0,0.0,0.6,0.0,0.0,0.0,12.42,0.0,0.0,0.0,0.0,0.0,57.05,0.0,24.23,0.0,54.0
19060,0.19,5.35,0.0,0.0,0.4,0.0,0.0,0.0,12.52,0.0,0.0,0.0,0.0,0.0,57.5,0.0,23.1,0.0,54.0
19065,0.0,0.0,0.0,0.0,6.96,7.2,0.0,0.0,0.14,0.0,0.0,0.0,23.76,15.0,43.36,0.61,2.98,0.0,53.3
19066,0.0,0.0,3.99,0.0,6.99,11.98,0.0,0.0,0.0,0.2,0.0,0.0,15.07,13.97,44.81,2.99,0.0,0.0,52.4
19067,0.0,0.0,3.99,0.0,6.99,11.98,4.99,0.0,0.0,0.2,0.0,0.0,20.06,3.99,44.81,2.99,0.0,0.0,49.1
19069,0.0,0.0,0.0,6.18,6.95,7.19,0.0,0.0,0.14,0.1,0.0,0.0,27.54,4.99,43.32,0.61,2.98,0.0,54.6
19071,0.0,0.0,6.99,6.18,6.95,7.19,0.0,0.0,0.14,0.1,0.0,0.0,22.55,4.99,41.32,0.61,2.98,0.0,52.3
19072,0.0,0.0,8.99,6.18,6.95,7.19,0.0,0.0,0.14,0.1,0.0,0.0,22.55,4.99,39.32,0.61,2.98,0.0,50.9
19074,0.0,0.0,8.99,6.18,6.95,7.19,1.14,0.0,0.0,0.1,0.0,0.0,21.55,4.99,39.32,0.61,2.98,0.0,50.2
19096,3.86,0.0,1.98,0.0,11.18,0.0,0.0,0.0,15.14,0.0,0.0,0.0,0.0,0.0,65.1,0.35,1.62,0.0,59.6
19097,3.9,0.0,0.0,0.0,11.29,0.0,0.0,0.0,15.3,0.0,0.0,0.0,0.0,0.0,66.75,0.35,1.64,0.0,60.47
19098,3.87,0.0,0.0,0.0,11.22,0.0,0.0,0.0,16.84,0.0,0.0,0.0,0.0,0.0,65.32,0.35,1.63,0.0,60.5
19100,3.86,0.0,1.98,0.0,11.18,0.0,0.0,0.0,15.14,0.0,0.0,0.0,0.0,0.0,65.2,0.35,1.62,0.0,59.64
19111,8.0,0.0,6.0,18.0,2.0,0.0,0.0,0.0,6.0,0.0,0.0,8.0,19.0,0.0,26.0,3.0,4.0,0.0,51.9
19112,9.0,0.0,0.0,16.0,2.0,0.0,0.0,0.0,3.0,0.0,0.0,12.0,8.0,0.0,38.0,0.0,12.0,0.0,57.1
19113,10.0,0.0,4.0,16.0,2.0,0.0,0.0,0.0,3.0,0.0,0.0,12.0,3.0,0.0,38.0,0.0,12.0,0.0,56.1
19114,9.0,0.0,4.0,15.0,3.0,0.0,0.0,0.0,2.0,0.0,0.0,12.0,3.0,0.0,41.0,0.0,11.0,0.0,56.4
19115,9.0,0.0,0.0,15.0,2.0,0.0,0.0,0.0,9.0,0.0,0.0,9.0,8.0,0.0,33.0,3.0,12.0,0.0,56.5
19116,12.0,0.0,0.0,1.0,1.0,0.0,0.0,0.0,4.0,0.0,0.0,12.0,4.0,0.0,45.0,3.0,18.0,0.0,57.9
19117,2.0,0.0,7.0,10.0,17.0,4.0,0.0,0.0,4.0,0.0,0.0,14.0,12.0,0.0,15.0,0.0,15.0,0.0,49.2
19118,2.0,0.0,2.0,3.0,17.0,0.0,0.0,0.0,10.0,0.0,0.0,5.0,10.0,0.0,48.0,0.0,3.0,0.0,55.9
19119,16.0,0.0,1.0,7.0,1.0,0.0,0.0,0.0,4.0,0.0,0.0,5.0,24.0,0.0,37.0,0.0,5.0,0.0,52.7
19120,11.0,0.0,0.0,13.0,2.0,8.0,0.0,0.0,10.0,0.0,0.0,7.0,8.0,0.0,30.0,1.0,10.0,0.0,52.7
19121,5.0,7.0,0.0,0.0,10.0,0.0,51.9,0.0,0.0,0.1,0.0,0.0,0.0,0.0,26.0,0.0,0.0,0.0,24.6
19122,5.0,7.0,0.0,0.0,10.0,0.0,51.9,0.0,0.0,0.1,0.0,5.0,0.0,0.0,21.0,0.0,0.0,0.0,24.3
19123,8.0,7.0,0.0,0.0,7.0,0.0,51.9,0.0,0.0,0.1,0.0,0.0,0.0,0.0,26.0,0.0,0.0,0.0,25.3
19124,10.0,7.0,0.0,0.0,5.0,0.0,51.9,0.0,0.0,0.1,0.0,0.0,0.0,0.0,26.0,0.0,0.0,0.0,25.7
19125,4.72,6.6,0.0,0.0,9.43,0.0,48.96,0.0,0.0,0.08999999999999998,2.83,2.83,0.0,0.0,24.53,0.0,0.0,0.0,25.3
19126,4.76,6.67,0.0,0.0,9.52,4.76,49.43,0.0,0.0,0.1,0.0,0.0,0.0,0.0,24.76,0.0,0.0,0.0,24.9
19127,4.76,6.67,0.0,4.76,9.52,0.0,49.43,0.0,0.0,0.1,0.0,0.0,0.0,0.0,24.76,0.0,0.0,0.0,25.1
19128,4.9,6.86,3.92,0.0,9.8,0.0,48.92,0.0,0.0,0.1,0.0,0.0,0.0,0.0,25.49,0.0,0.0,0.0,24.9
19129,4.81,6.73,7.69,0.0,9.62,0.0,46.06,0.0,0.0,0.1,0.0,0.0,0.0,0.0,25.0,0.0,0.0,0.0,25.3
19151,4.0,12.11,7.01,0.0,0.0,0.0,8.01,0.0,0.0,0.02,0.0,23.01,0.0,18.02,9.01,3.0,15.81,0.0,35.4
19152,4.0,12.11,7.01,0.0,3.0,0.0,8.01,0.0,0.0,0.02,0.0,23.01,0.0,18.02,9.01,0.0,15.81,0.0,35.20000000000001
19153,4.0,12.11,7.01,0.0,0.0,1.0,8.01,0.0,0.0,0.02,0.0,23.01,3.0,17.02,6.51,0.0,18.31,0.0,34.9
19154,1.6,12.11,7.01,0.0,0.0,0.4,8.01,0.0,0.0,0.02,0.0,25.41,2.6,18.02,9.01,0.0,15.81,0.0,34.8
19155,0.0,12.11,7.01,0.0,0.0,10.01,6.42,0.0,0.0,0.02,0.0,28.59,0.0,11.02,9.01,0.0,15.81,0.0,35.3
19156,0.0,12.09,6.99,0.0,0.0,0.0,7.99,0.0,0.0,0.02,0.0,22.95,9.99,11.0,11.89,0.0,17.08,0.0,34.8
19157,4.0,11.4,7.01,0.0,0.0,0.0,8.34,0.0,0.0,0.02,0.0,22.3,8.54,16.18,4.82,0.0,17.39,0.0,35.1
19158,1.0,11.4,7.01,0.0,0.0,0.0,8.34,0.0,0.0,0.02,0.0,27.04,8.54,16.18,5.82,0.0,14.65,0.0,34.9
19159,0.74,11.4,7.01,0.0,0.0,0.0,7.61,0.0,0.0,0.02,0.0,26.83,16.99,11.18,0.0,0.0,18.22,0.0,34.9
19160,0.74,11.4,7.01,0.0,0.0,0.0,7.61,0.0,0.0,0.02,0.0,27.56,16.99,10.45,0.0,0.0,18.22,0.0,35.20000000000001
19238,0.2,1.0,7.5,0.0,0.0,13.42,9.37,0.0,0.24,0.02,0.0,23.05,7.29,33.29,4.63,0.0,0.0,0.0,40.65
19239,0.2,1.0,7.5,0.0,0.0,15.42,9.37,0.0,0.24,0.02,0.0,21.55,5.29,33.29,6.13,0.0,0.0,0.0,40.43
19244,0.2,1.06,5.78,0.0,0.0,12.9,9.37,0.0,0.24,0.02,0.0,22.15,10.0,33.64,4.63,0.0,0.0,0.0,40.74
19245,0.2,0.9,5.78,0.0,0.0,14.89,9.37,0.0,0.24,0.02,0.0,22.15,8.01,33.8,4.63,0.0,0.0,0.0,40.76
19260,0.0,0.0,6.6,1.0,0.0,0.9,1.62,0.0,0.0,0.05,11.7,31.2,0.0,44.31,2.62,0.0,0.0,0.0,49.6
19261,0.0,0.0,6.6,1.0,0.0,0.9,1.62,0.0,0.0,0.05,10.7,31.22,0.0,45.31,2.6,0.0,0.0,0.0,49.6
19262,0.0,0.0,6.6,1.0,0.0,0.9,1.62,0.0,0.0,0.05,10.7,31.22,0.0,44.31,2.6,0.0,0.0,0.0,49.6
19264,0.0,0.0,6.6,1.0,0.0,0.9,2.71,0.0,0.0,0.04,10.75,30.21,0.0,45.19,2.6,0.0,0.0,0.0,48.5
19266,0.0,0.5,6.6,1.0,0.0,0.9,3.3,0.0,0.0,0.04,8.8,29.2,0.0,47.06,2.6,0.0,0.0,0.0,47.4
19267,0.0,0.0,6.6,1.0,0.0,0.9,3.8,0.0,0.0,0.04,10.8,29.2,0.0,45.06,2.6,0.0,0.0,0.0,47.4
19501,3.65,8.5,5.2,1.5,0.0,6.74,0.0,0.0,3.4,0.1,0.0,9.6,31.9,0.0,25.15,0.0,4.26,0.0,41.5
19502,3.65,8.5,5.2,1.5,0.0,6.74,0.0,0.0,3.4,0.1,0.0,9.6,34.9,0.0,22.15,0.0,4.26,0.0,41.0
19503,4.65,7.5,5.2,1.5,0.0,6.74,0.0,0.0,3.4,0.1,0.0,9.6,35.9,0.0,21.15,0.0,4.26,0.0,41.9
19504,6.65,8.5,5.2,1.5,0.0,3.74,0.0,0.0,3.4,0.1,0.0,9.6,35.9,0.0,21.15,0.0,4.26,0.0,41.4
19505,4.65,8.5,5.2,1.5,0.0,6.74,0.0,0.0,3.4,0.1,0.0,9.6,34.9,0.0,21.15,0.0,4.26,0.0,40.9
19506,4.65,7.5,5.2,1.5,0.0,3.74,0.0,0.0,3.4,0.1,0.0,9.6,35.9,0.0,21.15,0.0,7.26,0.0,42.3
19507,3.65,8.5,5.2,1.5,0.0,3.74,0.0,0.0,3.4,0.1,0.0,13.6,35.9,0.0,17.15,0.0,7.26,0.0,41.3
19508,4.65,8.5,5.2,1.5,0.0,6.74,0.0,0.0,3.4,0.1,0.0,7.599999999999999,36.9,0.0,21.15,0.0,4.26,0.0,40.5
19509,3.65,8.5,5.2,1.5,0.0,3.74,0.0,0.0,3.4,0.1,0.0,12.6,37.9,0.0,16.15,0.0,7.26,0.0,40.9
19510,4.65,9.5,5.2,1.5,0.0,6.74,0.0,0.0,2.4,0.1,0.0,10.6,38.9,0.0,16.15,0.0,4.26,0.0,39.2
19535,0.0,29.6,1.98,0.0,12.5,0.0,14.1,0.0,0.0,0.02,0.0,0.0,16.1,0.0,24.9,0.0,0.8,0.0,23.76
19537,0.0,29.6,2.0,1.0,12.5,0.0,14.1,0.0,0.0,0.0,0.0,0.0,14.1,0.0,25.9,0.0,0.8,0.0,23.93
19538,0.0,25.6,2.0,0.0,10.5,0.0,14.1,0.0,0.0,0.0,0.0,0.0,19.6,0.0,27.4,0.0,0.8,0.0,25.2
19539,0.0,30.6,2.0,0.0,10.5,0.0,13.1,0.0,0.0,0.0,0.0,0.0,13.1,0.0,28.9,0.0,1.3,0.0,23.96
19540,0.0,28.2,2.0,0.0,12.5,0.0,15.7,0.0,0.0,0.0,0.0,0.0,15.9,0.0,24.9,0.0,0.8,0.0,23.9
19541,0.0,29.1,2.0,0.0,12.15,0.0,14.6,0.0,0.0,0.0,0.0,0.0,16.04,0.0,25.31,0.0,0.8,0.0,23.86
19542,0.0,24.6,0.0,0.0,13.3,0.0,16.1,0.0,0.0,0.0,0.0,0.0,21.1,0.0,24.1,0.0,0.8,0.0,26.3
19563,4.0,0.0,4.0,0.0,0.0,15.5,0.0,0.0,0.0,0.0,0.0,34.5,0.0,24.5,7.5,0.0,9.0,0.0,53.78
19564,4.0,0.0,4.0,0.0,0.0,13.5,0.0,0.0,0.0,0.0,0.0,30.0,0.0,26.0,12.5,0.0,10.0,0.0,53.0
19565,4.5,0.0,5.5,0.0,0.0,13.5,0.0,0.0,0.0,0.0,0.0,36.0,0.0,22.0,8.0,0.0,10.5,0.0,54.6
19566,4.0,0.0,6.45,0.0,0.0,15.8,0.0,0.0,0.0,0.3,0.0,33.74,0.0,21.5,8.199999999999998,0.0,10.0,0.0,52.6
19567,4.3,0.0,6.2,0.0,0.0,13.8,0.0,0.0,0.0,0.0,0.0,36.3,0.0,20.5,8.5,0.0,10.4,0.0,53.76
19568,4.0,0.0,6.5,0.0,0.0,15.5,0.0,0.0,0.0,0.0,0.0,33.0,0.0,24.0,8.0,0.0,9.0,0.0,52.48
19569,5.02,0.0,5.92,0.0,0.0,14.04,0.0,0.0,0.0,0.0,0.0,30.09,0.0,19.86,14.54,0.0,10.53,0.0,54.18
19570,4.0,0.0,4.0,0.0,0.0,16.0,0.0,0.0,0.0,0.0,0.0,36.0,0.0,24.5,5.5,0.0,10.0,0.0,53.66
19572,4.3,0.0,5.2,0.0,0.0,13.0,0.0,0.0,0.0,0.0,0.0,36.3,0.0,16.5,7.5,5.0,11.4,0.0,53.05
19593,4.25,0.05,6.0,0.0,0.0,15.0,0.0,0.0,0.0,0.02,6.0,38.08,0.0,25.6,5.0,0.0,0.0,0.0,53.1
19673,5.7,13.9,0.0,0.0,11.3,0.0,39.5,0.0,0.0,0.0,0.0,0.0,0.0,0.0,29.6,0.0,0.0,0.0,25.4
19674,5.7,13.8,0.0,0.0,11.3,0.0,39.4,0.0,0.0,0.0,0.0,1.7,0.0,0.0,28.1,0.0,0.0,0.0,25.4
19676,5.6,13.6,2.9,0.0,11.2,0.0,38.9,0.0,0.0,0.0,0.0,0.0,0.0,0.0,27.8,0.0,0.0,0.0,25.3
19677,5.7,13.8,0.0,0.0,11.3,1.9,39.3,0.0,0.0,0.0,0.0,0.0,0.0,0.0,28.0,0.0,0.0,0.0,25.3
19678,6.4,14.0,0.0,0.0,11.4,0.0,39.8,0.0,0.0,0.0,0.0,0.0,0.0,0.0,28.4,0.0,0.0,0.0,25.5
19679,5.7,13.9,0.0,0.0,12.8,0.0,39.4,0.0,0.0,0.0,0.0,0.0,0.0,0.0,28.2,0.0,0.0,0.0,25.7
19680,5.7,15.7,0.0,0.0,11.3,0.0,39.2,0.0,0.0,0.0,0.0,0.0,0.0,0.0,28.1,0.0,0.0,0.0,23.6
19681,1.7,16.0,0.0,0.0,10.8,0.0,37.7,0.0,0.0,0.0,0.0,0.0,0.0,0.0,33.8,0.0,0.0,0.0,23.8
19693,0.0,0.0,0.0,0.0,0.0,0.0,0.0,0.0,20.76,0.0,34.48,5.0,0.0,0.0,39.76,0.0,0.0,0.0,56.1
19694,0.0,0.0,0.0,0.0,0.0,0.0,0.0,0.0,20.76,0.0,34.48,0.0,0.0,5.0,39.76,0.0,0.0,0.0,58.1
19696,0.0,0.0,0.0,0.0,0.0,0.0,0.0,0.0,19.34,0.0,32.12,5.0,0.0,6.5,37.04,0.0,0.0,0.0,57.5
19697,0.0,0.0,0.0,0.0,0.0,0.0,0.0,0.0,17.26,0.0,28.67,10.0,0.0,11.0,33.06,0.0,0.0,0.0,52.5
19698,0.0,0.0,0.0,0.0,0.0,0.0,0.0,0.0,22.26,0.0,27.42,8.75,0.0,9.75,31.82,0.0,0.0,0.0,52.4
19699,0.0,0.0,0.0,0.0,0.0,0.0,0.0,0.0,16.01,0.0,27.42,8.75,0.0,16.0,31.82,0.0,0.0,0.0,53.8
19700,0.0,0.0,0.0,0.0,0.0,0.0,0.0,0.0,16.01,0.0,27.42,8.75,0.0,9.75,38.07,0.0,0.0,0.0,43.8
19701,0.0,0.0,0.0,0.0,0.0,0.0,0.0,0.0,16.01,0.0,33.67,8.75,0.0,9.75,31.82,0.0,0.0,0.0,49.7
19703,0.0,2.5,0.0,0.0,0.0,0.0,0.0,0.0,16.76,0.0,28.17,9.5,0.0,10.5,32.57,0.0,0.0,0.0,53.6
19704,0.0,0.0,0.0,0.0,0.0,0.0,2.5,0.0,16.76,0.0,28.17,9.5,0.0,10.5,32.57,0.0,0.0,0.0,63.8
19705,0.0,5.0,0.0,0.0,0.0,0.0,0.0,0.0,16.26,0.0,27.67,9.0,0.0,10.0,32.07,0.0,0.0,0.0,46.9
19706,0.0,0.0,0.0,0.0,0.0,0.0,5.0,0.0,16.26,0.0,27.67,9.0,0.0,10.0,32.07,0.0,0.0,0.0,49.9
19707,0.0,0.0,3.0,0.0,0.0,0.0,0.0,0.0,0.0,0.0,0.0,41.0,0.0,39.0,7.0,0.0,10.0,0.0,55.0
19710,1.0,2.0,5.0,1.0,0.0,0.0,2.0,0.0,0.0,0.0,0.0,38.0,0.0,42.0,4.0,0.0,5.0,0.0,51.0
19715,0.0,0.0,0.0,0.0,0.0,0.0,0.0,0.0,8.0,0.0,0.0,11.0,48.0,0.0,33.0,0.0,0.0,0.0,59.0
19799,8.0,0.0,9.0,0.0,11.0,0.0,0.0,0.0,9.0,0.0,0.0,18.0,0.0,0.0,45.0,0.0,0.0,0.0,57.1
19800,7.0,0.0,6.0,0.0,8.0,0.0,0.0,0.0,9.0,0.0,0.0,18.0,0.0,0.0,45.0,7.0,0.0,0.0,59.3
19801,9.0,0.0,4.0,0.0,9.0,0.0,0.0,0.0,7.0,0.0,0.0,18.0,0.0,0.0,50.0,3.0,0.0,0.0,62.1
19802,9.0,0.0,3.0,0.0,15.0,0.0,0.0,0.0,6.0,0.0,0.0,16.0,0.0,0.0,42.0,9.0,0.0,0.0,62.0
19803,3.0,0.0,12.0,0.0,5.0,0.0,0.0,0.0,10.0,0.0,0.0,25.0,1.0,0.0,42.0,1.0,1.0,0.0,56.8
19804,5.0,0.0,5.0,0.0,12.0,1.0,0.0,0.0,12.0,0.0,0.0,7.0,0.0,0.0,50.0,8.0,0.0,0.0,59.5
19838,0.66,4.47,4.7,0.0,0.0,0.0,31.92,0.0,0.0,0.039,0.0,3.67,10.31,0.0,20.64,0.0,23.6,0.0,31.7
19840,0.0,4.28,4.51,0.0,0.0,0.0,30.61,0.0,0.0,0.038,4.76,3.51,9.88,0.0,19.79,0.0,22.63,0.0,32.0
19841,0.0,4.44,4.67,0.0,0.0,0.0,31.74,0.0,0.0,0.039,0.0,3.65,10.25,0.0,20.52,0.0,24.69,0.0,31.6
19842,0.0,4.4,4.62,2.24,0.0,0.0,31.41,0.0,0.0,0.039,0.0,3.61,10.15,0.0,20.31,0.0,23.23,0.0,31.8
19843,0.0,4.36,4.58,0.0,0.0,0.0,31.14,0.0,0.0,0.038,0.0,3.58,8.38,3.56,20.13,0.0,24.23,0.0,31.9
19844,0.0,4.31,4.54,0.0,0.0,0.0,30.83,0.0,0.0,0.038,0.0,3.54,9.96,3.53,19.28,0.0,23.98,0.0,31.9
19845,0.0,4.36,4.59,0.0,0.0,0.0,31.15,0.0,0.0,0.038,2.47,3.58,10.06,0.0,20.14,0.0,23.62,0.0,31.9
19846,0.0,4.36,4.59,0.0,0.0,0.0,31.17,0.0,0.0,0.038,2.47,3.58,10.06,0.0,19.49,0.0,24.25,0.0,31.9
19847,1.0,4.46,4.68,0.0,0.0,1.78,31.85,0.0,0.0,0.04,0.0,3.66,10.28,0.0,20.59,0.0,21.66,0.0,31.4
19854,0.0,0.53,5.68,0.0,0.0,8.05,29.78,0.0,0.0,0.03,0.0,19.73,0.0,35.43,0.0,0.0,0.0,0.0,30.3
19855,0.0,0.0,7.389999999999999,0.0,0.0,8.12,30.07,0.0,0.0,0.03,0.0,19.94,0.0,33.66,0.0,0.0,0.0,0.0,30.4
19856,0.0,0.0,7.49,0.0,0.0,8.23,28.69,0.0,0.0,0.028,0.0,20.68,0.0,34.09,0.0,0.0,0.0,0.0,30.9
19857,0.0,0.0,7.49,0.0,0.0,8.769999999999998,28.65,0.0,0.0,0.031,0.0,20.19,0.0,34.08,0.0,0.0,0.0,0.0,30.9
19882,0.0,0.0,5.3,0.0,0.0,16.55,6.98,0.0,0.0,0.0,8.429999999999998,12.85,0.0,42.48,7.41,0.0,0.0,0.0,40.9
19883,0.0,0.0,5.3,0.0,0.0,16.55,6.98,0.0,0.0,0.0,14.43,12.85,0.0,36.48,7.41,0.0,0.0,0.0,41.2
19922,0.0,0.0,1.5,2.0,0.0,6.0,0.0,0.0,0.0,0.04,0.0,40.47,0.0,38.48,4.0,0.0,7.5,0.0,55.46
19925,0.0,20.42,6.47,0.0,0.0,1.99,7.97,0.0,0.0,0.00498,0.0,7.97,14.94,33.86,5.98,0.0,0.0,0.0,25.51
20004,5.0,7.0,0.0,0.0,10.0,0.0,51.9,0.0,0.0,0.1,0.0,0.0,0.0,0.0,26.0,0.0,0.0,0.0,24.6
20005,5.0,7.0,0.0,0.0,10.0,0.0,51.9,0.0,0.0,0.1,0.0,5.0,0.0,0.0,21.0,0.0,0.0,0.0,24.3
20006,8.0,7.0,0.0,0.0,7.0,0.0,51.9,0.0,0.0,0.1,0.0,0.0,0.0,0.0,26.0,0.0,0.0,0.0,25.3
20007,10.0,7.0,0.0,0.0,5.0,0.0,51.9,0.0,0.0,0.1,0.0,0.0,0.0,0.0,26.0,0.0,0.0,0.0,25.7
20008,4.72,6.6,0.0,0.0,9.43,0.0,48.96,0.0,0.0,0.08999999999999998,2.83,2.83,0.0,0.0,24.53,0.0,0.0,0.0,25.3
20009,4.76,6.67,0.0,0.0,9.52,4.76,49.43,0.0,0.0,0.1,0.0,0.0,0.0,0.0,24.76,0.0,0.0,0.0,24.9
20010,4.76,6.67,0.0,4.76,9.52,0.0,49.43,0.0,0.0,0.1,0.0,0.0,0.0,0.0,24.76,0.0,0.0,0.0,25.1
20011,4.9,6.86,3.92,0.0,9.8,0.0,48.92,0.0,0.0,0.1,0.0,0.0,0.0,0.0,25.49,0.0,0.0,0.0,24.9
20012,4.81,6.73,7.69,0.0,9.62,0.0,46.06,0.0,0.0,0.1,0.0,0.0,0.0,0.0,25.0,0.0,0.0,0.0,25.3
20014,0.0,0.0,6.6,1.0,0.0,0.9,1.62,0.0,0.0,0.05,11.7,31.2,0.0,44.31,2.62,0.0,0.0,0.0,49.6
20015,0.0,0.0,6.6,1.0,0.0,0.9,1.62,0.0,0.0,0.05,10.7,31.22,0.0,45.31,2.6,0.0,0.0,0.0,49.6
20016,0.0,0.0,6.6,1.0,0.0,0.9,1.62,0.0,0.0,0.05,10.7,31.22,0.0,44.31,2.6,0.0,0.0,0.0,49.6
20018,0.0,0.0,6.6,1.0,0.0,0.9,2.71,0.0,0.0,0.04,10.75,30.21,0.0,45.19,2.6,0.0,0.0,0.0,48.5
20020,0.0,0.5,6.6,1.0,0.0,0.9,3.3,0.0,0.0,0.04,8.8,29.2,0.0,47.06,2.6,0.0,0.0,0.0,47.4
20021,0.0,0.0,6.6,1.0,0.0,0.9,3.8,0.0,0.0,0.04,10.8,29.2,0.0,45.06,2.6,0.0,0.0,0.0,47.4
20023,0.0,0.0,6.6,0.5,0.0,0.9,3.8,0.0,0.0,0.04,10.8,28.2,0.0,45.06,2.6,1.0,0.0,0.0,47.3
20122,2.0,5.6,1.7,0.0,3.7,13.1,28.4,0.0,0.0,0.0,0.0,10.0,5.5,4.9,20.4,0.9,3.8,0.0,30.03
20123,1.9,3.4,1.7,0.0,3.7,13.1,31.2,0.0,0.0,0.0,0.0,14.6,8.5,5.6,15.1,1.2,0.0,0.0,29.74
20124,0.2,15.0,1.7,0.0,3.9,14.6,14.3,0.0,0.0,0.0,0.0,7.4,10.2,5.5,20.8,1.9,4.5,0.0,28.83
20125,0.0,15.0,1.7,0.0,3.9,14.6,14.2,0.0,0.0,0.0,0.0,7.4,15.4,0.0,20.7,1.9,5.2,0.0,28.97
20126,0.0,15.2,1.7,0.0,4.0,14.8,14.3,0.0,0.0,0.0,0.0,9.2,15.6,0.0,18.0,1.9,5.3,0.0,28.78
20127,0.0,14.9,1.7,0.0,3.9,16.3,14.2,0.0,0.0,0.0,0.0,7.3,15.3,0.0,19.4,1.8,5.2,0.0,28.84
20128,0.0,14.8,1.7,0.0,3.9,16.7,14.0,0.0,0.0,0.0,0.0,6.3,15.2,0.0,20.5,1.8,5.1,0.0,28.95
20129,0.0,15.2,1.7,0.0,5.5,14.8,14.5,0.0,0.0,0.0,0.0,7.5,15.6,0.0,18.0,1.9,5.3,0.0,28.82
20130,0.0,15.1,1.7,0.0,4.0,14.7,14.3,0.0,0.0,0.0,0.0,7.4,15.5,0.0,17.9,4.2,5.2,0.0,29.04
20131,0.0,15.0,1.7,0.0,3.9,14.6,14.3,0.0,0.0,0.0,0.0,7.4,15.4,0.0,17.8,1.9,8.0,0.0,29.12
20140,0.24,3.86,0.0,0.0,0.0,6.82,0.0,0.0,0.0,0.0,0.0,40.35,0.0,48.29,0.44,0.0,0.0,0.0,47.8
20141,0.12,4.0,0.0,0.0,0.0,6.84,0.0,0.0,0.0,0.0,0.0,40.9,0.0,47.69,0.44,0.0,0.0,0.0,47.6
20144,10.32,2.07,8.08,0.0,4.8,1.96,42.67,0.0,0.0,0.02,0.0,0.0,0.0,0.0,30.07,0.0,0.0,0.0,29.8
20147,8.269999999999998,4.56,8.31,0.0,3.64,0.0,45.79,0.0,0.0,0.019,0.0,0.0,0.0,0.0,29.41,0.0,0.0,0.0,26.9
20149,6.39,2.0,7.79,0.0,4.62,5.06,49.55,0.0,0.0,0.02,0.0,0.0,0.0,0.0,23.62,0.0,0.0,0.0,26.0
20150,6.71,3.46,7.74,0.0,4.59,4.99,47.77,0.0,0.0,0.021,0.0,0.0,0.0,0.0,23.79,0.0,0.0,0.0,25.9
20151,7.83,3.46,7.74,0.0,1.97,4.99,47.77,0.0,0.0,0.021,0.0,0.0,0.0,0.0,25.29,0.0,0.0,0.0,26.1
20162,0.0,0.0,6.89,1.04,0.0,0.0,1.69,0.0,0.0,0.052,15.35,28.44,0.0,43.82,2.72,0.0,0.0,0.0,50.4
20163,0.0,0.0,6.89,1.04,0.0,0.0,4.89,0.0,0.0,0.05,11.16,29.46,0.0,43.79,2.72,0.0,0.0,0.0,47.8
20170,0.0,0.0,6.93,1.05,0.0,0.0,4.85,0.0,0.0,0.05,11.24,29.66,0.0,39.71,2.73,0.0,3.77,0.0,47.4
20171,0.0,0.0,6.89,1.04,0.0,0.0,1.69,0.0,0.0,0.05,19.52,24.26,0.0,43.82,2.72,0.0,0.0,0.0,50.3
20215,0.0,0.0,0.0,0.0,0.0,0.0,0.0,0.0,0.0,0.0,0.0,50.0,0.0,50.0,0.0,0.0,0.0,0.0,40.42
20216,0.0,0.0,0.0,0.0,0.0,0.0,10.0,0.0,0.0,0.0,0.0,50.0,0.0,40.0,0.0,0.0,0.0,0.0,36.16
20217,0.0,0.0,0.0,0.0,0.0,0.0,20.0,0.0,0.0,0.0,0.0,40.0,0.0,40.0,0.0,0.0,0.0,0.0,31.35
20218,0.0,0.0,0.0,0.0,0.0,0.0,30.0,0.0,0.0,0.0,0.0,30.0,0.0,40.0,0.0,0.0,0.0,0.0,26.54
20219,0.0,0.0,0.0,0.0,0.0,0.0,40.0,0.0,0.0,0.0,0.0,20.0,0.0,40.0,0.0,0.0,0.0,0.0,21.73
20220,0.0,0.0,0.0,0.0,0.0,0.0,10.0,0.0,0.0,0.0,0.0,40.0,0.0,50.0,0.0,0.0,0.0,0.0,35.61
20221,0.0,0.0,0.0,0.0,0.0,0.0,20.0,0.0,0.0,0.0,0.0,30.0,0.0,50.0,0.0,0.0,0.0,0.0,30.8
20222,0.0,0.0,0.0,0.0,0.0,0.0,30.0,0.0,0.0,0.0,0.0,20.0,0.0,50.0,0.0,0.0,0.0,0.0,25.99
20223,0.0,0.0,0.0,0.0,0.0,0.0,40.0,0.0,0.0,0.0,0.0,10.0,0.0,50.0,0.0,0.0,0.0,0.0,21.18
20224,0.0,0.0,0.0,0.0,0.0,0.0,0.0,0.0,0.0,0.0,0.0,40.0,0.0,60.0,0.0,0.0,0.0,0.0,40.78
20225,0.0,3.28,1.01,0.0,0.0,16.66,4.34,0.0,0.0,0.0,0.0,5.6,30.29,0.0,34.01,0.0,4.81,0.0,45.65
20226,0.0,2.44,1.94,0.0,0.0,16.57,4.63,0.0,0.0,0.0,0.0,5.68,30.14,0.0,33.81,0.0,4.79,0.0,43.97
20227,0.0,4.25,1.95,0.0,0.0,16.68,2.26,0.0,0.0,0.0,0.0,5.71,30.31,0.0,34.03,0.0,4.81,0.0,44.14
20228,0.0,3.27,1.01,0.0,0.0,16.65,4.34,0.0,0.0,0.0,0.0,5.7,30.26,0.0,33.96,0.0,4.81,0.0,44.33
20229,0.0,3.14,0.97,8.529999999999998,0.0,15.99,4.17,0.0,0.0,0.0,0.0,5.48,29.09,0.0,32.63,0.0,0.0,0.0,44.38
20230,0.0,3.98,1.96,8.66,0.0,16.23,2.11,0.0,0.0,0.0,0.0,9.25,29.5,0.0,28.31,0.0,0.0,0.0,43.6
20231,0.0,4.64,1.44,8.42,0.0,15.79,2.05,0.0,0.0,0.0,0.0,0.0,28.68,0.0,38.98,0.0,0.0,0.0,44.67
20232,0.0,0.0,4.41,0.0,0.0,16.63,4.35,0.0,0.0,0.0,0.0,5.68,30.22,0.0,33.92,0.0,4.79,0.0,48.52
20233,0.0,0.0,1.04,0.0,0.0,16.95,8.3,0.0,3.53,0.0,0.0,5.79,29.82,0.0,34.57,0.0,0.0,0.0,46.83
20234,0.0,1.1,0.98,0.0,0.0,16.07,4.19,0.0,0.0,0.0,0.0,5.5,29.19,5.58,32.76,0.0,4.63,0.0,47.54
20235,0.0,0.0,6.6,1.0,0.0,0.9,1.62,0.0,0.0,0.05,11.7,31.2,0.0,44.31,2.62,0.0,0.0,0.0,49.6
20236,0.0,0.0,6.6,1.0,0.0,0.9,1.62,0.0,0.0,0.05,10.7,31.22,0.0,45.31,2.6,0.0,0.0,0.0,49.6
20237,0.0,0.0,6.6,1.0,0.0,0.9,1.62,0.0,0.0,0.05,10.7,31.22,0.0,44.31,2.6,0.0,0.0,0.0,49.6
20239,0.0,0.0,6.6,1.0,0.0,0.9,2.71,0.0,0.0,0.04,10.75,30.21,0.0,45.19,2.6,0.0,0.0,0.0,48.5
20241,0.0,0.5,6.6,1.0,0.0,0.9,3.3,0.0,0.0,0.04,8.8,29.2,0.0,47.06,2.6,0.0,0.0,0.0,47.4
20242,0.0,0.0,6.6,1.0,0.0,0.9,3.8,0.0,0.0,0.04,10.8,29.2,0.0,45.06,2.6,0.0,0.0,0.0,47.4
20244,0.0,0.0,6.6,0.5,0.0,0.9,3.8,0.0,0.0,0.04,10.8,28.2,0.0,45.06,2.6,1.0,0.0,0.0,47.3
20255,5.6,13.7,0.0,0.0,11.2,0.0,39.09,0.0,2.4,0.02,0.0,0.0,0.0,0.0,27.99,0.0,0.0,0.0,25.6
20256,5.6,13.7,0.0,0.0,11.2,0.0,39.09,0.0,2.4,0.02,0.0,0.0,0.0,0.0,27.99,0.0,0.0,0.0,25.0
20263,8.0,0.0,0.0,0.0,0.0,0.0,71.14,0.0,8.4,0.05,0.0,0.0,0.0,0.0,12.41,0.0,0.0,0.0,24.0
20264,8.0,0.0,0.0,0.0,0.0,0.0,71.14,0.0,8.4,0.05,0.0,0.0,0.0,0.0,12.41,0.0,0.0,0.0,22.0
20306,0.0,9.51,6.21,0.0,0.0,0.0,7.71,0.0,0.0,0.0,8.41,11.02,0.0,50.07,5.71,0.0,0.36,0.0,32.1
20307,0.0,9.53,6.22,0.0,0.0,0.0,8.73,0.0,0.0,0.0,8.42,11.23,0.0,48.14,6.02,0.0,0.72,0.0,31.9
20308,0.0,9.54,6.23,0.0,0.0,0.0,8.24,0.0,0.0,0.0,8.439999999999998,11.25,0.0,48.2,6.03,0.0,1.08,0.0,32.1
20314,0.0,16.06,5.52,0.0,0.0,0.0,4.02,0.0,2.62,0.0,9.04,10.04,0.0,48.19,4.52,0.0,0.0,0.0,29.6
20395,1.47,17.48,8.8,0.0,0.0,0.0,19.67,0.0,0.0,0.02,0.0,2.35,0.0,2.93,21.35,0.0,25.93,0.0,28.31
20396,1.36,18.84,8.15,0.0,0.0,0.0,18.22,0.0,0.0,0.02,0.0,2.18,10.22,2.71,21.76,0.0,16.54,0.0,27.02
20397,1.14,15.78,6.82,0.0,0.0,0.0,15.25,0.0,0.0,0.02,0.0,1.82,34.21,2.27,18.23,0.0,4.46,0.0,27.62
20398,1.06,14.65,6.33,0.0,0.0,0.0,14.16,0.0,0.0,0.02,0.0,1.69,43.06,2.11,16.92,0.0,0.0,0.0,28.01
20399,1.24,17.18,7.429999999999999,0.0,0.0,0.0,16.6,0.0,0.0,0.02,0.0,1.98,23.29,2.47,19.84,0.0,9.96,0.0,27.4
20400,1.17,16.22,7.01,0.0,0.0,0.0,15.68,0.0,0.0,0.02,0.0,1.87,30.77,2.34,18.73,0.0,6.19,0.0,27.6
20401,1.17,16.18,6.99,0.0,0.0,0.0,26.26,0.0,0.0,0.02,0.0,1.87,21.93,2.33,13.87,0.0,9.38,0.0,24.86
20402,1.27,29.52,7.61,0.0,0.0,0.0,7.08,0.0,0.0,0.02,0.0,2.03,23.87,2.54,15.85,0.0,10.21,0.0,24.32
20403,1.18,16.31,7.05,0.0,0.0,0.0,24.97,0.0,0.0,0.02,0.0,1.88,22.11,2.35,14.68,0.0,9.46,0.0,25.19
20404,1.18,20.86,7.08,0.0,0.0,0.0,22.25,0.0,0.0,0.02,0.0,1.89,22.2,2.36,12.66,0.0,9.5,0.0,23.95
20432,0.0,0.0,6.89,0.0,0.0,2.1,1.2,0.0,0.0,0.0,18.56,28.94,0.0,38.22,4.09,0.0,0.0,0.0,48.9
20433,0.0,0.0,7.1,0.0,0.0,3.1,2.3,0.0,0.0,0.0,12.4,29.8,0.0,39.3,6.0,0.0,0.0,0.0,49.1
20434,0.0,0.0,7.0,0.0,0.0,1.9,1.6,0.0,0.0,0.0,12.4,30.0,0.0,41.0,5.7,0.0,0.0,0.0,49.9
20436,0.0,0.0,7.2,0.0,0.0,2.9,2.0,0.0,0.0,0.0,14.3,30.5,0.0,38.1,5.0,0.0,0.0,0.0,49.6
20437,0.0,0.0,6.9,0.0,0.0,1.9,1.4,0.0,0.0,0.0,12.4,29.8,0.0,43.8,3.8,0.0,0.0,0.0,49.7
20438,0.0,0.0,8.5,0.0,0.0,3.7,2.9,0.0,0.0,0.0,13.2,29.1,0.0,38.4,4.2,0.0,0.0,0.0,48.6
20439,0.0,0.0,6.7,0.0,0.0,1.8,1.5,0.0,0.0,0.0,13.0,30.7,0.0,42.6,3.7,0.0,0.0,0.0,47.5
20440,0.0,0.0,9.2,0.0,0.0,2.0,1.8,0.0,0.0,0.0,12.3,31.0,0.0,40.1,3.6,0.0,0.0,0.0,50.1
20447,0.0,19.4,6.5,0.0,0.0,0.0,0.0,10.0,0.0,0.0,0.0,8.0,13.0,37.4,4.8,0.0,0.0,0.0,25.18
20449,0.0,19.4,6.5,0.0,0.0,0.0,0.0,8.0,1.0,0.0,0.0,9.0,15.0,35.20000000000001,5.4,0.0,0.0,0.0,26.05
20479,0.0,19.4,7.5,0.0,0.0,0.0,0.0,8.0,0.0,0.0,0.0,9.0,15.0,35.20000000000001,5.4,0.0,0.0,0.0,25.84
20504,0.0,0.0,13.0,2.0,10.0,5.0,14.9,0.0,0.0,0.0,0.0,12.0,0.0,3.0,33.0,3.0,4.0,0.0,41.3
20505,0.0,0.0,18.0,0.0,8.0,3.0,20.0,0.0,0.0,0.0,0.0,11.0,0.0,0.0,37.0,2.0,1.0,0.0,37.1
20507,0.0,0.0,17.0,0.0,9.5,0.5,13.0,0.0,2.0,0.0,0.0,9.0,0.0,0.0,42.0,4.0,3.0,0.0,42.6
20561,0.0,0.0,6.6,1.0,0.0,0.9,1.62,0.0,0.0,0.05,11.7,31.2,0.0,44.31,2.62,0.0,0.0,0.0,49.6
20562,0.0,0.0,6.6,1.0,0.0,0.9,1.62,0.0,0.0,0.05,10.7,31.22,0.0,44.31,2.6,0.0,0.0,0.0,49.6
20564,0.0,0.0,6.6,1.0,0.0,0.9,2.71,0.0,0.0,0.04,10.75,30.21,0.0,45.19,2.6,0.0,0.0,0.0,48.5
20565,0.0,0.5,6.6,1.0,0.0,0.9,3.3,0.0,0.0,0.04,8.8,29.2,0.0,47.06,2.6,0.0,0.0,0.0,47.4
20567,0.0,0.0,6.6,1.0,0.0,1.1,3.8,0.0,0.0,0.04,12.86,29.0,0.0,43.0,2.6,0.0,0.0,0.0,47.3
20970,1.47,17.48,8.8,0.0,0.0,0.0,19.67,0.0,0.0,0.0,0.0,2.35,0.0,2.93,21.35,0.0,25.95,0.0,28.31
20971,1.14,15.78,6.82,0.0,0.0,0.0,15.25,0.0,0.0,0.0,0.0,1.82,34.23,2.27,18.23,0.0,4.46,0.0,27.62
20972,1.06,14.65,6.33,0.0,0.0,0.0,14.16,0.0,0.0,0.0,0.0,1.69,43.08,2.11,16.92,0.0,0.0,0.0,28.01
20973,1.17,16.22,7.01,0.0,0.0,0.0,15.68,0.0,0.0,0.0,0.0,1.87,30.79,2.34,18.74,0.0,6.19,0.0,27.6
20974,1.75,21.52,7.309999999999999,0.0,0.0,0.0,22.96,0.0,0.0,0.0,0.0,1.95,22.91,0.0,11.8,0.0,9.8,0.0,23.8
20975,0.94,19.49,7.2,0.0,0.0,0.0,20.8,0.0,0.0,0.0,0.0,0.0,20.93,0.0,21.69,0.0,8.949999999999998,0.0,25.14
20977,1.92,21.65,0.0,0.0,0.0,0.0,23.11,0.0,0.0,0.0,0.0,2.14,22.32,2.67,16.66,0.0,9.54,0.0,24.31
20978,2.13,18.07,4.72,0.0,0.91,0.0,26.79,0.0,0.0,0.0,0.0,2.29,16.38,2.11,16.53,1.18,8.099999999999998,0.0,24.38
20979,2.22,25.18,4.92,0.0,0.95,0.0,17.35,0.0,0.0,0.0,0.0,2.38,17.07,2.2,17.23,1.23,8.439999999999998,0.0,23.91
21005,0.3,5.02,1.58,0.0,0.0,24.41,15.31,0.0,0.0,0.0,0.0,12.28,8.05,9.19,16.83,0.0,7.03,0.0,34.86
21006,0.3,4.95,1.55,0.0,0.0,28.32,15.1,0.0,0.0,0.0,0.0,18.79,9.9,9.08,5.08,0.0,6.93,0.0,33.37
21007,0.33,7.809999999999999,1.71,0.0,0.0,26.39,12.61,0.0,0.0,0.0,0.0,22.67,8.71,9.95,5.57,0.0,4.25,0.0,33.38
21008,0.08999999999999998,2.75,1.53,0.0,0.0,23.82,25.67,0.0,0.0,0.0,0.0,20.47,7.84,8.99,6.24,0.64,1.96,0.0,31.53
21009,0.1,2.78,1.55,0.0,0.0,24.0,20.45,0.0,0.0,0.0,4.6,20.64,7.9,9.06,6.29,0.65,1.98,0.0,33.97
21010,0.11,3.13,1.75,0.0,0.0,19.58,23.04,0.0,0.0,0.0,0.0,23.23,8.929999999999998,10.21,7.09,0.71,2.22,0.0,32.91
21011,0.9,2.77,1.54,0.0,0.0,23.97,20.41,0.0,0.0,0.0,0.0,19.41,13.28,10.17,6.28,1.27,0.0,0.0,33.58
21012,0.0,2.86,1.59,0.0,0.0,24.79,21.11,0.0,0.0,0.0,0.0,21.05,11.61,10.5,6.49,0.0,0.0,0.0,33.27
21013,0.3,2.75,1.53,0.0,1.25,23.82,20.28,0.0,0.0,0.0,0.0,19.29,13.18,10.1,6.24,1.26,0.0,0.0,33.48
21014,0.06,2.85,1.6,0.0,0.0,24.76,21.1,0.0,0.0,0.0,0.0,24.77,13.72,10.48,0.0,0.66,0.0,0.0,33.02
21091,8.0,12.0,0.0,0.0,5.0,0.0,40.5,0.0,0.0,0.0,0.0,0.3,0.0,0.0,25.7,8.0,0.0,0.0,26.8
21092,7.0,15.1,0.0,0.0,4.0,0.0,37.7,0.0,0.0,0.0,0.5,0.5,0.0,0.0,25.5,9.0,0.0,0.0,25.9
21093,8.0,12.0,0.0,0.0,4.0,0.0,40.5,0.0,0.0,0.0,0.5,0.5,0.0,0.0,25.5,9.0,0.0,0.0,26.8
21095,7.0,16.0,0.0,0.0,4.0,0.0,36.5,0.0,0.0,0.0,0.5,0.5,0.0,0.0,25.5,9.0,0.0,0.0,25.8
21097,7.0,16.0,0.0,0.0,4.0,0.0,36.0,0.0,0.0,0.0,0.8,0.5,0.0,0.2,25.5,9.0,0.0,0.0,25.7
21147,0.3,5.02,1.58,0.0,0.0,24.41,15.31,0.0,0.0,0.0,0.0,12.28,8.05,9.19,16.83,0.0,7.03,0.0,34.86
21148,0.28,4.64,1.46,0.0,0.0,22.61,15.88,0.0,0.0,0.0,0.0,14.96,7.45,16.85,9.37,0.0,6.5,0.0,34.34
21149,0.3,4.99,1.57,0.0,0.0,28.41,15.16,0.0,0.0,0.0,0.0,28.39,0.0,9.11,5.11,0.0,6.96,0.0,33.37
21150,0.1,2.81,4.95,0.0,0.0,24.32,20.7,0.0,0.0,0.0,0.0,20.91,8.019999999999998,9.18,6.37,0.65,1.99,0.0,33.22
21151,0.08,2.43,1.36,0.0,0.0,21.04,17.95,0.0,0.0,0.0,0.0,18.08,23.33,7.92,5.52,0.56,1.73,0.0,34.94
21152,0.1,1.36,0.76,8.279999999999998,0.0,23.56,20.05,0.0,0.0,0.0,0.0,20.25,7.76,9.14,6.18,0.62,1.94,0.0,34.48
21153,0.3,2.75,1.53,0.0,1.25,23.82,20.28,0.0,0.0,0.0,0.0,19.29,13.18,10.1,6.24,1.26,0.0,0.0,33.48
21154,0.3,2.74,1.52,0.0,0.0,23.63,20.17,0.0,0.0,0.0,0.0,19.16,13.11,10.04,6.2,3.13,0.0,0.0,33.68
21155,0.1,2.86,1.6,0.0,0.0,24.74,21.1,0.0,0.0,0.0,0.0,24.77,13.71,10.46,0.0,0.66,0.0,0.0,33.02
21156,0.0,1.71,1.58,0.0,0.0,24.04,23.24,0.0,0.0,0.0,0.0,21.37,11.38,10.31,6.37,0.0,0.0,0.0,33.41
21190,0.0,10.0,0.0,0.0,0.0,16.0,0.0,0.0,10.0,0.0,0.0,0.0,0.0,0.0,51.0,0.0,13.0,0.0,43.96
21191,0.0,9.25,0.0,0.0,0.0,15.25,0.0,0.0,13.0,0.0,0.0,0.0,0.0,0.0,50.25,0.0,12.25,0.0,42.95
21192,0.0,9.25,0.0,0.0,0.0,19.0,0.0,0.0,9.25,0.0,0.0,0.0,0.0,0.0,50.25,0.0,12.25,0.0,42.62
21193,0.0,10.75,0.0,0.0,0.0,16.75,0.0,0.0,10.75,0.0,0.0,0.0,0.0,0.0,48.0,0.0,13.75,0.0,42.64
21194,0.0,7.0,0.0,0.0,0.0,16.75,0.0,0.0,10.75,0.0,0.0,0.0,0.0,0.0,51.75,0.0,13.75,0.0,47.62
21195,0.0,10.75,0.0,0.0,0.0,11.0,0.0,0.0,12.75,0.0,0.0,0.0,0.0,0.0,49.75,0.0,15.75,0.0,45.11
21196,2.0,10.75,0.0,0.0,0.0,11.0,0.0,0.0,12.75,0.0,0.0,0.0,0.0,0.0,49.75,0.0,13.75,0.0,42.73
21197,2.0,11.75,0.0,0.0,0.0,10.0,0.0,0.0,13.75,0.0,0.0,0.0,0.0,0.0,49.75,0.0,12.75,0.0,43.33
21198,5.0,7.0,0.0,0.0,10.0,0.0,51.9,0.0,0.0,0.1,0.0,0.0,0.0,0.0,26.0,0.0,0.0,0.0,24.6
21199,4.85,6.8,0.0,0.0,9.71,0.0,53.3,0.0,0.0,0.1,0.0,0.0,0.0,0.0,25.24,0.0,0.0,0.0,24.2
21200,4.76,5.71,8.57,0.0,9.52,0.0,46.57,0.0,0.0,0.1,0.0,9.52,0.0,0.0,15.24,0.0,0.0,0.0,25.6
21201,1.74,6.09,5.22,0.0,11.3,0.0,52.96,0.0,0.0,0.08999999999999998,0.0,0.0,0.0,0.0,22.61,0.0,0.0,0.0,23.1
21202,4.46,6.25,5.36,0.0,8.929999999999998,0.0,51.7,0.0,0.0,0.08999999999999998,0.0,4.46,0.0,0.0,18.75,0.0,0.0,0.0,23.8
21203,8.099999999999998,3.6,5.4,0.0,5.4,0.0,52.12,0.0,0.0,0.0,0.0,0.0,0.0,0.0,25.37,0.0,0.0,0.0,26.0
21204,8.14,3.62,5.43,0.0,5.43,0.0,52.38,0.0,0.0,0.0,0.0,0.0,0.0,0.0,24.51,0.0,0.0,0.0,26.0
21205,5.48,0.7,5.74,0.0,7.82,0.0,55.38,0.0,0.0,0.01,0.0,0.0,0.0,0.0,24.87,0.0,0.0,0.0,25.7
21206,6.69,6.81,8.929999999999998,0.0,5.89,0.0,46.66,0.0,0.0,0.018,0.0,0.0,0.0,0.0,25.0,0.0,0.0,0.0,25.4
21207,7.87,5.94,7.08,0.0,5.04,0.0,47.88,0.0,0.0,0.018,0.0,0.0,0.0,0.0,26.17,0.0,0.0,0.0,25.8
21208,4.87,5.94,7.08,0.0,8.04,2.0,45.88,0.0,0.0,0.018,0.0,0.0,0.0,0.0,26.17,0.0,0.0,0.0,25.6
21260,0.0,0.0,0.0,0.0,0.0,0.0,0.0,0.0,15.02,0.0,0.0,6.69,0.0,56.58,21.71,0.0,0.0,0.0,51.28
21309,2.7,0.0,0.0,0.0,0.0,5.0,0.0,0.0,0.3,1.0,10.0,27.5,2.0,28.5,12.5,0.0,10.0,0.0,54.5
21328,0.0,9.0,4.0,0.0,0.0,14.0,10.0,0.0,0.0,0.0,0.0,16.0,2.0,39.0,5.0,0.0,0.0,0.0,31.49
21329,0.0,13.96,2.99,0.0,0.0,17.95,4.99,0.0,0.0,0.3,0.0,14.96,0.0,41.86,1.99,0.0,0.0,0.0,29.21
21331,0.0,8.97,2.99,0.0,0.0,16.95,4.99,0.0,0.0,0.3,0.0,18.94,3.19,39.88,2.99,0.0,0.0,0.0,33.69
21332,0.0,11.96,5.98,0.0,0.0,13.96,6.98,0.0,0.0,0.3,0.0,16.95,0.0,37.88,4.99,0.0,0.0,0.0,30.93
21333,0.0,10.0,3.0,0.0,0.0,14.0,4.0,0.0,0.0,0.0,0.0,22.0,2.4,37.0,7.0,0.0,0.0,0.0,24.01
21347,0.0,0.0,0.0,0.0,6.96,7.2,0.0,0.0,0.14,0.0,0.0,0.0,23.76,15.0,43.36,0.61,2.98,0.0,53.3
21348,0.0,0.0,3.99,0.0,6.99,11.98,4.99,0.0,0.0,0.2,0.0,0.0,20.06,3.99,44.81,2.99,0.0,0.0,49.1
21349,0.0,0.0,6.99,6.18,6.95,7.19,0.0,0.0,0.14,0.1,0.0,0.0,22.55,4.99,41.32,0.61,2.98,0.0,52.3
21351,0.0,0.0,8.99,6.18,6.95,7.19,1.14,0.0,0.0,0.1,0.0,0.0,21.55,4.99,39.32,0.61,2.98,0.0,50.2
21352,0.0,0.0,10.99,6.18,6.95,7.19,0.0,0.0,0.14,0.1,0.0,0.0,20.55,4.99,39.32,0.61,2.98,0.0,50.5
21354,0.0,0.0,7.99,0.0,6.99,11.99,5.0,0.0,0.0,0.1,0.0,0.0,12.09,7.99,44.85,3.0,0.0,0.0,50.0
21356,8.0,12.0,0.0,0.0,5.0,0.0,40.5,0.0,0.0,0.0,0.0,0.3,0.0,0.0,25.7,8.0,0.0,0.0,26.8
21357,7.0,15.1,0.0,0.0,4.0,0.0,37.7,0.0,0.0,0.0,0.5,0.5,0.0,0.0,25.5,9.0,0.0,0.0,25.9
21358,8.0,12.0,0.0,0.0,4.0,0.0,40.5,0.0,0.0,0.0,0.5,0.5,0.0,0.0,25.5,9.0,0.0,0.0,26.8
21360,7.0,16.0,0.0,0.0,4.0,0.0,36.5,0.0,0.0,0.0,0.5,0.5,0.0,0.0,25.5,9.0,0.0,0.0,25.8
21362,7.0,16.0,0.0,0.0,4.0,0.0,36.0,0.0,0.0,0.0,0.8,0.5,0.0,0.2,25.5,9.0,0.0,0.0,25.7
21427,0.0,0.0,0.0,0.0,0.0,0.0,0.0,0.0,4.82,0.0,0.0,24.68,36.23,0.0,29.82,4.45,0.0,0.0,62.27
21435,0.0,10.0,0.0,0.0,0.0,16.0,0.0,0.0,10.0,0.0,0.0,0.0,0.0,0.0,51.0,0.0,13.0,0.0,43.96
21436,0.0,9.25,0.0,0.0,0.0,15.25,0.0,0.0,13.0,0.0,0.0,0.0,0.0,0.0,50.25,0.0,12.25,0.0,42.95
21437,0.0,9.25,0.0,0.0,0.0,15.25,0.0,0.0,9.25,0.0,0.0,0.0,0.0,0.0,50.25,0.0,16.0,0.0,43.35
21438,0.0,9.25,0.0,0.0,0.0,19.0,0.0,0.0,9.25,0.0,0.0,0.0,0.0,0.0,50.25,0.0,12.25,0.0,42.62
21439,0.0,10.75,0.0,0.0,0.0,16.75,0.0,0.0,10.75,0.0,0.0,0.0,0.0,0.0,48.0,0.0,13.75,0.0,42.64
21440,0.0,10.75,0.0,0.0,0.0,16.75,0.0,0.0,10.75,0.0,0.0,0.0,0.0,0.0,51.75,0.0,10.0,0.0,39.48
21441,0.0,7.0,0.0,0.0,0.0,16.75,0.0,0.0,10.75,0.0,0.0,0.0,0.0,0.0,51.75,0.0,13.75,0.0,47.62
21442,0.0,11.0,0.0,0.0,0.0,10.75,0.0,0.0,12.75,0.0,0.0,0.0,0.0,0.0,49.75,0.0,15.75,0.0,45.11
21443,2.0,10.75,0.0,0.0,0.0,11.0,0.0,0.0,12.75,0.0,0.0,0.0,0.0,0.0,49.75,0.0,13.75,0.0,42.73
21444,2.0,11.75,0.0,0.0,0.0,10.0,0.0,0.0,13.75,0.0,0.0,0.0,0.0,0.0,49.75,0.0,12.75,0.0,43.33
21459,0.0,29.6,1.98,0.0,12.5,0.0,14.1,0.0,0.0,0.0,0.0,0.0,16.1,0.0,24.9,0.0,0.8,0.0,23.76
21461,0.0,29.6,2.0,1.0,12.5,0.0,14.1,0.0,0.0,0.0,0.0,0.0,14.1,0.0,25.9,0.0,0.8,0.0,23.93
21462,0.0,25.6,2.0,0.0,10.5,0.0,14.1,0.0,0.0,0.0,0.0,0.0,19.6,0.0,27.4,0.0,0.8,0.0,25.2
21463,0.0,30.6,2.0,0.0,10.5,0.0,13.1,0.0,0.0,0.0,0.0,0.0,13.1,0.0,28.9,0.0,1.3,0.0,23.96
21464,0.0,28.2,2.0,0.0,12.5,0.0,15.7,0.0,0.0,0.0,0.0,0.0,15.9,0.0,24.9,0.0,0.8,0.0,23.9
21465,0.0,29.1,2.0,0.0,12.15,0.0,14.6,0.0,0.0,0.0,0.0,0.0,16.04,0.0,25.31,0.0,0.8,0.0,23.86
21466,0.0,24.6,0.0,0.0,13.3,0.0,16.1,0.0,0.0,0.0,0.0,0.0,21.1,0.0,24.1,0.0,0.8,0.0,26.3
21478,1.47,17.48,8.8,0.0,0.0,0.0,19.67,0.0,0.0,0.0,0.0,2.35,0.0,2.93,21.35,0.0,25.95,0.0,28.31
21479,1.24,17.18,7.429999999999999,0.0,0.0,0.0,16.6,0.0,0.0,0.0,0.0,1.98,23.29,2.47,19.84,0.0,9.96,0.0,27.4
21480,1.27,29.54,7.61,0.0,0.0,0.0,7.08,0.0,0.0,0.0,0.0,2.03,23.87,2.54,15.85,0.0,10.21,0.0,24.32
21481,1.18,20.86,7.08,0.0,0.0,0.0,22.26,0.0,0.0,0.0,0.0,1.89,22.21,2.36,12.66,0.0,9.5,0.0,23.95
21482,0.94,19.58,7.24,0.0,0.0,0.0,20.9,0.0,0.0,0.0,0.0,1.93,22.69,0.0,17.02,0.0,9.71,0.0,24.89
21483,0.94,19.49,7.2,0.0,0.0,0.0,20.8,0.0,0.0,0.0,0.0,0.0,20.93,0.0,21.69,0.0,8.949999999999998,0.0,25.14
21484,1.89,21.32,1.52,0.0,0.0,0.0,22.75,0.0,0.0,0.0,0.0,2.1,21.98,2.63,16.41,0.0,9.4,0.0,24.47
21485,1.52,23.15,4.78,0.0,2.18,0.0,19.54,0.0,0.0,0.0,0.0,1.69,19.02,2.12,17.73,0.0,8.269999999999998,0.0,24.1
21486,1.31,22.75,4.7,0.0,2.14,0.0,19.2,0.0,0.0,0.0,0.0,1.66,20.61,2.08,17.43,0.0,8.13,0.0,24.27
21487,2.16,20.38,4.78,0.0,0.92,0.0,23.73,0.0,0.0,0.0,0.0,2.32,16.6,2.14,16.76,1.2,8.21,0.0,24.24
21509,1.0,9.0,10.0,0.0,0.0,0.0,19.0,0.0,0.0,0.0,0.0,2.0,0.0,3.0,30.0,0.0,26.0,0.0,33.0
21510,8.0,10.0,8.0,0.0,0.0,0.0,7.0,0.0,0.0,0.0,0.0,3.0,0.0,3.0,43.0,0.0,18.0,0.0,40.0
21522,0.0,0.0,6.89,0.0,0.0,2.1,1.2,0.0,0.0,0.0,18.56,28.94,0.0,38.22,4.09,0.0,0.0,0.0,48.9
21523,0.0,0.0,7.1,0.0,0.0,3.1,2.3,0.0,0.0,0.0,12.4,29.8,0.0,39.3,6.0,0.0,0.0,0.0,49.1
21524,0.0,0.0,7.0,0.0,0.0,1.9,1.6,0.0,0.0,0.0,12.4,30.0,0.0,41.0,5.7,0.0,0.0,0.0,49.9
21526,0.0,0.0,7.2,0.0,0.0,2.9,2.0,0.0,0.0,0.0,14.3,30.5,0.0,38.1,5.0,0.0,0.0,0.0,49.6
21527,0.0,0.0,6.9,0.0,0.0,1.9,1.4,0.0,0.0,0.0,12.4,29.8,0.0,43.8,3.8,0.0,0.0,0.0,49.7
21528,0.0,0.0,8.5,0.0,0.0,3.7,2.9,0.0,0.0,0.0,13.2,29.1,0.0,38.4,4.2,0.0,0.0,0.0,48.6
21529,0.0,0.0,6.7,0.0,0.0,1.8,1.5,0.0,0.0,0.0,13.0,30.7,0.0,42.6,3.7,0.0,0.0,0.0,47.5
21530,0.0,0.0,9.2,0.0,0.0,2.0,1.8,0.0,0.0,0.0,12.3,31.0,0.0,40.1,3.6,0.0,0.0,0.0,50.1
21551,0.0,26.54,0.9,0.0,11.67,0.0,17.07,0.0,0.0,0.0,0.0,0.0,16.97,0.0,25.64,0.0,0.72,0.0,24.2
21552,0.0,26.75,0.9,0.0,11.77,0.0,17.760000000000005,0.0,0.0,0.0,0.0,0.0,14.67,0.0,25.95,0.0,1.71,0.0,24.0
21553,0.0,26.38,0.89,0.0,11.6,0.0,17.55,0.0,0.37,0.0,0.0,0.0,16.86,0.0,25.58,0.0,0.22,0.0,24.1
21554,0.0,26.54,0.89,0.0,11.67,0.0,17.07,0.0,0.18,0.0,0.0,0.0,16.97,0.0,25.75,0.0,0.43,0.0,24.1
21555,0.0,26.66,0.9,0.0,11.68,0.0,17.18,0.0,0.0,0.0,0.0,0.0,16.98,0.0,26.03,0.26,0.0,0.0,24.1
21556,0.0,26.76,0.9,0.0,11.79,0.0,17.79,0.0,0.0,0.0,0.0,0.0,15.18,0.0,25.98,0.0,1.36,0.0,24.1
21557,0.0,26.77,0.9,0.0,11.79,0.0,17.39,0.0,0.0,0.0,0.0,0.0,14.58,0.0,25.98,0.0,2.35,0.0,24.3
21558,0.0,27.95,1.49,0.0,9.98,1.49,13.97,0.0,0.0,0.0,0.0,0.0,13.97,0.0,26.95,2.5,1.21,0.0,24.4
21559,0.0,27.93,1.49,0.0,9.98,3.0,13.97,0.0,0.0,0.0,0.0,0.0,12.48,0.0,26.95,2.5,1.21,0.0,24.3
21560,0.0,28.88,1.6,0.0,11.99,1.0,10.99,0.0,0.0,0.0,0.0,0.0,13.89,0.0,27.17,3.12,1.2,0.0,25.4
21597,0.0,0.0,6.6,1.0,0.0,0.9,1.62,0.0,0.0,0.05,11.7,31.2,0.0,44.31,2.62,0.0,0.0,0.0,49.6
21598,0.0,0.0,6.6,1.0,0.0,0.9,2.71,0.0,0.0,0.04,10.75,30.21,0.0,45.19,2.6,0.0,0.0,0.0,48.5
21618,0.0,0.0,0.0,0.0,0.0,0.0,0.0,0.0,0.0,0.0,0.0,17.61,0.0,82.39,0.0,0.0,0.0,0.0,40.42
21619,0.0,0.0,0.0,0.0,0.0,0.0,22.44,0.0,0.0,0.0,0.0,8.81,0.0,68.75,0.0,0.0,0.0,0.0,30.8
21620,0.0,0.0,0.0,0.0,0.0,0.0,10.94,0.0,0.0,0.0,0.0,8.599999999999998,0.0,80.45999999999998,0.0,0.0,0.0,0.0,34.38
21621,0.0,0.0,0.0,0.0,0.0,0.0,5.4,0.0,0.0,0.0,0.0,8.49,0.0,86.11,0.0,0.0,0.0,0.0,35.79
21622,0.0,0.0,0.0,0.0,0.0,0.0,11.41,0.0,0.0,0.0,9.69,8.97,0.0,69.93,0.0,0.0,0.0,0.0,34.58
21626,0.0,0.0,0.0,0.0,0.0,0.0,0.0,9.75,0.0,0.0,0.0,8.71,0.0,81.54,0.0,0.0,0.0,0.0,33.7
21628,0.0,3.28,1.01,0.0,0.0,16.66,4.34,0.0,0.0,0.0,0.0,5.6,30.29,0.0,34.01,0.0,4.81,0.0,45.65
21629,0.0,2.44,1.94,0.0,0.0,16.57,4.63,0.0,0.0,0.0,0.0,5.68,30.14,0.0,33.81,0.0,4.79,0.0,45.0
21630,0.0,3.27,1.01,0.0,0.0,16.65,4.34,0.0,0.0,0.0,0.0,5.7,30.26,0.0,33.96,0.0,4.81,0.0,45.65
21631,0.0,3.98,1.96,8.66,0.0,16.23,2.11,0.0,0.0,0.0,0.0,9.25,29.5,0.0,28.31,0.0,0.0,0.0,45.06
21632,0.0,0.0,4.41,0.0,0.0,16.63,4.35,0.0,0.0,0.0,0.0,5.68,30.22,0.0,33.92,0.0,4.79,0.0,48.52
21633,0.0,4.33,1.94,7.55,0.0,16.09,2.3,0.0,0.0,0.0,0.0,12.37,29.25,3.22,22.95,0.0,0.0,0.0,43.97
21634,0.0,3.01,1.39,8.109999999999998,0.0,15.29,3.99,0.0,0.0,0.0,0.0,5.93,27.79,6.13,28.36,0.0,0.0,0.0,44.33
21635,0.0,4.2,1.89,7.33,0.0,15.58,2.22,0.0,0.0,0.0,0.0,11.62,28.34,7.26,21.56,0.0,0.0,0.0,43.6
21636,0.0,4.25,1.95,0.0,0.0,16.68,2.26,0.0,0.0,0.0,0.0,5.71,30.31,0.0,34.03,0.0,4.81,0.0,44.92
21637,0.0,4.35,2.01,9.79,0.0,14.82,3.09,0.0,0.0,0.0,0.0,10.12,26.94,9.78,19.1,0.0,0.0,0.0,42.01
21658,0.0,0.0,8.0,0.0,6.0,8.0,0.0,0.0,2.0,0.0,0.0,0.0,28.0,5.0,42.73,0.0,0.0,0.0,53.0
21659,0.8199999999999998,0.0,3.81,0.0,6.86,27.6,0.0,0.0,0.0,0.0,0.0,0.0,0.9,5.64,47.5,6.48,0.0,0.0,51.06
21660,0.71,0.0,4.9,0.0,5.8,21.2,0.0,0.0,0.0,0.0,0.0,0.0,9.2,10.7,42.8,3.7,0.0,0.0,49.9
21667,0.89,0.0,4.31,0.03,0.0,13.02,0.0,0.0,0.0,0.0,0.0,3.3,29.64,18.63,29.34,0.0,0.0,0.0,49.12
21668,0.0,0.0,0.0,0.0,6.31,0.71,0.0,0.0,0.1,0.21,0.0,0.77,0.0,0.0,51.35,6.58,1.96,31.99,60.21
21669,0.0,0.0,0.0,0.0,6.18,0.71,0.0,0.0,0.1,0.21,0.0,1.16,0.0,0.0,51.21,6.56,1.96,31.89,60.34
21679,3.65,9.76,0.0,0.0,7.95,6.84,42.64,0.0,0.0,0.0,0.0,1.07,1.17,0.0,23.87,2.88,0.17,0.0,24.96
21712,2.0,8.0,0.0,0.0,9.0,0.0,51.5,0.0,0.0,0.0,0.0,0.0,0.0,0.0,27.5,2.0,0.0,0.0,23.5
21713,6.0,8.0,0.0,0.0,0.0,0.0,50.95,0.0,0.0,0.05,0.0,0.0,0.0,0.0,29.0,6.0,0.0,0.0,24.4
21714,7.0,10.0,1.0,0.0,1.0,0.0,44.0,0.0,0.0,0.0,0.0,0.0,0.0,0.0,34.0,3.0,0.0,0.0,25.0
21715,4.5,9.0,0.0,0.0,1.0,0.0,51.0,0.0,0.0,0.0,0.0,0.0,0.0,0.0,24.0,10.5,0.0,0.0,24.2
21716,5.0,11.9,0.0,0.0,0.0,0.0,47.0,0.0,0.0,0.1,0.0,0.0,0.0,0.0,28.0,8.0,0.0,0.0,23.6
21717,4.53,11.58,0.0,0.0,0.0,0.0,46.73,0.0,0.0,0.1,0.0,0.0,0.0,0.0,26.99,10.07,0.0,0.0,23.8
21719,6.0,13.0,0.0,0.0,0.0,0.0,44.0,0.0,1.0,0.0,0.0,0.0,2.0,0.0,28.0,6.0,0.0,0.0,24.8
21720,4.52,14.57,0.0,0.0,0.0,0.0,43.62,0.0,0.0,0.1,0.0,0.0,0.0,0.0,24.12,13.07,0.0,0.0,23.7
21721,4.59,15.82,0.0,0.0,0.0,0.0,43.27,0.0,0.0,0.0,0.0,0.0,0.0,0.0,21.94,14.29,0.0,0.0,23.8
21818,0.0,0.0,0.0,0.0,0.0,0.0,0.0,0.0,0.0,0.0,0.0,10.0,10.0,0.0,53.0,25.0,2.0,0.0,57.9
21836,0.2,3.7,7.2,0.0,0.0,16.46,9.29,0.0,0.17,0.02,0.0,23.61,6.78,31.02,1.55,0.0,0.0,0.0,37.2
21837,0.21,3.27,7.32,0.0,0.0,16.4,8.929999999999998,0.0,0.59,0.0,0.0,22.87,6.88,32.31,1.22,0.0,0.0,0.0,37.7
21838,0.0,3.9,7.21,0.0,0.0,8.51,8.81,0.0,0.0,0.0,0.0,27.03,6.81,36.03,1.7,0.0,0.0,0.0,38.2
21839,0.0,3.86,8.64,0.0,0.0,12.41,8.64,0.0,0.0,0.0,0.0,25.19,6.7,32.89,1.67,0.0,0.0,0.0,38.0
21840,0.21,3.73,11.64,0.0,0.0,16.58,7.24,0.0,0.0,0.03,0.0,23.78,6.82,28.42,1.55,0.0,0.0,0.0,36.1
21841,0.1,4.27,7.15,0.0,0.0,12.43,8.98,0.0,0.0,0.03,0.0,25.11,6.42,33.91,1.6,0.0,0.0,0.0,37.9
21843,0.1,4.27,7.349999999999999,0.0,0.0,12.42,8.97,0.0,0.0,0.03,0.0,24.97,6.41,33.87,1.61,0.0,0.0,0.0,37.2
21844,0.11,4.6,7.7,0.0,0.0,13.89,2.85,0.0,0.08999999999999998,0.03,0.0,24.61,8.63,35.76,1.73,0.0,0.0,0.0,39.3
21856,0.0,0.0,0.0,0.0,0.0,0.0,0.0,0.0,0.0,0.0,13.1,35.85,2.32,45.3,2.98,0.0,0.45,0.0,54.29
21857,0.0,0.0,6.18,0.0,0.0,2.0,3.88,0.0,0.0,0.0,11.25,26.71,0.0,47.8,2.18,0.0,0.0,0.0,46.35
21858,0.0,0.0,6.35,0.0,0.0,4.25,7.88,0.0,0.0,0.0,8.779999999999998,22.38,0.0,45.68,4.68,0.0,0.0,0.0,43.06
21862,0.0,0.0,6.53,0.0,0.0,1.85,1.82,0.0,0.0,0.05,10.55,31.38,0.0,45.28,2.54,0.0,0.0,0.0,49.6
21863,0.0,0.0,6.48,0.0,0.0,1.9,3.95,0.0,0.0,0.05,10.75,29.14,0.0,45.13,2.6,0.0,0.0,0.0,47.4
21864,0.0,0.0,3.38,0.0,0.0,1.0,0.0,0.0,0.0,0.0,11.85,31.63,0.0,48.6,3.54,0.0,0.0,0.0,51.72
21899,0.0,0.0,5.58,0.0,0.0,18.35,0.0,0.0,0.0,0.0,10.98,28.1,0.0,34.45,2.54,0.0,0.0,0.0,49.0
21901,0.23,0.0,2.85,0.0,0.0,11.28,0.0,0.0,0.0,0.0,12.14,31.15,0.0,39.37,2.98,0.0,0.0,0.0,51.3
21902,0.21,0.0,3.58,0.0,0.0,11.6,0.0,0.0,0.0,0.0,11.84,30.45,0.0,38.74,3.58,0.0,0.0,0.0,50.9
21905,0.0,0.0,0.38,0.0,0.0,15.5,0.0,0.0,0.0,0.0,7.55,33.1,0.0,39.69,3.78,0.0,0.0,0.0,52.37
21906,0.37,0.0,0.0,0.0,0.0,6.9,0.0,0.0,0.0,0.0,9.5,35.97,0.0,36.16,5.5,0.0,5.6,0.0,54.58
21907,0.0,0.0,0.0,0.0,0.0,16.18,0.0,0.0,0.0,0.0,11.39,31.44,0.0,39.21,1.78,0.0,0.0,0.0,51.4
21908,0.58,0.0,0.0,0.0,0.0,5.5,0.0,0.0,0.0,0.0,6.81,33.3,5.6,36.14,3.58,0.0,8.49,0.0,53.79
21909,0.0,0.0,0.58,0.0,0.0,0.38,0.0,0.0,0.0,0.0,10.89,38.48,0.0,34.86,2.98,0.0,11.83,0.0,54.87
21910,1.48,0.0,0.5,0.0,0.0,2.28,0.0,0.0,0.0,0.0,14.35,35.35,0.0,42.46,3.58,0.0,0.0,0.0,54.14
21911,1.22,0.0,0.0,0.0,0.0,4.25,0.0,0.0,0.0,0.0,13.84,34.9,0.0,42.16,3.63,0.0,0.0,0.0,53.99
21912,1.44,0.0,0.0,0.0,0.0,4.08,0.0,0.0,0.0,0.0,13.85,31.9,0.0,42.15,6.58,0.0,0.0,0.0,53.92
21913,1.21,0.0,0.52,0.0,0.0,3.63,0.0,0.0,0.0,0.0,13.88,36.4,0.0,44.36,0.0,0.0,0.0,0.0,53.9
21914,1.1,0.0,0.5,0.0,0.0,4.88,0.0,0.0,0.0,0.0,13.35,34.52,0.0,41.43,4.22,0.0,0.0,0.0,53.96
21920,0.0,16.16,4.54,0.0,0.0,0.0,4.04,0.0,3.03,0.0,9.090000000000002,10.1,0.0,48.49,4.55,0.0,0.0,0.0,29.6
21922,0.0,16.0,5.5,0.0,0.0,0.0,4.0,0.0,1.5,0.0,9.0,8.5,0.0,48.0,7.5,0.0,0.0,0.0,29.6
21923,0.0,16.0,5.5,0.0,0.0,0.0,4.0,0.0,2.5,0.0,9.0,8.5,0.0,48.0,6.5,0.0,0.0,0.0,29.6
21924,0.0,16.0,5.5,0.0,0.0,0.0,4.0,0.0,4.0,0.0,9.0,8.5,0.0,48.0,5.0,0.0,0.0,0.0,29.6
21940,0.0,17.0,6.5,0.0,0.0,6.5,2.0,0.0,0.0,0.0,0.0,12.0,0.0,50.0,5.0,0.0,0.0,0.0,28.7
21941,0.0,15.0,6.5,0.0,0.0,5.0,4.0,0.0,0.0,0.0,0.0,12.0,0.0,51.5,5.0,0.0,0.0,0.0,29.3
21945,0.0,15.0,6.5,0.0,0.0,4.5,6.0,0.0,0.0,0.0,0.0,12.0,0.0,50.0,5.0,0.0,0.0,0.0,28.7
22111,5.7,13.9,0.0,0.0,11.3,0.0,39.5,0.0,0.0,0.0,0.0,0.0,0.0,0.0,29.6,0.0,0.0,0.0,25.4
22113,5.6,13.6,2.9,0.0,11.2,0.0,38.9,0.0,0.0,0.0,0.0,0.0,0.0,0.0,27.8,0.0,0.0,0.0,25.3
22114,0.0,13.1,0.0,0.0,10.7,0.0,37.4,0.0,0.0,0.0,0.0,0.0,0.0,0.0,38.8,0.0,0.0,0.0,24.4
22115,1.7,18.49,0.0,0.0,10.79,0.0,37.47,0.0,0.0,0.08,0.0,0.0,0.0,0.0,31.47,0.0,0.0,0.0,22.8
22116,2.7,16.09,0.0,0.0,8.79,0.0,38.17,0.0,0.0,0.08,0.0,0.0,0.0,0.0,34.17,0.0,0.0,0.0,23.6
22117,5.0,8.0,2.0,0.0,0.0,0.0,50.0,0.0,0.0,0.0,0.0,0.0,2.0,0.0,25.0,8.0,0.0,0.0,26.6
22119,5.7,15.7,0.0,0.0,11.3,0.0,39.2,0.0,0.0,0.0,0.0,0.0,0.0,0.0,28.1,0.0,0.0,0.0,24.7
22120,6.4,14.0,0.0,0.0,11.4,0.0,39.8,0.0,0.0,0.0,0.0,0.0,0.0,0.0,28.4,0.0,0.0,0.0,25.5
22121,0.0,0.0,0.0,0.0,0.0,0.0,13.87,0.0,0.0,0.0,0.0,18.16,0.0,67.97,0.0,0.0,0.0,0.0,36.16
22122,0.0,0.0,0.0,0.0,0.0,0.0,22.44,0.0,0.0,0.0,0.0,8.81,0.0,68.75,0.0,0.0,0.0,0.0,30.8
22123,0.0,0.0,0.0,0.0,0.0,0.0,20.25,0.0,0.0,0.0,0.0,5.3,0.0,74.45,0.0,0.0,0.0,0.0,30.25
22124,0.0,0.0,0.0,0.0,0.0,0.0,11.41,0.0,0.0,0.0,9.69,8.97,0.0,69.93,0.0,0.0,0.0,0.0,34.58
22128,0.0,0.0,0.0,0.0,0.0,6.93,10.18,0.0,0.0,0.0,0.0,8.0,0.0,74.89,0.0,0.0,0.0,0.0,33.67
22129,0.0,0.0,0.0,0.0,0.0,0.0,9.590000000000002,0.0,0.0,0.0,0.0,7.54,12.3,70.56999999999998,0.0,0.0,0.0,0.0,33.74
22146,0.0,19.08,7.09,0.0,0.0,1.47,9.72,0.0,0.0,0.0,0.59,6.76,0.0,49.39,5.9,0.0,0.0,0.0,25.4
22161,0.0,0.0,0.0,0.0,20.02,0.0,0.0,0.0,0.0,0.0,0.0,9.99,0.0,0.0,69.99,0.0,0.0,0.0,22.781
